Repository: AngelOnFira/potter

# clay-knowledge

clay-knowledge is an open archive and modern rebuild of **[digitalfire.com](https://web.archive.org/web/2026/https://digitalfire.com)** — Tony Hansen's 35-year ceramics and glaze-chemistry reference, which shut down on 2026-06-26. It preserves the site from the Internet Archive and re-publishes the knowledge core — materials, oxides, minerals, glossary, articles, recipes, tests, hazards, and firing schedules — as a fast, searchable static site, enriched with typed oxide chemistry (analyses, Seger unity formulas, and Stull charts).

---

File: data/archive/digitalfire.com/article/134.html
Those Unlabelled Bags and Buckets

Home

			Oxides

			Materials

			Recipes

			Glossary

Others
				
					Articles
					Hazards
					Minerals
					Properties
					Firing Schedules
					Temperatures
					Troubles
					Tests
					Media
					Pictures
					Typecodes
					Projects
					Consultants
					Schools
					Stores
					Don't Buy-A-Mug

https://digitalfire.com
					Insight-Live.com
					Sign-Up

Search

Monthly Tech-Tip from Tony Hansen SignUp	Feb 14-15, 2026 - Major Server Upgrade Done	No tracking! No ads!
	
All Articles

A ChatBot gives jaw-dropping glaze recipe advice - Jan 2025
A Low Cost Tester of Glaze Melt Fluidity
A One-speed Lab or Studio Slurry Mixer
A Textbook Cone 6 Matte Glaze With Problems
Adjusting Glaze Expansion by Calculation to Solve Shivering
Alberta Slip, 20 Years of Substitution for Albany Slip
An Overview of Ceramic Stains
Are You in Control of Your Production Process?
Are Your Glazes Food Safe or are They Leachable?
Attack on Glass: Corrosion Attack Mechanisms
Ball Milling Glazes, Bodies, Engobes
Binders for Ceramic Bodies
Bringing Out the Big Guns in Craze Control: MgO (G1215U)
Can We Help You Fix a Specific Problem?
Ceramic Glazes Today
Ceramic Material Nomenclature
Ceramic Tile Clay Body Formulation
Changing Our View of Glazes
Chemistry vs. Matrix Blending to Create Glazes from Native Materials
Concentrate on One Good Glaze
Copper Red Glazes
Crazing and Bacteria: Is There a Hazard?
Crazing in Stoneware Glazes: Treating the Causes, Not the Symptoms
Creating a Non-Glaze Ceramic Slip or Engobe
Creating Your Own Budget Glaze
Crystal Glazes: Understanding the Process and Materials
Deflocculants: A Detailed Overview
Demonstrating Glaze Fit Issues to Students
Diagnosing a Casting Problem at a Sanitaryware Plant
Drying Ceramics Without Cracks
Duplicating Albany Slip
Duplicating AP Green Fireclay
Electric Hobby Kilns: What You Need to Know
Fighting the Glaze Dragon
Firing Clay Test Bars
Firing: What Happens to Ceramic Ware in a Firing Kiln
First You See It Then You Don't: Raku Glaze Stability
Fixing a glaze that does not stay in suspension
Formulating a body using clays native to your area
Formulating a Clear Glaze Compatible with Chrome-Tin Stains
Formulating a Porcelain
Formulating Ash and Native-Material Glazes
G1214M Cone 5-7 20x5 glossy transparent glaze
G1214W Cone 6 transparent glaze
G1214Z Cone 6 matte glaze
G1916M Cone 06-04 transparent glaze
Getting the Glaze Color You Want: Working With Stains
Glaze and Body Pigments and Stains in the Ceramic Tile Industry
Glaze Chemistry Basics - Formula, Analysis, Mole%, Unity 
Glaze chemistry using a frit of approximate analysis
Glaze Recipes: Formulate and Make Your Own Instead
Glaze Types, Formulation and Application in the Tile Industry
Having Your Glaze Tested for Toxic Metal Release
High Gloss Glazes
Hire Us for a 3D Printing Project
How a Material Chemical Analysis is Done
How desktop INSIGHT Deals With Unity, LOI and Formula Weight
How to Find and Test Your Own Native Clays
I have always done it this way!
Inkjet Decoration of Ceramic Tiles
Is Your Fired Ware Safe?
Leaching Cone 6 Glaze Case Study
Limit Formulas and Target Formulas
Low Budget Testing of Ceramic Glazes
Make Your Own Ball Mill Stand
Making Glaze Testing Cones
Monoporosa or Single Fired Wall Tiles
Organic Matter in Clays: Detailed Overview
Outdoor Weather Resistant Ceramics
Painting Glazes Rather Than Dipping or Spraying
Particle Size Distribution of Ceramic Powders
Porcelain Tile, Vitrified Tile
Rationalizing Conflicting Opinions About Plasticity
Ravenscrag Slip is Born
Recylcing Scrap Clay
Reducing the Firing Temperature of a Glaze From Cone 10 to 6
Setting up a Clay Testing Program in Your Company or Studio
Simple Physical Testing of Clays
Single Fire Glazing
Soluble Salts in Minerals: Detailed Overview
Some Keys to Dealing With Firing Cracks
Stoneware Casting Body Recipes
Substituting Cornwall Stone
Super-Refined Terra Sigillata
The Chemistry, Physics and Manufacturing of Glaze Frits
The Effect of Glaze Fit on Fired Ware Strength
The Four Levels on Which to View Ceramic Glazes
The Majolica Earthenware Process
The Potter's Prayer
The Right Chemistry for a Cone 6 Magnesia Matte
The Trials of Being the Only Technical Person in the Club
The Whining Stops Here: A Realistic Look at Clay Bodies
Those Unlabelled Bags and Buckets
Tiles and Mosaics for Potters
Toxicity of Firebricks Used in Ovens
Trafficking in Glaze Recipes
Understanding Ceramic Materials
Understanding Ceramic Oxides
Understanding Glaze Slurry Properties
Understanding the Deflocculation Process in Slip Casting
Understanding the Terra Cotta Slip Casting Recipes In North America
Understanding Thermal Expansion in Ceramic Glazes
Unwanted Crystallization in a Cone 6 Glaze
Using Dextrin, Glycerine and CMC Gum together
Volcanic Ash
What Determines a Glaze's Firing Temperature?
What is a Mole, Checking Out the Mole
What is the Glaze Dragon?
Where do I start in understanding glazes?
Why Textbook Glazes Are So Difficult
Working with children
Those Unlabelled Bags and Buckets

Description
Mike Bailey and David Hewitt provide detailed information on how to identify materials from the properties of their powders
Article

By Mike Bailey and David Hewitt.

There can't be many potteries without the odd bag or two of unidentified material tucked away in some dusty corner and even in the best organised set-ups materials can get put in the wrong bins and their labels lost (by someone else, of course). Suddenly a well tried and tested glaze goes wrong - was it weighed out correctly?, has a supply source changed?, is the bin labeled 'whiting' supposed to have a pale blue powder in it? Many of us will have been in this situation - chaos reigns and it never, ever happens at a convenient time. Is there anything that we can do when it does occur? Well, fortunately for potters, apart from making various observations of the suspect material, there is a potentially very useful diagnostic tool readily to hand for identifying materials; their kiln!

Of course, the only sure way is to send some of the material to a laboratory for an analysis. You will have to suggest which oxides to look for and, more importantly, be prepared to pay for the work, usually between £30 and £100. Naturally most of us would wish to avoid the 'paying' part of this process. Here we describe an approach where some observations and simple fired tests should be helpful in giving a diagnosis. This involves looking at; the colour and texture of the material, a fired 'button' test and a loss on ignition test. In case you haven't got time to do a fired test then a bulk density test could help identify some materials, especially if you've got some 'known' material to compare it with. All these parameters are summarised in Table 1. and we've also given a description of the fired results which acts as a basic diagnostic key.

While this article is aimed at the problem of the unlabelled bag, the methods detailed can equally be used to check that a new supply is what it says it is on the label.

Colour and Texture

This is one of the first things that you can look at and most potters will have a good working knowledge in this area. One may also be fortunate enough to have a correctly labeled bag with which to compare it. To say a material is white is over simplifying the matter. There is white and there is white so look closely for a start. There are obvious ones like Cornish Stone which has a blue tinge and Dolomite which is usually buff coloured. In fact many of the other minerals such as the feldspars and clays also have a characteristic slightly off white tinge. Colouring oxides, too, will often have more distinctive colouring although there are, admittedly, some where the shades of black are very close. Copper Carbonate and Chrome Oxide are both green but most potters would instantly recognise the difference.

Next you can look at the particle size. Talc, for example, is a very fine powder, Flint and Quartz are often lumpy as they are supplied damp. With the addition of water clays will make up into a plastic ball, whereas other materials are short and crumbly. Add these observations to the colour and you will certainly have narrowed down the field. .

The Fired Button Test 

This is probably the most useful test that you can do and it can be done very quickly. Just mix a teaspoonful of the unidentified or suspect material with water into a thin paste. Try and get it to the consistency of a glaze. Put a blob of it on to a tile or chard and smooth it out with the back of the spoon getting some variation in thickness from a thin smear to a thicker 3mm+ area. Then fire it on the clay body in regular use and to your normal firing schedule, so that it can be readily compared with known fired samples which you have previously made. Obviously the clay body and the firing will have some effect on the colour of the fired button tests and so the samples shown below have been done on a white body and a darker body, and both oxidised and reduced, to indicate this. For the individual it is obviously best to use your normal clay body and firing for comparative purposes

Loss on Ignition Test

It can be quite amazing just how much weight some materials can lose during a firing. We've listed this in Table 1 as the % lost. For mathematical convenience put 100gms of dried material into a bowl and fire with your next bisque. This drying is very important as you don't want to weigh absorbed atmospheric moisture, or the water added to silica products to keep down the dust. A classic example is whiting when 100gms fired in a 1,000OC bisque loses 44gms of CO2 and comes out weighing 56 gms! . One could certainly use this information to tell the difference, for example, between a ball clay which will have some L.O.I. and feldspar which will have virtually none. For some materials the L.O.I. test is also helpful diagnostically because they melt at 1,000OC! Hence it's sensible to use a spare bowl.

Underglaze Colour Test

This is also a very quick test to do and is particularly helpful at identifying the black powder forms of Cobalt, Copper, Iron, Manganese and Nickel. The material is painted on to a bisqued pot, or shard, with a consistency that is a bit thicker than a water-colour wash but not as thick as gouache or poster paints. This is then glazed and fired, ideally using either an earthenware or stoneware clear glaze, which will show the colour to its full effect.

A Comparative Test Using Bulk Density

We did wonder if the Specific Gravity of a material would be of any use as a diagnostic aid. After all, the Specific Gravity values are given in the reference books, e.g. in Frank and Janet Hamer's, "Potter's Dictionary of Materials and Techniques. Specific Gravity is the ratio of the weight of a substance with an equal volume of water. In the laboratory this is measured with a special flask filled with water at a set temperature. A known weight of the substance is added and some water is displaced. The displaced water is collected and weighed and so the SG ratio is calculated. The average potter is not really equipped for such a test and we found it difficult to get any degree of accuracy using 'kitchen' equipment, so the SG figures are rather academic in this context. However, we did have a bit more success using Bulk Density.

We all know from picking up bags of different materials that they appear to vary quite a lot in their density. Some appear to be relatively heavy and others relatively light. What we are experiencing is Bulk Density and which one would express as gram/ cubic cm. A little experimentation will quickly show that measuring this is not as simple as it might sound. The materials are easily aerated and may have lumps in them, so that trying to measure a volume and weighing it can give variable results. It is however a measure that is routinely used in industry and the key to its use is to have a standard test method which is reproduced exactly each time it is used. 
The Fig 1 shows one such method based on ASTM E153-59T and used for Calcined Clay. The main idea is that you are controlling the filling up of the measure. 

The funnel is placed at a set distance from the top of the measuring pot (we found a 100 cc volume to be convenient). A finger is held under the funnel which is then filled with the material. Funnily enough most fine pottery powders don't suddenly run out of the funnel when your finger is removed and one has to gently coax the material by poking it with a pencil. The measuring pot is allowed to fill to overflowing and a knife is then gently drawn across the top of it. The contents are then weighed and the weight calculated per cm3 (which in this case just means moving the decimal point two places). It's best to do at least 5 measurements and take the average. 

If, therefore, in the process of identifying this unlabelled bag you have come to the point of hazarding a guess at what it might be from the other observed factors, and/or not having time to do the fired tests, then comparing its bulk density with a known material might just clinch the matter. Your figures probably won't be the same as ours although they should be in the same sort of order. Certainly the alkaline earths, some frits and metal oxides stand out as being significantly heavier, and the clays lighter, than the average.

Diagnostic key: 

Below is a key based on the button test and which then links in with the other factors that we've been discussing. Of course, what you are looking at is not just how this mineral or oxide looks when fired on its own, but how it reacts at these high temperatures with clay. In general, the materials we think of as 'fluxes' form some sort of bonding or melt, feldspars a stiff melt and frits a very shiny melt. 

1. Button test forms a very (too) shiny, clear transparent melt.

This probably means that you've got a frit or an earthenware glaze. The frits come as pure white powders and if you've tried a L.O.I. test at 1,000OC. the material will have fused. Their similar bulk density figures don't help but the degrees of crazing and brown halo can narrow the field.

2. Button test forms a satiny rather stiff greyish semi transluscent to transparent melt. (Almost a glaze.)

This fired description matches most feldspars. Unfortunately L.O.I. and bulk density figures are similar for all and therefore aren't much help.

Cornish Stone and Petalite. A slightly stiffer melt compared with other feldspars. Unfired powder usually has a bluish tinge.

Potash and Soda Feldspars. Hard to tell apart in the button test but can often be used interchangeably anyway! Potash often has a pink/buff tone in the dry state.

FFF Feldspar and Nepheline Syenite. These are usually the most fluxed of the feldspars. FFF often has a pinky buff tinge as a powder and the Nepheline Syenite button test usually develops a brown halo. 

Wollastonite also falls into this category where thin, but is rougher and less fused where thick as in 4 below.

Or, of course, it could be a mixed, very quiet glaze in its own right!

3. Button test forms a corrosive, greeny-brown glaze large brown halo.

Probably one of the alkalis, lithium or soda. Soda ash is soluble in water, both melt in the L.O.I. test.

4. Button test forms a corrosive, greeny brown glaze, opaque matt when thicker with only a slight brown halo.

Probably one of the alkaline earths containing; barium, calcium or magnesia. The colour of the powder may be helpful, Barium Carbonate is a purer white, Dolomite usually has a buff colour and Whiting is a greyish off-white. Plasters would also come into this category. Their low L.O.I. and, of course, setting properties would be diagnostic.

5. Button test forms a very stiff, matt coat.

If tinged greyish or tan could be a Ball Clay, Bentonite usually has a cracked fired surface. If fairly white is either China Clay or one of the less reactive fluxes. Here the colour of the powder, comparative bulk density or L.O.I may help. Clays will mix to a plastic ball.

6. Button test unfused, little reaction with the clay surface. 

Indicates a refractory flux containing magnesia; magnesium carbonate/oxide or talc.

7.. Button test remains unfused, flakes off easily.

The material is probably a purer form of alumina or silica. 

Flint/quartz. No loss on ignition, middle range bulk density. Nowadays is often supplied damp and lumpy.

Alumina. High L.O.I. if alumina hydrate, high bulk density.

BULK DENSITY TEST PROCEDURE

The important thing for the user is to be able to repeat the tests using the same equipment, funnel, cylinder, distance between end of funnel and top of cylinder and to follow the same filling procedure on each occasion.

1. Place the tared, calibrated cylinder directly below (3.8 cm) the powder funnel.

2. Block the bottom of the cylinder and pour in approximately 150 ml of sample.

3. Quickly remove the blockage and allow sample to flow (use of a small saptula may be needed to obtain flow).

4. Allow the cylinder to over fill by a samll amount.

5. Use spatula to scrape the sample off even with the top of the cylinder.

6. Wipe the cylinder off and reweigh to obtain the weight of sample contained in the cylinder.

Bulk Density (gram/cm cubed) = grams in cylinder / 100

POTTERY MATERIAL IDENTIFICATION

RAW MATERIAL
	
Unfired Colour
	
Specific Gravity
	
Bulk Density
	
% Loss on Ign.
	Oxidised fired colour and description	

Alumina Hydrate
	
white
	
3.8
	
1.15
	
33
	Refractory, remains white, powdery.	

Ball Clay AT
	
light tan
	
2.6
	
0.59
	
9
	Greyish buff, very matt.	

Ball Clay HVAR
	
off white
	
2.5
	
0.44
	
7
	Greyish buff, very matt.	

Ball Clay TWVA
	
grey
	
2.5
	
0.49
	
13
	Creamy buff, very matt.	

Ball Clay HYPLAS 71
	
cream
	
2.5
	
0.58
	
5
	Greyish buff, very matt.	

Barium Carbonate
	
white
	
4.4
	
0.68
	
0
	Grey green satin to unfused white matt,slight brown halo.	

Bentonite
	
off white/brown
	
2.5
	
0.67
	
14
	Buff, very matt, cracked surface.	

Bone Ash
	
white
	
3.1
	
0.61
	
0
	Grey green satin to unfused white matt,slight brown halo.	

China Clay N50
	
creamy white
	
2.5
	
0.33
	
12
	White, very matt.	

Colemanite
	
off white/grey
	
2.3
	
0.65
	
melts
	Clear, very shiny.	

Cornish Stone W/G
	
pale blue
	
2.6
	
0.68
	
0
	Grey, satin matt.	

Dolomite
	
off white/buff
	
2.8
	
0.82
	
46
	Grey green satin to unfused buff matt,slight brown halo.	

FFF Feldspar
	
off white/pink
	
2.6
	
0.59
	
0
	Grey, semi-transluscent, shiny/satin.	

Flint
	
white
	
2.6
	
0.69
	
0
	Refractory, remains white, powdery.	

Lithium Carbonate
	
very white
	
2.1
	
0.49
	
melts
	Grey green, satin, reactive with large brown halo.	

Magnesium Carbonate
	
white
	
4.5
	
0.64
	
52
	Refractory, remains white, can be scraped off.	

Nepheline Syenite
	
off white
	
2.6
	
0.6
	
0
	Pinky grey, semi-transluscent, shiny, often slight halo.	

Petalite
	
white
	
2.4
	
0.62
	
0
	Grey, semi-transluscent, shiny/satin.	

Potters Plaster
	
white
	 	
0.74
	
61
	Grey green satin to unfused white matt,slight brown halo.	

Potash Feldspar
	
off white
	
2.6
	
0.62
	
0
	Grey, semi-transluscent, shiny/satin.	

Quartz
	
white
	
2.7
	
0.68
	
0
	Refractory, remains white, powdery.	

Soda Feldspar
	
white
	
2.6
	
0.62
	
0
	Grey, semi-transluscent, shiny/satin.	

Talc
	
white
	
2.7
	
0.57
	
7
	Refractory, remains white, can be scraped off.	

Whiting
	
off white
	
2.8
	
0.81
	
43
	Grey green satin to unfused white matt,slight brown halo.	

Wollastonite
	
white
	
2.8
	
0.74
	
0
	Grey, semi-transluscent.	

Zinc Oxide
	
white
	
5.7
	
0.51
	
0
	Greyish white, matt.	

FRITS	

Lead Borosilicate
	
white
	
3.1
	
0.74
	
fuses
	Clear, shiny.	

Calcium Borate Frit
	
white
	
2.5
	
0.74
	
fuses
	Clear, shiny.	

High Alk. Frit
	
white
	
2.5
	
0.67
	
fuses
	Clear, shiny, large brown halo.	

Standard Borax
	
white
	
2.5
	
0.68
	
fuses
	Clear, shiny, brown halo.	

Standard Alkaline
	
white
	
2.5
	
0.67
	
fuses
	Clear, shiny, large brown halo.	

P2955 'J' Frit
	
white
	
2.5
	
0.69
	
fuses
	Clear, shiny, brown halo.	

Lead Bisilicate
	
white
	
4.5
	
0.901
	
fuses
	Clear, shiny.	

COLOURING OXIDES	IN GLAZE	

Antimony Oxide
	
white
	
5.5
	
0.82
	
0
	White	

Chromium Oxide
	
green
	
5.2
	
0.72
	
0
	Green	

Cobalt Carbonate
	
mauve
	
4.1
	
0.85
	
37
	Dark blue	

Cobalt Oxide
	
black
	
6.1
	
1.15
	
0
	Dark Blue	

Copper Oxide
	
black
	
6.4
	
1.41
	
0
	Green	

Copper Carbonate
	
green
	
5.1
	
0.91
	
36
	Green	

Ilmenite
	
black
	
4.8
	
1.1
	
0
	Brown	

Iron Oxide Black
	
black
	
5.7
	
0.72
	
0
	Dark Brown	

Iron Oxide Red
	
red
	
5.3
	
0.62
	
0
	Dark brown	

Manganese Dioxide
	
black
	
4.9
	
1.08
	
0
	brown	

Nickel Oxide
	
black
	
6.7
	
1.95
	
0
	Brown	

Rutile
	
brown
	
4.3
	
1.32
	
0
	Tan	

Tin Oxide
	
white
	
6.8
	
0.42
	
0
	White	

Titanium Oxide
	
white
	
4.2
	
0.44
	
0
	white	

Vanadium Pentoxide
	
ochre
	
3.4
	
0.73
	
0
	brown/grey	

Zirconium Silicate
	
White
	
4.8
	
0.77
	
0
	White	

Note from a reader: An awesome way to help narrow down possible choices of materials is adding a few drops of dilute hydrochloric acid or 
vinegar to a sample of the dry powder. Fizzling (effervescence) indicates that it is a carbonate; the amount it fizzles can also lead you to which 
carbonate it is. For example dolomite will not fizzle as violently as whiting.

Related Information

Links

URLs	
http://aqua-calc.com/calculate/volume-to-weight

Mineral volume-to-weight calculator

By David Hewitt 
Mike Bailey 
Got a Question?
Buy me a coffee and we can talk 

https://digitalfire.com, All Rights Reserved

Privacy Policy

File: data/archive/digitalfire.com/article/135.html
Volcanic Ash

March 2026: We are doing major upgrades to code here, please be patient regarding any issues. If any page is not working for a period of hours, please contact us. Thank you.

Home

			Oxides

			Materials

			Recipes

			Glossary

Others
				
					Articles
					Hazards
					Minerals
					Properties
					Firing Schedules
					Temperatures
					Troubles
					Tests
					Media
					Pictures
					Typecodes
					Projects
					Consultants
					Schools
					Stores
					Don't Buy-A-Mug

https://digitalfire.com
					Insight-Live.com
					Sign-Up

Search

Monthly Tech-Tip from Tony Hansen SignUp	Feb 14-15, 2026 - Major Server Upgrade Done	No tracking! No ads!
	
All Articles

A ChatBot gives jaw-dropping glaze recipe advice - Jan 2025
A Low Cost Tester of Glaze Melt Fluidity
A One-speed Lab or Studio Slurry Mixer
A Textbook Cone 6 Matte Glaze With Problems
Adjusting Glaze Expansion by Calculation to Solve Shivering
Alberta Slip, 20 Years of Substitution for Albany Slip
An Overview of Ceramic Stains
Are You in Control of Your Production Process?
Are Your Glazes Food Safe or are They Leachable?
Attack on Glass: Corrosion Attack Mechanisms
Ball Milling Glazes, Bodies, Engobes
Binders for Ceramic Bodies
Bringing Out the Big Guns in Craze Control: MgO (G1215U)
Can We Help You Fix a Specific Problem?
Ceramic Glazes Today
Ceramic Material Nomenclature
Ceramic Tile Clay Body Formulation
Changing Our View of Glazes
Chemistry vs. Matrix Blending to Create Glazes from Native Materials
Concentrate on One Good Glaze
Copper Red Glazes
Crazing and Bacteria: Is There a Hazard?
Crazing in Stoneware Glazes: Treating the Causes, Not the Symptoms
Creating a Non-Glaze Ceramic Slip or Engobe
Creating Your Own Budget Glaze
Crystal Glazes: Understanding the Process and Materials
Deflocculants: A Detailed Overview
Demonstrating Glaze Fit Issues to Students
Diagnosing a Casting Problem at a Sanitaryware Plant
Drying Ceramics Without Cracks
Duplicating Albany Slip
Duplicating AP Green Fireclay
Electric Hobby Kilns: What You Need to Know
Fighting the Glaze Dragon
Firing Clay Test Bars
Firing: What Happens to Ceramic Ware in a Firing Kiln
First You See It Then You Don't: Raku Glaze Stability
Fixing a glaze that does not stay in suspension
Formulating a body using clays native to your area
Formulating a Clear Glaze Compatible with Chrome-Tin Stains
Formulating a Porcelain
Formulating Ash and Native-Material Glazes
G1214M Cone 5-7 20x5 glossy transparent glaze
G1214W Cone 6 transparent glaze
G1214Z Cone 6 matte glaze
G1916M Cone 06-04 transparent glaze
Getting the Glaze Color You Want: Working With Stains
Glaze and Body Pigments and Stains in the Ceramic Tile Industry
Glaze Chemistry Basics - Formula, Analysis, Mole%, Unity 
Glaze chemistry using a frit of approximate analysis
Glaze Recipes: Formulate and Make Your Own Instead
Glaze Types, Formulation and Application in the Tile Industry
Having Your Glaze Tested for Toxic Metal Release
High Gloss Glazes
Hire Us for a 3D Printing Project
How a Material Chemical Analysis is Done
How desktop INSIGHT Deals With Unity, LOI and Formula Weight
How to Find and Test Your Own Native Clays
I have always done it this way!
Inkjet Decoration of Ceramic Tiles
Is Your Fired Ware Safe?
Leaching Cone 6 Glaze Case Study
Limit Formulas and Target Formulas
Low Budget Testing of Ceramic Glazes
Make Your Own Ball Mill Stand
Making Glaze Testing Cones
Monoporosa or Single Fired Wall Tiles
Organic Matter in Clays: Detailed Overview
Outdoor Weather Resistant Ceramics
Painting Glazes Rather Than Dipping or Spraying
Particle Size Distribution of Ceramic Powders
Porcelain Tile, Vitrified Tile
Rationalizing Conflicting Opinions About Plasticity
Ravenscrag Slip is Born
Recylcing Scrap Clay
Reducing the Firing Temperature of a Glaze From Cone 10 to 6
Setting up a Clay Testing Program in Your Company or Studio
Simple Physical Testing of Clays
Single Fire Glazing
Soluble Salts in Minerals: Detailed Overview
Some Keys to Dealing With Firing Cracks
Stoneware Casting Body Recipes
Substituting Cornwall Stone
Super-Refined Terra Sigillata
The Chemistry, Physics and Manufacturing of Glaze Frits
The Effect of Glaze Fit on Fired Ware Strength
The Four Levels on Which to View Ceramic Glazes
The Majolica Earthenware Process
The Potter's Prayer
The Right Chemistry for a Cone 6 Magnesia Matte
The Trials of Being the Only Technical Person in the Club
The Whining Stops Here: A Realistic Look at Clay Bodies
Those Unlabelled Bags and Buckets
Tiles and Mosaics for Potters
Toxicity of Firebricks Used in Ovens
Trafficking in Glaze Recipes
Understanding Ceramic Materials
Understanding Ceramic Oxides
Understanding Glaze Slurry Properties
Understanding the Deflocculation Process in Slip Casting
Understanding the Terra Cotta Slip Casting Recipes In North America
Understanding Thermal Expansion in Ceramic Glazes
Unwanted Crystallization in a Cone 6 Glaze
Using Dextrin, Glycerine and CMC Gum together
Volcanic Ash
What Determines a Glaze's Firing Temperature?
What is a Mole, Checking Out the Mole
What is the Glaze Dragon?
Where do I start in understanding glazes?
Why Textbook Glazes Are So Difficult
Working with children
Volcanic Ash

Description
Joseph Herbert overviews the technical and practical aspects of this interesting group of materials
Article

Joseph Herbert 
Email:Joseph.Herbert@att.net  

This is material I posted in 1996 in reference to a thread about Mt. St., Helen ash, with some additions about specific rock compositions. I apologize to veteran readers, as necessary.

Using the word "ash" for the material that is expelled during volcanic eruptions is misleading and not helpful when thinking about its composition or origin. I suppose the idea of ash, as in wood ash, is left from the times when volcanoes were thought of as chimneys from inside the earth. It was obvious to the ancients that there was definitely smoke there, likely fire there, and so the material that rained down, being a gray, powdery material, was ash. (insert appropriate Latin phrase)

The eruption of oceanic, basaltic volcanoes is relatively simple and benign - as these things go - and are relatively easy to study. The eruptions usually go on for a long time, have "predictable" phases, and rarely do astonishing things. The molten rock material involved in these eruptions is similar to basalt in composition. It is silica poor and very fluid. While all erupting volcanoes emit lots of gas, the presence of the gas dissolved in the liquid rock is not as important in these eruptions as in some others.

The molten rock material in an oceanic volcano often forms a lake inside a crater or cauldera and runs back down into the vent from time to time. Lots of mixing. Sometimes, the wall of the crater is breached and the contents of the lake flows down the side of the mountain in a spectacular river of liquid rock that is some 1700 degrees F or more in temperature. It may be that this material is in the process of crystallization with crystals of the higher temperature minerals forming while the material flows. There might be some crystals of olivine and high calcium plagioclase in the liquid rock as it goes toward the sea. Other times the side of the mountain fails in a fissure and the contents of the lake runs out through the crack. This kind of eruption is dangerous because the fissure may be far from the crest of the mountain and a large volume of liquid rock is released in an unexpected place very quickly.

In contrast, the eruption of volcanoes that produce other kinds of rock takes a different and more violent course. Specifically, volcanoes that erupt material that is relatively rich in silica behave very differently. The presence of large amounts of silica in molten rock makes the material very viscous - it does not flow out during an eruption. The molten material does move inside the earth where the temperatures are higher and, more importantly, the amount of dissolved gas is greater. The dissolved gas, most of which is water, is the key to the behavior of continental volcanoes like Mt. St. Helens and the volcanoes in the Andes mountains.

Before ending the story, I would like to try to amplify on the difference in viscosity of the two kinds of melted rocks. A non-oceanic volcano in South America erupted (over the course of several days) a spine of molten rock that extended straight up 1300 feet from the vent where the eruption originated. This spine glowed red, and was a very viscous liquid - when the exterior of it solidified, pieces broke off and fell. A spectacular sight.

When a volcano that erupts a high silica material starts to erupt a couple of things happen rather suddenly. The gas rich liquid material melts its way up into the area below the volcano s cone. At some point, the material encounters a zone of weakness and the state of the material in the ground begins to change. First gas is released into the zone of weakness. This is actually a foaming process because the gas is dissolved in the liquid rock and when the pressure is released, the liquid foams. This is exactly the process that happens when a bottle of warm soda is opened. Now, an interesting thing happens, the rock that was flowing because of the dissolved gas becomes stiffer because the gas has left it. So the liquid that flowed well enough to form a bubble, suddenly stiffens once the bubble is formed. The gas is still expanding and soon the bubble breaks. The pieces of the broken bubbles of the foaming liquid rock are carried out of the volcano with the gas. This is volcanic ash.

In the case of Mt. St. Helens, the landslide that removed part of the mountain s summit relieved the restraining pressure on a large mass of liquid rock and all of it foamed up and blew out at once. The chemical composition of the contents of the magma chamber depends on the original composition of the melted rock, the changes in composition as it melted previously erupted material, and what ever removal of material there might have been by loss of early forming crystals. Because this kind of rock is not very liquid when liquid, there could be some variation in composition between the top and bottom of the rock mass. However, as this mass of material was being broken up and spewed into the air, there was mixing. I would be surprised to find large differences in composition of fallen ash from place to place. I have not, however, done any research that might injure that particular prejudice.

As a practical matter, erupted volcanic ash from silica rich volcanoes is composed of glass shards of various sizes. It is bad to breath them and they do settle rapidly in water. The glass may not be a very good glass and will probably leach soluble materials rather easily, especially when you consider the surface area available in fine powders. When left in the ground long enough, the "ash" turns to Bentonite clay. It is possible that some of the Bentonite used in yesterdays glaze batch could be traced to a particular volcanic eruption a few million years ago. Perhaps the famous Mount Mizuma, now Crater Lake, contributed that to your glaze.

Here is an additional story about the composition of volcanic emissions. There was a supposed geologist who observed the eruption (small scale) of lava at an African volcano and rushed to collect a sample of the just solidified lava. The sample was sent off to whatever American university home was and waited there for a while. Some time later, the geologist decided to analyze his rock sample, starting with a good soak and wash. He never got to the wash because the entire rock dissolved during the soak. The rock that had been erupted as a liquid and collected as a solidified specimen was Sodium Carbonate, common washing soda. While I cannot document the story, this supposedly took place in the part of Africa where some deep lakes contain so much dissolved carbon dioxide that when they "turn over" people and animals are killed by the smothering cloud of carbon dioxide that flows away from the lakes. This indicates a large amount of carbon dioxide in the water and, by extension, in the subsurface in general. If the amount of carbon dioxide dissolved in the melted rock below ground, there really isn t a reason that sodium carbonate might not form as a melted material.

What this means to the a glaze discussion is that erupted material can have about any rock composition. Some are much rarer than others, but a wide range exists. The material that is available to any of us at the local feed, glaze, and video store depends on factors like transportation and marketing rather than composition. As we have all noted, shipping pottery raw materials, which are all heavy and mostly used in large quantities, is expensive. In days of old, before the petroleum genie sprang from the bottle, potters went where the materials were or made do with the materials at hand.

To speak more specifically about actual rock, and potential volcanic ash, compositions I have prepared a group of unity formulae for various rocks. Except for the granite, any of these could be an extrusive, that is volcanic, rock. If the table doesn't come out well, silica content increases by nearly a factor of three while the alumina content only increases 50 percent. The total iron is about equal to the fluxes in the basalt while it is 0.2 to 0.4 in the granite type rocks. Magnesia, which I did not include in the flux unity goes from half of unity to 0.03 from basalt to rhyolite. Potassium increases about 5 times, sodium about doubles, and calcium decreases by a factor of three.
Column 1 Olivine Basalt Avg. Unity
Column 2 Tholeiite Basalt Avg. Unity
column 3 Andesite Unity
Column 4 Trachyte, New South Wales Unity.
column 5 Dacite, Mt. Hood, Unity
column 6 Granite, Skye, Inner Hebrides, Unity
column 7 Avg. Rhyolite, Taupo volcano, Unity

1  2  3  4  5  6  7
SiO2  3.13 3.45 3.98 4.61 5.79 8.02 8.24
Al2O3 1.01 1.19 1.32 1.18 1.37 1.46 1.47
Fe2O3 0.28 0.14 0.28 0.10 0.22 0.15 0.10
FeO  0.63 0.48 0.27 0.23 0.21 0.18 0.10
MgO  0.54 0.50 0.24 0.04 0.23 0.06 0.03
CaO  0.72 0.80 0.59 0.14 0.57 0.13 0.18
Na2O  0.21 0.19 0.27 0.45 0.35 0.32 0.47
K2O  0.07 0.01 0.14 0.41 0.08 0.55 0.35

What this all means is that a volcanic rock, which includes volcanic ash, can have almost any composition - within a very wide range. The rocks included in my table run across the range of commonly found volcanic rocks. So, if you are making a glaze recipe using volcanic ash, be sure of your source. You must know that the volcanic material for your next batch is from the same layer as was your last. The composition of material erupted from a single volcano can change over time. Since most of the mined products cut vertically across deposits that were made at successive times, the mining process mixes material of different composition in ways you may not know about. If you are spending time adjusting an ash recipe, you might want to collect the ash yourself and note the location very carefully - maps, photos, markers. Memory fades and vegetation can fool you.

Related Information

Links

Materials	
Mt. St. Helens Ash

Materials	
Navajo Pumice

Materials	
Volcanic Ash

Powdered volcanic ash is used to make ceramic glazes, some varieties have a chemistry similar enough to glaze that high percentages can be employed.

By Tony Hansen
Follow me on

Got a Question?
Buy me a coffee and we can talk 

https://digitalfire.com, All Rights Reserved

Privacy Policy
