Repository: AngelOnFira/potter

# clay-knowledge

clay-knowledge is an open archive and modern rebuild of **[digitalfire.com](https://web.archive.org/web/2026/https://digitalfire.com)** — Tony Hansen's 35-year ceramics and glaze-chemistry reference, which shut down on 2026-06-26. It preserves the site from the Internet Archive and re-publishes the knowledge core — materials, oxides, minerals, glossary, articles, recipes, tests, hazards, and firing schedules — as a fast, searchable static site, enriched with typed oxide chemistry (analyses, Seger unity formulas, and Stull charts).

---

File: data/archive/digitalfire.com/article/198.html
Understanding Thermal Expansion in Ceramic Glazes

May 2026: We are continuing a major code rewrite. Please contact us if you find issues. Thank you.

Home

			Oxides

			Materials

			Recipes

			Glossary

Others
				
					Articles
					Hazards
					Minerals
					Properties
					Firing Schedules
					Temperatures
					Troubles
					Tests
					Media
					Pictures
					Typecodes
					Projects
					Consultants
					Schools
					Stores
					Don't Buy-A-Mug

https://digitalfire.com
					Insight-Live.com
					Sign-Up

Search

All Articles

A ChatBot gives jaw-dropping glaze recipe advice - Jan 2025
A Low Cost Tester of Glaze Melt Fluidity
A One-speed Lab or Studio Slurry Mixer
A Textbook Cone 6 Matte Glaze With Problems
Adjusting Glaze Expansion by Calculation to Solve Shivering
Alberta Slip, 20 Years of Substitution for Albany Slip
An Overview of Ceramic Stains
Are You in Control of Your Production Process?
Are Your Glazes Food Safe or are They Leachable?
Attack on Glass: Corrosion Attack Mechanisms
Ball Milling Glazes, Bodies, Engobes
Binders for Ceramic Bodies
Bringing Out the Big Guns in Craze Control: MgO (G1215U)
Can We Help You Fix a Specific Problem?
Ceramic Glazes Today
Ceramic Material Nomenclature
Ceramic Tile Clay Body Formulation
Changing Our View of Glazes
Chemistry vs. Matrix Blending to Create Glazes from Native Materials
Concentrate on One Good Glaze
Copper Red Glazes
Crazing and Bacteria: Is There a Hazard?
Crazing in Stoneware Glazes: Treating the Causes, Not the Symptoms
Creating a Non-Glaze Ceramic Slip or Engobe
Creating Your Own Budget Glaze
Crystal Glazes: Understanding the Process and Materials
Deflocculants: A Detailed Overview
Demonstrating Glaze Fit Issues to Students
Diagnosing a Casting Problem at a Sanitaryware Plant
Drying Ceramics Without Cracks
Duplicating Albany Slip
Duplicating AP Green Fireclay
Electric Hobby Kilns: What You Need to Know
Fighting the Glaze Dragon
Firing Clay Test Bars
Firing: What Happens to Ceramic Ware in a Firing Kiln
First You See It Then You Don't: Raku Glaze Stability
Fixing a glaze that does not stay in suspension
Formulating a body using clays native to your area
Formulating a Clear Glaze Compatible with Chrome-Tin Stains
Formulating a Porcelain
Formulating Ash and Native-Material Glazes
G1214M Cone 5-7 20x5 glossy transparent glaze
G1214W Cone 6 transparent glaze
G1214Z Cone 6 matte glaze
G1916M Cone 06-04 transparent glaze
Getting the Glaze Color You Want: Working With Stains
Glaze and Body Pigments and Stains in the Ceramic Tile Industry
Glaze Chemistry Basics - Formula, Analysis, Mole%, Unity 
Glaze chemistry using a frit of approximate analysis
Glaze Recipes: Formulate and Make Your Own Instead
Glaze Types, Formulation and Application in the Tile Industry
Having Your Glaze Tested for Toxic Metal Release
High Gloss Glazes
Hire Us for a 3D Printing Project
How a Material Chemical Analysis is Done
How desktop INSIGHT Deals With Unity, LOI and Formula Weight
How to Find and Test Your Own Native Clays
I have always done it this way!
Inkjet Decoration of Ceramic Tiles
Is Your Fired Ware Safe?
Leaching Cone 6 Glaze Case Study
Limit Formulas and Target Formulas
Low Budget Testing of Ceramic Glazes
Make Your Own Ball Mill Stand
Making Glaze Testing Cones
Monoporosa or Single Fired Wall Tiles
Organic Matter in Clays: Detailed Overview
Outdoor Weather Resistant Ceramics
Painting Glazes Rather Than Dipping or Spraying
Particle Size Distribution of Ceramic Powders
Porcelain Tile, Vitrified Tile
Rationalizing Conflicting Opinions About Plasticity
Ravenscrag Slip is Born
Recylcing Scrap Clay
Reducing the Firing Temperature of a Glaze From Cone 10 to 6
Setting up a Clay Testing Program in Your Company or Studio
Simple Physical Testing of Clays
Single Fire Glazing
Soluble Salts in Minerals: Detailed Overview
Some Keys to Dealing With Firing Cracks
Stoneware Casting Body Recipes
Substituting Cornwall Stone
Super-Refined Terra Sigillata
The Chemistry, Physics and Manufacturing of Glaze Frits
The Effect of Glaze Fit on Fired Ware Strength
The Four Levels on Which to View Ceramic Glazes
The Majolica Earthenware Process
The Potter's Prayer
The Right Chemistry for a Cone 6 Magnesia Matte
The Trials of Being the Only Technical Person in the Club
The Whining Stops Here: A Realistic Look at Clay Bodies
Those Unlabelled Bags and Buckets
Tiles and Mosaics for Potters
Toxicity of Firebricks Used in Ovens
Trafficking in Glaze Recipes
Understanding Ceramic Materials
Understanding Ceramic Oxides
Understanding Glaze Slurry Properties
Understanding the Deflocculation Process in Slip Casting
Understanding the Terra Cotta Slip Casting Recipes In North America
Understanding Thermal Expansion in Ceramic Glazes
Unwanted Crystallization in a Cone 6 Glaze
Using Dextrin, Glycerine and CMC Gum together
Volcanic Ash
What Determines a Glaze's Firing Temperature?
What is a Mole, Checking Out the Mole
What is the Glaze Dragon?
Where do I start in understanding glazes?
Why Textbook Glazes Are So Difficult
Working with children

Understanding Thermal Expansion in Ceramic Glazes

Description
Understanding thermal expansion is the key to dealing with crazing or shivering. There is a rich mans and poor mans way to fit glazes, the latter might be better.
Article

Almost any fired ceramic object experiences expansion as it is heated and contraction as it is cooled. A typical piece of functional ware is a two-part system in that body and glaze possess independent expansion characteristics. However the glaze is fixed to the underlying body and is therefore obliged to conform to the body's thermally induced size changes. Stresses are thus part of what we could call a 'glaze-body marriage'.

To succeed a marriage needs two important things:

Compatibility: In a body:glaze 'marriage' they must have compatible expansion curves (we will see what that means in a minute). A key fact to remember is that fired ceramic is strong under compression but very weak under tension. If a glaze is stretched onto the body at any time (even as a result of contraction due to quick surface cooling) it will likely form a network of cracks to relieve the stress. This is why having a glaze under slight compression is good.

Firmly bonded: In most cases a significant reaction layer or interface does bond them together. This buffer forms as the liquid glaze melt attacks the body, penetrating into it and forming intermediate compositions layered against the body. The temperature, soaking, cooling rate, glaze and body chemistry, and material particle sizes all affect the development of the intermediate zones. On one extreme, earthenware will have a poor interface while on the other, high temperature slow fired porcelain will have a highly developed one. Fritted glazes will typically soften over a longer period produce a better interface.

Crazing (the fired glaze forms a network of crack lines) and shivering (the fired glaze flakes off at rims and edges) are among the most common problems glaze technicians have to deal with. Many manufacturers and individual potters suffer serious loss of product strength and compromised hygienic properties because of these. Unfortunately some do not even realize it.

Glazes that have a higher expansion than the body by implication also contract more on cooling. This puts the glaze under tension, stretching it, sort of a "size 6 mug in a size 5 glaze" situation. If you would like to demonstrate some dramatic crazing, mix nepheline syenite and water and apply a thick layer to a test piece made from a typical cone 10 clay body and fire. Tension can also occur where a normally compatible glaze is subjected to stretching by a moisture absorbing and expanding body (e.g. water reacts with alkaline or alkaline earths remaining uncombined in under fired bodies). However I will assume that your clay body is either vitreous or contains additives to prevent this.

Shivering is the opposite, a "size 6 mug in a size 7 glaze" situation where areas of the glaze unable to 'hang on' can actually flake off the fired ware. If you would like to see some pretty dramatic shivering, make a body composed of ball clay and silica 50:50 and apply a typical cone 10 low-feldspar glaze.

There are plenty of common misconceptions about how to deal with crazing problems, most tend to attack the symptoms instead of the real cause, thermal expansion mismatch. It is not difficult to create a glaze:body marriage that survives the initial contraction test of cooling slowly in the kiln. The real trial is achieving a 'working fit' that ensures the glaze is under the correct amount of compression over the entire range of heat/cool cycles it will experience during many years use. You must create a two-part system that achieves a degree of compression in the glaze that is within the "interfacial layer's" ability to hold it comfortably over a long time. Thus, compressive stress actually becomes a contributing factor to the ability of the 'marriage' to stand up under thermal attack during use.

Rich Man's Way to Fit Glazes

If you can afford an instrument called a dilatometer, then you can take a broader view of thermal expansion. This device is the standard instrument used to measure thermal expansion of small test samples from room temperature to set point (for glazes) or an arbitrary temperature (for bodies). It is basically a small furnace in which a tiny bar made from the glaze or body is heated. It is positioned in a refractory tube against which a sensitive push-rod measuring probe rests (newer designs use lasers). Length changes during a fixed-rate heat-up from room temperature to the softening point of the glaze are recorded and plotted as a 'dilatometric curve'. 

Simple dilatometric curve produced by a dilatometer

Visualize a reversal of the dilatometric heat-up curve: On cooling, a molten glass solidifies at its "set point". From here, it is capable of accepting differential stress from the body to which it is attached. The total thermal expansion could be considered as the percentage increase in length of the bar at its 'set point'. However glazes have different set points so a more useful standard has evolved: divide the total expansion by the number of degrees taken to produce it (if the curve is fairly linear over the range this value is reliable). This produces a figure that represents the change in length per °C. By the time the mathematics are finished, the result for ceramics is a value in the 10-7 decimal range. Thus an expansion of '7.0' is really 7.0 X 10-7 in/in/°C (the length units are obviously arbitrary, it could be cm/cm/°C if you like).

As already stated, the ideal glaze should have a slightly lower expansion than the body to put it under some compression. It is thus not difficult to imagine a technician superimposing the dilatometer curves for variations of a glaze on top of the one for the body to find one whose curve tracks a little lower than the body. How much lower? That would be determined by that company's experience with the type of glaze and body they use.

It is important to realize that this method of controlling the expansion relationship between body and glaze is not practical for people who just want to make one test of a body and glaze in isolation and expect the results to be a definitive indication of fit. This method is only useful if done over a period of time in parallel with production to develop an understanding of the expansion relationship between body and glaze and how to rationalize and compare their curves (which can have different shapes by the way). In some ways, the poor man's way to doing this is actually better for most people.

Poor Man's Way to Fit Glazes

An interesting point is that although a dilatometer provides a graphic view of the history of thermal expansion for a glaze and body, the technician still has to decide what the proper spatial relationship between body and glaze curves should be. How do they do this? Other kinds of tests. They must subject ware to extreme thermal stresses and mechanical tests to try to induce crazing. Over the years a history of these test results and a record of how ware stands up over time produces the body of knowledge that enables them say where the line for a glaze should be in relation to a specific body. From that point on new glazes can be brought on-line based on dilatometric testing without the need for all the other tests.

It may have already struck you that you can fit a glaze just fine without the use of a dilatometer. Industrial tests for glaze fit are not nearly as complicated as most people might think. While dilatometric curves of body and glaze are nice to have, it is the "acid-test" of subjecting the body-glaze 'marriage' to stress that tells the real story. Typically, multiple specimens of glazed ware are repeatedly subjected to an atmosphere of steam at high pressure, heated in air or boiling water, and then quenched in ice water. It is important to standardize the test. Make sure that the ware is thoroughly heated and cooled throughout on each cycle and examined closely to record results. Some have been able to translate the failure point in their tests to the expected failure rate in the field. For bodies with an absorption, it is also important to realize that body expansion can occur if, and when, water is absorbed. So in the above tests, an important element is long exposure to heat and being sure the ware is thoroughly and completely cooled (some people will put ware in a freezer overnight to take it well below the temperature of ice water). Many have standardized on a 5 minute cycle ice-water boiling-water test. Others heat the ware hotter than boiling, 300F for example.

A second valuable test is fired strength. The idea is to glaze and fire a sample bar of the body, then break multiple specimens in a device that records the necessary force for each. Calculations and subsequent averaging yield a strength figure that can be compared with the unglazed body's strength. In this way, you can create a profile comparing strength with formulation changes designed to vary the expansion of the glaze. While achieving a high strength is good, it is important that a glaze not be under too much compression, this might produce stronger ware out of the kiln but under continued use it may eventually fail.

Another interesting observation you can make is a fracture test. Make a thin-walled vessel of the clay (as close to spherical as possible) and glaze it on the inside and fire. Then drop it on a concrete floor (cover your eyes). If the glaze is under compression the piece will almost explode into dozens of pieces, often with a popping sound. Glazed edges of shards will be razer-sharp.  If the glaze is crazing the piece should break with a dead thud with some grainy material produced by disintegration along break lines (because of craze-induced weakness). A vitreous piece with a fitted glaze should be strong and break into only a few pieces. Glazed edges on shards should follow the contour of the crack is if the body and glaze were one.

Using Calculation to Fit a Glaze

It might seem logical that we measure the thermal expansion of each of the materials used in a glaze recipe and then calculate the expansion additively based on the percentage of each. However the problem with calculating glaze expansion from the expansions of the raw materials is that those expansions are a product of the average mineralogy and crystal structure of the material particles rather than the overall chemistry. The classic example of this is carbon. Graphite is a soft lubricating powder, diamond is the hardest material known. They have the same chemistry but different mineralogy. In ceramics the classic example is silica powder. It has a very high thermal expansion, particles of quartz are literally the 'kings of thermal expansion'. Fused silica (melted and then quickly solidified before it can crystallize) is the lowest (or one of the lowest) expansion ceramic materials known! How is that possible? Because quartz is a crystal, fused silica is a glass. Yet they have exactly the same chemistry! This story can be repeated for almost any other raw ceramic material, they are almost all crystalline. Most materials are mixtures of minerals and even mixtures of different forms of the same mineral (and others).

A fired glaze is a glass, it is not crystalline. Thus its expansion is a theoretical product of the contributions of the oxides that its chemistry enumerates. Each recipe material contributes one or more oxides and the same oxide can be contributed from a number of materials in the recipe (SiO2 for example). Thus calculating a glazes expansion additively from the percentage of each oxide is practical (although there are caveats as you will see later). INSIGHT knows the expansion of each of the oxides from sets of common thermal expansion numbers of ceramic oxides built in to it (selectable by the user). It calculates the expansion of the glaze as a whole from the formula. Thus expansion is clear a formula level (as opposed to material level) property.

We must be aware of the limitations of this to employ thermal expansion prediction effectively. Expansion calculations are not absolute, they are relative within a system (material or oxide). For example, if you have a dolomite, whiting, feldspar, kaolin, silica glaze and you try a bunch of minor variations, the calculated expansions will give you a fairly accurate indication of which variations have higher and lower expansions and to what degree. But if you make a major change to the oxide balance (perhaps moving toward a high MgO from a high KNaO content) while still using the same materials, the calculated thermal expansion difference between the two will often not accurately reflect the actual measured differences. Even more significantly, if lithium carbonate, for example, is introduced (or a boron frit, or zinc, for example) it is now a different system and different factors affecting the proximity of calculated and actual thermal expansion come into play. Likely you are employing many systems (which most people are) so there is good reason to think in relative terms. If a glaze is crazing, for example, reduce its thermal expansion and test rather than worrying so  much about how much its expansion matches an arbitrary absolute target. Often the degree to which a calculated expansion changes when you adjust the recipe is comparable to the degree to which the actual measured numbers would be different (within a system). There are other factors that affect the accuracy of thermal expansion prediction also:

Some oxides, like Li2O do not impose their expansions in a linear fashion or in accordance with their proportion.

The degree to which a glaze is completely melted determines the degree to which its expansion calculation is valid.

Crystallization: A melt that freezes to a crystalline solid has a very different thermal expansion than when it freezes to a glass.

Non melting particles: Zircon imposes its expansion as a non-participant in the glass structure, this is very different than if it were to melt and participate in the glass chemistry. Alumina (calcined or hydrate) is a similar story.

Oxides interact: The expansion contribution of one may be different depending on which other oxides are present.

Various mathematical techniques have been employed that produce good results within certain systems, but there is no universal method that works everywhere because there are so many variables in ceramics (the glass industry is much better at this, see below). Glazes often have phase changes (discontinuities in the glass structure), incomplete melting, crystal development and non-melting particles (like zircon). 

Remember also that dilatometers have their own absolute vs. relative interpretation problems.

The simple additive method of calculating expansion is the most common and has proven quite workable. Why? Different authorities disagree on absolute expansion but they generally agree comparatively (the degree to which an expansion will move up or downward with a given formula change is more predictable than what the absolute values will be). Also the differences between individual oxide expansions (within a given set of numbers) are so profound that calculations unquestionably give direction. So remember: Calculations produce relative, not absolute thermal expansion values. But isn't that what we need? If a glaze is crazing then its expansion needs to go down. Do we need an absolute number to represent the expansion of the glaze and clay? No. This is why calculated expansion is effective, oxides that increase or decrease it are well known. This is similar to driving with a broken speedometer and judging your speed according to surrounding traffic. 
Little old ladies are likely driving below the limit, teenage men likely above. Different roads are like different clay bodies.

How much should you adjust expansion value to fix a crazing problem? If a glaze is crazing out of the kiln this is an indicator of a serious, not a minor problem. Thus, if the expansion of the crazing glaze calculates to 7.5, then try to move it to 7.0. After stress testing, then move it more or less. 

Establishing Calculated Expansion Targets for Your Clay Bodies

Anyone who has done a lot of calculations on recipes they have tested on their own clay bodies soon learns to predict whether or not new ones will craze. However, remember that calculations are relative within 'systems', although a dolomite  matte may need to calculate to 7.0 to fit your body don't expect a highly fluid zinc lithia crystalline to work at the same calculated value.

Consider an example of a silky matte cone 10 glaze.

Silky Matte

CUSTER FELDSPAR..... 33.0

DOLOMITE............ 23.0

EPK KAOLIN.......... 22.0

SILICA.............. 22.0

FORMULA & ANALYSIS

*CaO  .41  8.33%

*MgO  .41  5.90%

*K2O  .12  3.97%

*Na2O  .05  1.16%

*Fe2O3 .00  .23%

*TiO2  .00  .09%

*P2O5  .00  .05%

Al2O3  .44 16.25%

SiO2  2.98 64.02%

COST/KG  .23

RATIO  6.70

EXPAN  6.45

The company using it has found it to be successful with an ironware brown body at cone 10 reduction. Not only does it not craze but it considerably strengthens the ware. This is important because such bodies are usually fairly weak (iron bodies develop their characteristic warm color as a function of stopping the firing short of vitrification). A glaze that fits poorly on such a clay can cut its strength quite dramatically whereas one that fits well can significantly increase strength. In the case of this company, they were producing ware that was tougher than others who used a stronger clay body but with a poorly fitted glaze. In fact, the strength difference in the ware was so great that simply breaking a mug of each made it obvious which was stronger. Since this glaze is known to function well, the calculated expansion of any other glaze using the same or a similar material suite and chemistry balance can be compared and fairly reliable fit predictions made.

Although a dilatometer-equipped factory technician correlates strength and thermal stressing glaze fit tests to actual expansion curves, you can correlate to calculated numbers. This method is not quite as precise but it is more flexible in that it allows prediction of fit without having to make fired samples and measure them. Predictions become increasingly accurate with time and experience.

How expansion is calculated?

As already noted, it has been shown that thermal expansion is considered an additive property (with the limitations noted). This means that a knowledge of the expansion values of a glaze's constituent oxides makes it possible to calculate the expansion of the glaze as a whole by simple addition. The equation for a glazes calculated expansion, G, is:

G = Ea x Pa + Eb x Pb
+ Ec X Pc etc.

Where a, b, and c are oxides, E is the oxide expansion and P is the proportion of oxide in the glaze. For example, if a glaze consists of 50% oxide A, which has an expansion of 5, and 50% oxide B, which has an expansion of 10, then the expansion is:

(.50 x 5) + (.50 x 10) = 7.5

Remember, this is only an approximate way to deduce a glaze's expansion since other factors besides the oxide make-up are involved (especially interactions). The issue is further clouded by the fact that basic expansion data from different authorities can vary, use different units, and be intended for use with molar formulas or percentage analyses. There is, thus, the challenge of either averaging the data or accepting the set one feels is more applicable or credible. In actual practice, I have found this to be less of an impact than expected since there is good agreement on the oxides that typically comprise 90% of the glaze (e.g. the huge expansion contributions of Na2O and K2O, moderate CaO, low MgO, Al2O3, SiO2, B2O3).

There are, of course, irregularities not yet accounted for. One interesting exercise is to page through the frits at the Digitalfire Reference Library and compare calculated expansion figures with the physical expansion values shown for many of them. For most the correlation is good, but for some there is a considerable discrepancy (B and Li containing frits are examples, this is understandable since these two oxides are known to have non-linear response to proportion). Like the drug industry, we must also consider interactions between oxides, this is not well understood.

The Art Glass Industry: An interesting parallel

The importance of knowing expansion is paramount to glass artists who cool their thick pieces in minutes instead of hours. Pieces of glass of different colors and chemistry are routinely joined and they must be expansion compatible to cool without cracking. The supply chain considers thermal expansion a fundamental piece of information that should never be separated from a glass or glass mix. 90-compatible, for example, refers to soda glass that has an expansion of 90 x 10-7. Built in stresses that cause failure over time are a great concern also and glass artists use hot/cold tests and special instruments to identify and deal with them. At the least, ceramic artists can take a lesson about the importance of thermal expansion. However, there are other factors. Glazes often have phase changes (discontinuities in the glass structure), incomplete melting, crystal development and non-melting particles (like zircon). Also, potters and ceramic production facilities use a much wider range of oxide and material systems that impose their own idiosyncrasies on thermal expansion prediction.

Thermal Expansion Numbers Provided with Frits

Frit companies normally publish expansion numbers with their frits. These may be derived by measurement in a dilatometer or by calculation. Various frit companies have different ways of calculating (usually involving the standard additive process with exceptions). Ferro, likely pretty typical, calculates coefficient in degrees C using Hall factors if available and M & H factors otherwise.  The numbers are the COE x 10 -6. When they measure the thermal expansion of glazes or frits in the laboratory they log the expansion change between 0-450 degrees C using a 3 degree C per minute heating rate.

Related Information

No crazing out of the kiln. But an ice-water test did this.

This picture has its own page with more detail, click here to see it.

The side of this white porcelain test mug is glazed with varying thicknesses of V.C. 71 (a popular silky matte used by potters), then fired to cone 6. Out of the kiln, there was no crazing, and it felt silky and wonderful. But after a 300F/icewater IWCT this happened (it was felt-pen marked and cleaned with acetone). The glaze was apparently elastic enough to handle the gradual cooling in the kiln. However, the recipe has 40% feldspar and low Al2O3 and SiO2, in a cone 6 glaze these are red flags for crazing.

No matter what anyone tells you, glaze fit can rarely be fixed by firing differently (that just delays it). If someone needs to cool their kiln slowly to prevent crazing it simply means the glaze does not fit - its needs to be adjusted to reduce its co-efficient of thermal expansion.

Links

Tests	
Co-efficient of Linear Expansion

In ceramics, glazes expand with increasing temperature. Being brittle materials, they must be expansion-compatible with the body they are on.

Tests	
300F:Ice Water Crazing Test

Ceramic glazes that do not fit the body often do not craze until later. This progressively stresses the fit until failure point, thus giving it a score

Articles	
Bringing Out the Big Guns in Craze Control: MgO (G1215U)

MgO is the secret weapon of craze control. If your application can tolerate it you can create a cone 6 glaze of very low thermal expansion that is very resistant to crazing.

Articles	
Crazing in Stoneware Glazes: Treating the Causes, Not the Symptoms

Band-aid solutions to crazing are often recommended by authors, but these do not get at the root cause of the problem, a thermal expansion mismatch between glaze and body.

Articles	
The Effect of Glaze Fit on Fired Ware Strength

The fit between body and glaze is like a marriage, if is is strong the marriage can survive problems. Likewise ceramic ware with well fitting glaze is much stronger than you think it might be, and vice versa.

Projects	
Tests

Troubles	
Glaze Crazing

Ask the right questions to analyse the real cause of glaze crazing. Do not just treat the symptoms, the real cause is thermal expansion mismatch with the body.

Troubles	
Glaze Shivering

Ask the right questions to analyse the real cause of glaze shivering. Do not just treat the symptoms, the real cause is thermal expansion mismatch with the body.

Glossary	
Co-efficient of Thermal Expansion

The co-efficient of thermal expansion of ceramic bodies and glazes determines how well they fit each other and their ability to survive sudden heating and cooling without cracking.

Glossary	
Calculated Thermal Expansion

The thermal expansion of a glaze can be predicted (relatively) and adjusted using simple glaze chemistry. Body expansion cannot be calculated.

URLs	
https://www.eieinstruments.com/tiles_&_ceramics_testing_instruments/autoclave_test/tiles-autoclave-crazing-test-autoclave-for-website

Tiles Autoclave - Crazing Test Autoclave

Compliance Standards: EN ISO 10545-11, ASTM C424, IS 13630 (Part-9)

PayPal	No tracking, No ads, No paywall, No transient content!
Just organized, concise information constantly updated and improved.
Was this helpful? Consider supporting me.	
By Tony Hansen
Follow me on

Got a Question?
Buy me a coffee and we can talk 

https://digitalfire.com, All Rights Reserved

Privacy Policy

File: data/archive/digitalfire.com/article/199.html
Adjusting Glaze Expansion by Calculation to Solve Shivering

May 2026: We are continuing a major code rewrite. Please contact us if you find issues. Thank you.

Home

			Oxides

			Materials

			Recipes

			Glossary

Others
				
					Articles
					Hazards
					Minerals
					Properties
					Firing Schedules
					Temperatures
					Troubles
					Tests
					Media
					Pictures
					Typecodes
					Projects
					Consultants
					Schools
					Stores
					Don't Buy-A-Mug

https://digitalfire.com
					Insight-Live.com
					Sign-Up

Search

All Articles

A ChatBot gives jaw-dropping glaze recipe advice - Jan 2025
A Low Cost Tester of Glaze Melt Fluidity
A One-speed Lab or Studio Slurry Mixer
A Textbook Cone 6 Matte Glaze With Problems
Adjusting Glaze Expansion by Calculation to Solve Shivering
Alberta Slip, 20 Years of Substitution for Albany Slip
An Overview of Ceramic Stains
Are You in Control of Your Production Process?
Are Your Glazes Food Safe or are They Leachable?
Attack on Glass: Corrosion Attack Mechanisms
Ball Milling Glazes, Bodies, Engobes
Binders for Ceramic Bodies
Bringing Out the Big Guns in Craze Control: MgO (G1215U)
Can We Help You Fix a Specific Problem?
Ceramic Glazes Today
Ceramic Material Nomenclature
Ceramic Tile Clay Body Formulation
Changing Our View of Glazes
Chemistry vs. Matrix Blending to Create Glazes from Native Materials
Concentrate on One Good Glaze
Copper Red Glazes
Crazing and Bacteria: Is There a Hazard?
Crazing in Stoneware Glazes: Treating the Causes, Not the Symptoms
Creating a Non-Glaze Ceramic Slip or Engobe
Creating Your Own Budget Glaze
Crystal Glazes: Understanding the Process and Materials
Deflocculants: A Detailed Overview
Demonstrating Glaze Fit Issues to Students
Diagnosing a Casting Problem at a Sanitaryware Plant
Drying Ceramics Without Cracks
Duplicating Albany Slip
Duplicating AP Green Fireclay
Electric Hobby Kilns: What You Need to Know
Fighting the Glaze Dragon
Firing Clay Test Bars
Firing: What Happens to Ceramic Ware in a Firing Kiln
First You See It Then You Don't: Raku Glaze Stability
Fixing a glaze that does not stay in suspension
Formulating a body using clays native to your area
Formulating a Clear Glaze Compatible with Chrome-Tin Stains
Formulating a Porcelain
Formulating Ash and Native-Material Glazes
G1214M Cone 5-7 20x5 glossy transparent glaze
G1214W Cone 6 transparent glaze
G1214Z Cone 6 matte glaze
G1916M Cone 06-04 transparent glaze
Getting the Glaze Color You Want: Working With Stains
Glaze and Body Pigments and Stains in the Ceramic Tile Industry
Glaze Chemistry Basics - Formula, Analysis, Mole%, Unity 
Glaze chemistry using a frit of approximate analysis
Glaze Recipes: Formulate and Make Your Own Instead
Glaze Types, Formulation and Application in the Tile Industry
Having Your Glaze Tested for Toxic Metal Release
High Gloss Glazes
Hire Us for a 3D Printing Project
How a Material Chemical Analysis is Done
How desktop INSIGHT Deals With Unity, LOI and Formula Weight
How to Find and Test Your Own Native Clays
I have always done it this way!
Inkjet Decoration of Ceramic Tiles
Is Your Fired Ware Safe?
Leaching Cone 6 Glaze Case Study
Limit Formulas and Target Formulas
Low Budget Testing of Ceramic Glazes
Make Your Own Ball Mill Stand
Making Glaze Testing Cones
Monoporosa or Single Fired Wall Tiles
Organic Matter in Clays: Detailed Overview
Outdoor Weather Resistant Ceramics
Painting Glazes Rather Than Dipping or Spraying
Particle Size Distribution of Ceramic Powders
Porcelain Tile, Vitrified Tile
Rationalizing Conflicting Opinions About Plasticity
Ravenscrag Slip is Born
Recylcing Scrap Clay
Reducing the Firing Temperature of a Glaze From Cone 10 to 6
Setting up a Clay Testing Program in Your Company or Studio
Simple Physical Testing of Clays
Single Fire Glazing
Soluble Salts in Minerals: Detailed Overview
Some Keys to Dealing With Firing Cracks
Stoneware Casting Body Recipes
Substituting Cornwall Stone
Super-Refined Terra Sigillata
The Chemistry, Physics and Manufacturing of Glaze Frits
The Effect of Glaze Fit on Fired Ware Strength
The Four Levels on Which to View Ceramic Glazes
The Majolica Earthenware Process
The Potter's Prayer
The Right Chemistry for a Cone 6 Magnesia Matte
The Trials of Being the Only Technical Person in the Club
The Whining Stops Here: A Realistic Look at Clay Bodies
Those Unlabelled Bags and Buckets
Tiles and Mosaics for Potters
Toxicity of Firebricks Used in Ovens
Trafficking in Glaze Recipes
Understanding Ceramic Materials
Understanding Ceramic Oxides
Understanding Glaze Slurry Properties
Understanding the Deflocculation Process in Slip Casting
Understanding the Terra Cotta Slip Casting Recipes In North America
Understanding Thermal Expansion in Ceramic Glazes
Unwanted Crystallization in a Cone 6 Glaze
Using Dextrin, Glycerine and CMC Gum together
Volcanic Ash
What Determines a Glaze's Firing Temperature?
What is a Mole, Checking Out the Mole
What is the Glaze Dragon?
Where do I start in understanding glazes?
Why Textbook Glazes Are So Difficult
Working with children
Adjusting Glaze Expansion by Calculation to Solve Shivering

Description
This page demonstrates how you might use INSIGHT software to do calculations that will help you increase the thermal expansion of a glaze while having minimal impact on other properties.
Article

Shivering and crazing are probably the two most common glazing problems in industry and hobby ceramics. When one becomes familiar with some thermal expansion theory and how easily crazing can be dealt with, it becomes a mystery why others seem puzzled by the problem. I have watched people who are in love with one touchy glaze try a myriad of different bodies, alter firing curves in every possible way, and yet, achieve only limited success. And then, there are the "snake oil" remedies. "Just add some silica to stop crazing and take some out to stop shivering" it says in many textbooks. This sounds fine at first but as already discussed, you will likely upset the oxide balance and probably kill its surface character if you add enough to fix the problem. Each glaze has its own personality and complexities, a "one solution fits all" method will not work. 

Until now, calculating glaze formulas and their expansion values has been a little tedious to say the least. INSIGHT and similar software changed that, providing instant expansion results for any formula or recipe. 

Below is a set of source figures I have chosen to use. As you will see, using the calculation approach is an exercise in relating one glaze to another, one oxide to another. It is not necessary to know what a crazing glaze's expansion is; all we really need to know is whether and adjustment to its recipe will give it a lower expansion to make it fit better onto the body. While we could get into the units of these numbers, this is not really important, their relationship to each other is the key. 

Expansion Values

BaO 	0.13	K2O 	0.33	MnO 	-0.09 	

CaO 	0.15	Na2O 	0.39	TiO2	0.14 	

PbO 	0.08	ZnO 	0.09	B2O3 	0.03 	

MgO 	0.03	Fe2O3 	0.13	Al2O3 	0.06 	

SiO2 	0.04 	

From the numbers above, it becomes obvious why the addition of silica has a lowering effect on a glaze's expansion (although not to the degree you might think). One also begins to appreciate why high-temperature glazes (which have so much more SiO2 and Al2O3) are much easier to fit to clay bodies without crazing. Yes, SiO2 has a very low expansion, so glazes containing plenty of it will tend to have a low expansion also and thus resist crazing. However there is a caveat to this: Even high silica glazes will craze if they contain significant amounts of Na2O and K2O (from feldspar, for example).

Let's look at a shivering problem that occurred in one studio. Below is an INSIGHT report of the original shivering glaze.
DETAIL PRINT - Matte White Glaze
MATERIAL  PARTS  WEIGHT  CaO*  MgO*  K2O*  Na2O*  ZrO2 Fe2O3*  TiO2  Al2O3  SiO2
WEIGHT OF EACH OXIDE  56.1  40.3  94.2  62.0  123.2  160.0  79.7  102.0  60.1
-- -------------------------------------------------------------------------------------------------  MATERIAL
Expan OF EACH OXIDE  0.15  0.03  0.33  0.39  0.02  0.13  0.14  0.06  0.04  Cost/kg
---------------------------------------------------------------------------------------------------  -------
 CUSTER FELDSPAR....  52.50  617.10  0.00  0.06  0.03  0.00  0.09  0.60  0.00
 KAOLIN.............  15.00  258.14  0.06  0.12  0.24
 FLINT..............  14.50  60.00  0.24  0.19
 WHITING............  9.50  100.00  0.09  0.12
 TALC...............  5.00  126.23  0.04  0.05  0.25
 SUPERPAX...........  1.50  183.00  0.01  0.01  0.00
 BENTONITE..........  2.00  489.48  0.00  0.00  0.00  0.00  0.00  0.00  0.02  0.00
---------------------------------------------------------------------------------------------------  -------
TOTAL  100.00  0.10  0.04  0.06  0.03  0.01  0.00  0.00  0.15  1.04  0.09
UNITY FORMULA  0.44  0.18  0.26  0.11  0.04  0.01  0.00  0.68  4.70
PER CENT BY WEIGHT  5.87  1.76  5.72  1.69  1.08  0.22  0.00  16.45  67.20
Cost/kg  0.09
  Si:Al  6.93
 SiB:Al  6.93
  Expan  6.90

Notice that the expansion is calculated based on the figures shown under each oxide column title. It is very clear which oxides need to be increased to move the expansion up. Shivering is much less common than crazing, so it is not likely that too much change is needed. It should be possible to leave the SiO2 and Al2O3 alone and thereby minimize fired property changes associated with disruptions in the overall balance. 

If exotic color compatibility is not at issue (it depends on the absence or presence of certain fluxes), a conservative starting point is to redistribute the fluxes, increasing one at the expense of another. As noted, sodium has the highest expansion, so it is logical to increase it at the expense lower ones like CaO and MgO. You have probably noticed that high sodium glazes (ones with plenty of nepheline syenite and soda feldspar) tend to craze. However Na2O contributes properties much more similar to K2O, therefore I will first try to remove Na2O and replace with an equal amount of K2O.

A common sodium sourcing material, as mentioned, is nepheline syenite. Using INSIGHT, I made a quick substitution for potash feldspar, then juggled remaining material amounts to compensate for the differences in these two materials. Here is the result.
DETAIL PRINT - Matte White Glaze
MATERIAL  PARTS  WEIGHT  CaO  MgO  K2O  Na2O  ZrO2  Fe2O3  TiO2  Al2O3  SiO2
WEIGHT OF EACH OXIDE  56.1  40.3  94.2  62.0  123.2  160.0  79.7  102.0  60.1
---------------------------------------------------------------------------------------------------  MATERIAL
Expan OF EACH OXIDE  0.15  0.03  0.33  0.39  0.02  0.13  0.14  0.06  0.04  Cost/kg
---------------------------------------------------------------------------------------------------  -------
 NEPHELINE SYENITE..  49.30  446.40  0.01  0.00  0.02  0.08  0.11  0.50  0.33
 KAOLIN.............  10.81  258.14  0.04  0.08  0.24
 FLINT..............  22.70  60.00  0.38  0.19
 WHITING............  9.00  100.00  0.09  0.12
 TALC...............  4.60  126.23  0.04  0.05  0.25
 SUPERPAX...........  1.50  183.00  0.01  0.01  0.00
 BENTONITE..........  2.00  489.48  0.00  0.00  0.00  0.00  0.00  0.00  0.02  0.00
---------------------------------------------------------------------------------------------------  -------
TOTAL  99.92  0.10  0.04  0.02  0.08  0.01  0.00  0.00  0.16  1.04  0.25
UNITY FORMULA  0.10  0.04  0.02  0.08  0.01  0.00  0.00  0.16  1.04
PER CENT BY WEIGHT  5.74  1.66  2.49  5.18  1.07  0.08  0.00  17.41  66.37
Cost/kg  0.25
  Si:Al  6.47
 SiB:Al  6.47
  Expan  7.17

Notice that the calculated expansion is up modestly to 7.2 (from about 7.0). The relative amounts of the fluxing oxides (refer to the "UNITY FORMULA" line) have altered somewhat, but the SiO2 and Al2O3 remain unchanged as a result of the compensatory recipe adjustments I did. 

It is possible that this change in expansion might not be enough. There is still room for more movement. The obvious target is the flux MgO, it has the lowest expansion by far. I am going to remove some of it in favor of CaO, this should have a greater effect on overall glaze expansion than the above change (note however that it is possible that the glaze depends partly on the magnesia (MgO) for its silky appearance, substituting CaO for MgO is more likely to preserve this than Na2O for MgO). 

Following is a calculation where I have eliminated the MgO sourced by talc, and added CaO.
DETAIL PRINT - Matte White Glaze
MATERIAL  PARTS  WEIGHT  CaO*  MgO*  K2O*  Na2O*  ZrO2 Fe2O3*  TiO2  Al2O3  SiO2
WEIGHT OF EACH OXIDE  56.1  40.3  94.2  62.0  123.2  160.0  79.7  102.0  60.1
---------------------------------------------------------------------------------------------------  MATERIAL
Expan OF EACH OXIDE  0.15  0.03  0.33  0.39  0.02  0.13  0.14  0.06  0.04  Cost/kg
---------------------------------------------------------------------------------------------------  -------
 NEPHELINE SYENITE..  47.71  446.40  0.01  0.00  0.02  0.08  0.11  0.48  0.33
 KAOLIN.............  10.75  258.14  0.04  0.08  0.24
 FLINT..............  25.42  60.00  0.42  0.19
 WHITING............  12.61  100.00  0.13  0.12
 SUPERPAX...........  1.50  183.00  0.01  0.01  0.00
 BENTONITE..........  2.00  489.48  0.00  0.00  0.00  0.00  0.00  0.00  0.02  0.00
---------------------------------------------------------------------------------------------------  -------
TOTAL  99.99  0.13  0.00  0.02  0.08  0.01  0.00  0.00  0.16  1.02  0.25
UNITY FORMULA  0.56  0.01  0.10  0.32  0.03  0.00  0.00  0.67  4.34
PER CENT BY WEIGHT  7.98  0.10  2.44  5.08  1.09  0.08  0.00  17.22  66.01
Cost/kg  0.25
  Si:Al  6.51
 SiB:Al  6.51
  Expan  7.39

As you can see, the expansion has increased much more this time; possibly it was not necessary to remove all the talc. A line blend of this adjustment with the original recipe would determine some intermediate compromise mixture. A simple three-interval line blend is done by mixing the trial 75:25, 50:50 and 25:75 with the original. An easy way to do this is described in the section about altering glaze temperature. 

I am going to try one more change.

I will go back to the original recipe again, leave the potash feldspar alone, remove the talc, and adjust the rest of the recipe ingredients to preserve the SiO2 : Al2O3 ratio.
DETAIL PRINT - Matte White Glaze
MATERIAL  PARTS  WEIGHT  CaO*  MgO*  K2O*  Na2O*  ZrO2 Fe2O3*  TiO2  Al2O3  SiO2
WEIGHT OF EACH OXIDE  56.1  40.3  94.2  62.0  123.2  160.0  79.7  102.0  60.1
---------------------------------------------------------------------------------------------------  MATERIAL
Expan OF EACH OXIDE  0.15  0.03  0.33  0.39  0.02  0.13  0.14  0.06  0.04  Cost/kg
---------------------------------------------------------------------------------------------------  -------
 CUSTER FELDSPAR....  49.75  617.10  0.00  0.05  0.02  0.00  0.08  0.57  0.00
 KAOLIN.............  16.50  258.14  0.06  0.13  0.24
 FLINT..............  15.75  60.00  0.26  0.19
 WHITING............  14.50  100.00  0.14  0.12
 SUPERPAX...........  1.50  183.00  0.01  0.01  0.00
 BENTONITE..........  2.00  489.48  0.00  0.00  0.00  0.00  0.00  0.00  0.02  0.00
---------------------------------------------------------------------------------------------------  -------
TOTAL  100.00  0.15  0.00  0.05  0.02  0.01  0.00  0.00  0.15  0.99  0.09
UNITY FORMULA  0.65  0.01  0.24  0.11  0.04  0.01  0.00  0.67  4.35
PER CENT BY WEIGHT  9.07  0.05  5.56  1.64  1.11  0.22  0.00  16.97  65.37
Cost/kg  0.09
  Si:Al  6.54
 SiB:Al  6.54
  Expan  7.23

The expansion has moved from 7.0, for the original, to 7.23 with this modest change. Again, it is possible that the optimum recipe is a mixture of this and the original as determined by a line blend. 

Notice that throughout this calculation process, I kept the total recipe amount at 100. Also, I rounded recipe amounts on each calculation to avoid accuracy overkill. Since the Superpax and bentonite are added for non-chemical purposes of melt opacity and slurry suspension, as a final step I recalculated the recipe total to 96.5 and restored the superpax to 1.5 and the bentonite to 2.0. 

You probably want to know whether this really worked! Well, it performed perfectly! All three trials had a surface quality that is almost identical to the original. The first two high sodium tests made the glaze a little less opaque, requiring the addition of more Superpax. A little work with the three in production indicated the best one. 

Dealing with Crazing

In actual practice, it is not that common to find a glaze that shivers and requires the kind of adjustment just done (except perhaps at low temperatures using high talc bodies). Middle and high temperature glazes naturally tend toward crazing, it seems it is always a challenge to keep the expansion low enough. The process is simply the opposite of that shown above, the best strategy is to reduce Na2O and K20 in favor of MgO and CaO or to add boron which enables increasing the silica and alumina.

Related Information

Links

Tests	
Co-efficient of Linear Expansion

In ceramics, glazes expand with increasing temperature. Being brittle materials, they must be expansion-compatible with the body they are on.

Articles	
The Effect of Glaze Fit on Fired Ware Strength

The fit between body and glaze is like a marriage, if is is strong the marriage can survive problems. Likewise ceramic ware with well fitting glaze is much stronger than you think it might be, and vice versa.

Troubles	
Glaze Crazing

Ask the right questions to analyse the real cause of glaze crazing. Do not just treat the symptoms, the real cause is thermal expansion mismatch with the body.

Troubles	
Glaze Shivering

Ask the right questions to analyse the real cause of glaze shivering. Do not just treat the symptoms, the real cause is thermal expansion mismatch with the body.

PayPal	No tracking, No ads, No paywall, No transient content!
Just organized, concise information constantly updated and improved.
Was this helpful? Consider supporting me.	
By Tony Hansen
Follow me on

Got a Question?
Buy me a coffee and we can talk 

https://digitalfire.com, All Rights Reserved

Privacy Policy
