Repository: AngelOnFira/potter

# clay-knowledge

clay-knowledge is an open archive and modern rebuild of **[digitalfire.com](https://web.archive.org/web/2026/https://digitalfire.com)** — Tony Hansen's 35-year ceramics and glaze-chemistry reference, which shut down on 2026-06-26. It preserves the site from the Internet Archive and re-publishes the knowledge core — materials, oxides, minerals, glossary, articles, recipes, tests, hazards, and firing schedules — as a fast, searchable static site, enriched with typed oxide chemistry (analyses, Seger unity formulas, and Stull charts).

---

- **[`prototype/`](prototype/)** — the static site + its build pipeline (axum/Leptos dev server, extractor, image optimizer, SSG, Pagefind). See [`prototype/README.md`](prototype/README.md) to build and deploy.
- **[`tools/`](tools/)** — throttled, Wayback-first survey + archiver scripts.
- **[`data/`](data/)** — the archived site, survey, and Wayback-coverage artifacts (the 1.8 GB source zip is on [archive.org](https://archive.org/details/digitalfire-archive)).
- **[`STATUS.md`](STATUS.md)** — current state and decisions · **[`docs/research-report.md`](docs/research-report.md)** — preservation research & rights notes.

File: data/archive/digitalfire.com/trouble/black_coring.html
Black Coring

Home

			Oxides

			Materials

			Recipes

			Glossary

Others
				
					Articles
					Hazards
					Minerals
					Properties
					Firing Schedules
					Temperatures
					Troubles
					Tests
					Media
					Pictures
					Typecodes
					Projects
					Consultants
					Schools
					Stores
					Don't Buy-A-Mug

https://digitalfire.com
					Insight-Live.com
					Sign-Up

Search

Monthly Tech-Tip from Tony Hansen SignUp	No tracking! No ads!
	
All Troubles

Black Coring
Bleeding Colors
Bloating
Casting Slip Problems
Chrome Flashing in Ceramic Glazes
Clouding in Ceramic Glazes
Cracking of Clays During Drying
Crawling
Dunting and Cracking of Clay Bodies During Firing
Foaming of Ceramicd Glaze Slurries
Glaze Blisters
Glaze Crazing
Glaze is Off-Color
Glaze Marks or Scratches
Glaze peeling on drying
Glaze Pinholes, Pitting
Glaze Shivering
Glaze Slurry is Difficult to Use or Settling
Leaking of Fired Ceramics
Lime Popping
Orange Peel Surface
Over Firing of Ceramic Glazes and Bodies
Powdering, Cracking and Settling Glazes
Runny Ceramic Glazes
Specking on Ceramic Ware
Splitting at the Plastic Stage
Staining of Fired Ceramic Glazes
Uneven Glaze Coverage
Warping

Black Coring

A common fault in reduction gas fired ceramic ware made from iron bearing clays.  The interior cross section of the clay turns black.
Details

For potters, who use periodic kilns and slow firing schedules, black coring almost always occurs in reduction firings with iron-containing bodies. But it can also occur in densely packed oxidation-fired kilns (see below). In industry, it occurs in oxidation firings (mainly in tile because production requirements demand fast firing). 

There are two schools of thought about the cause in pottery. One blames a combination of fast firing, heavy reduction and trapped carbon. The view is that body carbon fails to oxidize to CO2 and steals oxygen from Fe2O3 (reducing it to FeO, a powerful flux). This FeO then fluxes the body, sealing it and preventing the escape of remaining carbon thus producing the characteristic 'black core' in ware cross-section.

However, black coring happens in bodies that have no carbon: Ones high in iron that have already been bisque fired. The higher the iron and the larger its particle size the more the black coring. Ware cross sections totally enclosed in glaze exhibit the most black coring. Thus, the characteristic black color is likely the reduced black iron, not carbon. This occurs even when kiln reduction is not heavy.

There will always be some degree of blackness (or gray) in the cross-section of reduction-fired ware that contains materials having any amount of iron oxide and carbon (including ball clays). Electric kilns can also produce this phenomenon (in the case of clays of high carbon and iron content, dense kiln pack and little airflow). Once iron is reduced to FeO it is very difficult to reoxidize it back to Fe2O3.

In the tile industry, where ware has not been bisque fired, the problem is organics in the body using up any available oxygen and thus preventing the oxidation of iron compounds. The high density of the ceramic coupled with fast firing make it amazing that it is even possible to fire tile without this issue. Black coring is not considered a functional issue (e.g. strength) as much as an aesthetic one. For heavier ceramics, one source suggested the addition of ammonium nitrate, stating that it promotes the oxidation of organic substances in the preheating phase.

Related Information

Close up of black coring: Is it carbon? Nope. Is it always bad? Nope.

This picture has its own page with more detail, click here to see it.

This is a closeup of a shard from the wall of a thrown vessel. The clay is an iron stoneware, Plainsman Fire-Red with added feldspar, fired in reduction at cone 10. The reduction was not heavy, the kiln was fired with enough air to burn almost all the gas leaving only a slight yellow (but mostly blue) flame at the damper. Is this black color carbon? Consider the following. Carbon is refractory, this is glassy. During bisquit firing the carbon was burned out of this. These black zones have a hole at their centers. This is black iron, a strong flux. The iron is coming from large particles (20-40 mesh) of iron pyrite. In the reduction atmosphere, the natural Fe2O3 is being robbed of oxygen (from both the decomposition of neighboring particles and the atmosphere of the kiln) and converting to FeO. That is melting and interacting with the feldspar to soak into the surrounding matrix. Contrary to what most people think this does not weaken the clay, it strengthens ware (provided the feldspar is present). Once the black has permeated the entire matrix of a piece it becomes very strong (even with a hammer it was unexpectedly difficult to break ware to get these shards). Note the right side is not glaze-covered, if it had been the entire matrix would be black. But still strong.

Black coring with L4168G and L4168F

This picture has its own page with more detail, click here to see it.

These are iron reduction test bodies. The L4168G (left) is far stronger yet it has a higher percentage of Fe2O3 and much more black coring. How is that possible? Because it has 10% added feldspar. The black FeO iron is staining the feldspar black (bleeding out from each pyrite particle), helping it do its job of producing a glassy black color is not coming from the kiln atmosphere? Because the buff-burning bodies in the same kiln did not have any of this. On the right, the iron is restricted by its ability to vitrify the body by limited glass development, ending up destabilizing it instead (by increasing body thermal expansion).

Iron red reduction clay suitable for functional ware? How?

This picture has its own page with more detail, click here to see it.

This is a high iron two-material stoneware fired in reduction, purely a test body we are working on. Normally such bodies are rendered unsuitable because of black coring associated with FeO. But 10% added Custer Feldspar solves that problem, combining with the iron to vitrify the body to excellent fired strength (it does have 5% porosity but this is mainly due to the cavities formerly occupied by the iron pyrite particles. The color and iron speckle are contributed by both of the raw materials in the body. Saint Rose Red supplies most of the iron to produce the red coloration. A1 bentonitic clay adds plasticity and contributes the pyritic iron particles. The fired bars of this body show it at cone 10 reduction (top) and cone 10 oxidation down to 7 (downward from top). Adding just a little more feldspar produces a metallic firing surface! The glaze is GR10-CW, pure Ravenscrag Slip with 10% talc opacified with a little Zircopax and tin oxide.

C-Red clay glazed and black coring at cone 10R

This picture has its own page with more detail, click here to see it.

C-Red clay (also called Carbondale Red) has 12% iron oxide. It is also refractory so easily handles cone 10R. However with that amount of iron is it pretty well impossible to prevent black carbon coring in glazed ware. This cup simply fell to pieces when just touched. Each of these small pieces can be broken into many more with just light finger pressure. Yet the unglazed test bars were unbreakable by hand! The glaze-body bond is also strong. What is demonstrated here is the extreme compression under which the glaze is attached to the clay, breakage relieves it. That means the black coring is increasing the thermal expansion of the body, as the piece cools in the kiln the body is contracting thermally more than the glaze, putting the latter under more and more compression.

Feldspar saves this iron red, black coring reduction body

This picture has its own page with more detail, click here to see it.

These two pieces were in the same firing, the right one exited broken and cracked like this. They contain the same percentage of iron (it is supplied by red fireclay). The glaze is the same. The walls on both of these are completely black-cored. Multiple other pieces of this same size and shape were made of each of these two clays and the result was the same on all of them. The difference: The body on the left has 10% added feldspar. That feldspar is combining with the iron oxide, reduced to black FeO, to vitrify the body - that left mug is incredibly strong. The one on the right is fragile, a light tap with a hammer and it exploded into a dozen pieces. Why? The FeO, for lack of a vitrified matrix, has increased the thermal expansion of the body to the point pieces are failing spontaneously from glaze compression.

Here is something potters can do that industry cannot do!

This picture has its own page with more detail, click here to see it.

These mugs were fired at cone 10R. The body is L4168G5, I mixed it myself using 50% Plainsman Saint Rose Red, 40% Plainsman A2, 10% Custer feldspar. The Saint Rose clay contributes the color, the A2 the speckle and plasticity and the feldspar matures the body enough to avoid black coring. The heavy iron specking is being sourced by these very unique clays, both were ground at 42 mesh only. The left glaze is GR10-CW Ravenscrag Talc matte with added Zircopax. The right one has that same glaze on the inside and G2571A bamboo matte on the outside. The unglazed body is a beautiful deep red. These are certainly not porcelain strength but the glazes fit, the mugs are durable enough and serviceable for normal use. This type of ware is the domain of potters only, no industry would be able to babysit the touchy process it takes to make these, they would not be able to find a reliable material supply, they would not be able to maintain enough consistency and would not be able to justify to customers the high body porosity required.

Glazing ware only on the inside - the hazard

This picture has its own page with more detail, click here to see it.

This is an example of one of John Prosser's "house mugs". They have been fracturing. Partially broken ones are spring-loaded like this. All broken pieces have black coring. Of course when thick-walled, high carbon, high iron bodies are fired without a previous bisque in heavy reduction one can expect true black coring (where Fe2O3 and CO2 react to form a body matrix hostile to even slight thermal shock). But none of these factors are present. Of course, testing could be done to bisque these higher, soak longer in the bisque, start reduction later, and oxidize longer at the end. But these measures will not likely be enough. The outer surface could be put on as an engobe over a vitreous body (but lots of work using the EBCT test would be needed because of the difference in firing shrinkage).

Stepping back consider: These black cored sections are unglazed. When iron reduces it turns black so the color black alone does not mean official black coring. When there is enough feldspar to form a good measure of vitrification (as is the case with this body) one can expect it to be suitable for light duty functional ware. Magnesia mattes like this have low thermal expansion because they contain a lot of MgO, a super low expansion flux. That puts them under compression on the body, a lot of unglazed external surface like this compounds the problem. The solution is to raise glaze expansion, something fairly easy to do in high fire. Just increase the KNaO at the expense of CaO.

Carbon burnout in a ball clay

This picture has its own page with more detail, click here to see it.

A broken test bar of ball clay fired to cone 10 reduction. Notice the black carbon core. Ball clays commonly contain carbon, many have a noticeable grey color in the raw state because of this. Notice it has not burned out despite the fact that the clay itself is still fairly porous, the firing was slow and the temperature reached was high. Ball clay typically does not comprise more than 30% of a body recipe so its opportunity to burn away is sufficient. However some specialized bodies have a much higher percentage.

Links

Glossary	
Black Core

A common fault in reduction gas fired ceramic ware made from iron bearing clays.  The interior cross section of the clay turns black.

Articles	
Organic Matter in Clays: Detailed Overview

A detailed look at what materials contain organics, what its effects are in firing (e.g. black core), what to do to deal with the problem and how to measure the amount of organics in a clay material.

Temperatures	
Organic burnout (300-)

By Tony Hansen
Follow me on

Got a Question?
Buy me a coffee and we can talk 

https://digitalfire.com, All Rights Reserved

Privacy Policy

File: data/archive/digitalfire.com/trouble/bleeding_colors.html
Bleeding Colors

Home

			Oxides

			Materials

			Recipes

			Glossary

Others
				
					Articles
					Hazards
					Minerals
					Properties
					Firing Schedules
					Temperatures
					Troubles
					Tests
					Media
					Pictures
					Typecodes
					Projects
					Consultants
					Schools
					Stores
					Don't Buy-A-Mug

https://digitalfire.com
					Insight-Live.com
					Sign-Up

Search

Monthly Tech-Tip from Tony Hansen SignUp	No tracking! No ads!
	
All Troubles

Black Coring
Bleeding Colors
Bloating
Casting Slip Problems
Chrome Flashing in Ceramic Glazes
Clouding in Ceramic Glazes
Cracking of Clays During Drying
Crawling
Dunting and Cracking of Clay Bodies During Firing
Foaming of Ceramicd Glaze Slurries
Glaze Blisters
Glaze Crazing
Glaze is Off-Color
Glaze Marks or Scratches
Glaze peeling on drying
Glaze Pinholes, Pitting
Glaze Shivering
Glaze Slurry is Difficult to Use or Settling
Leaking of Fired Ceramics
Lime Popping
Orange Peel Surface
Over Firing of Ceramic Glazes and Bodies
Powdering, Cracking and Settling Glazes
Runny Ceramic Glazes
Specking on Ceramic Ware
Splitting at the Plastic Stage
Staining of Fired Ceramic Glazes
Uneven Glaze Coverage
Warping

Bleeding Colors

In ceramics, the edges of overglaze and underglaze color decoration often bleeds into the over or under glaze. How can this be avoided.
Details

Overglaze decoration (and frequently underglazes) often bleed on the edges, especially brushstrokes. The higher the melt fluidity of the colored layer the more bleeding will occur, especially if the over or under-glaze is also fluid. Cobalt colors are often more fluid and runny, that is why this problem is most commonly seen with blues (this is true even with cobalt silicate stains, manufacturers recommend cobalt aluminate products for this).

While there are other factors, control of the melt fluidity of the glaze and colored under/over glaze is the most important. Matte glazes tend to be more stable (less fluid) and thus host overglaze colors better (although some matte glazes are still fluid because their matteness mechanism is surface crystallization during cooling). The thickness of the glaze layer is also important, some glazes are stable on vertical surfaces, up to a point, after which that stability quickly degrades as they begin to run. It is thus important to know the degree of melt fluidity for both your glaze and over/underglazes. Take the time to make melt fluidity test balls to compare them.

Stain powders are not just mixed with water and painted on to ware. They need to be part of a recipe: A base with a color addition. The base is a transparent matte or glossy glaze having as low a melt fluidity and LOI as possible yet still producing a good glass. It also has a chemistry that is sympathetic to the stains being used (stain companies outline chemistry requirements for host glazes in their documentation). Bases will almost always be very high in frit content. They will also contain 1-1.5% gum to make them brush well and dry slowly. However, there is a problem. Different stains have differing color strengths and different effects on glaze melt fluidity (and even other properties like thermal expansion). Powerful colors, like blue, will likely not comprise more than 10% (with 90% base). Others, like yellow, will need a much higher percentage. Through testing the coloring power of each stain can be assessed (and its percentage adjusted). Its effect on melt fluidity should be adjusted for. How? One way is to have two or three variations on the base, spanning a range from very stiff melt (even incompletely melted) to one that melts very well (even too much). As an example, suppose you are using a magnesia matte cone 6 glaze, like G2934Y and a color is making it too fluid. Try replacing half of the G2934Y with a cone 10 magnesia matte, G2571A. If the opposite is needed, add a balanced frit like Ferro 3195 to make it melt better.

Adjusting the recipe to accommodate each color requires considerable testing (some commercial glaze manufacturers do not even do this and the variations in their products demonstrate that). But if you are developing your own colors, seriously consider doing the work necessary to make them work properly. Start with one color, then two, then more. An added benefit will be the ability to see how subtle visual effects on colours change as their melt fluidity is adjusted.

Related Information

Bleeding underglaze. Why?

This picture has its own page with more detail, click here to see it.

This cobalt underglaze is bleeding into the transparent glaze that covers it. This is happening either because the underglaze is too highly fluxed, the over glaze has too high of a melt fluidity or the firing is being soaked too long. Engobes used under the glaze (underglazes) need to be formulated for the specific temperature and colorant they will host, cobalt is known for this problem so it needs to be hosted in a less vitreous engobe medium. When medium-colorant compounds melt too much they bleed, if too little they do not bond to the body well enough. Vigilance is needed to made sure the formulation is right.

A fluid melt glaze bleeds much more into adjoining ones

This picture has its own page with more detail, click here to see it.

The outer green glaze on these cone 6 porcelain mugs has a high melt fluidity.  The liner on the upper mug is G3806C, a fluid melt high gloss clear. The liner glaze on the lower one, G2926B, is high gloss but not highly melt fluid. Thus, when both the outer and inner glazes have high melt fluidity (upper mug), they bleed together forming a fuzzy boundary. But when even one of them is not, a crisp boundary is achieved (lower mug).

Why pure stain powders make poor inks, slips, underglazes and overglazes

This picture has its own page with more detail, click here to see it.

On the left are pure blue stain brush strokes, on the right are green ones (both painted over a glaze). Clearly, the green is refractory, stiffening the glaze enough to trap bubbles and sit on the surface as a dry, unmelted layer. The blue is the opposite, melting and bleeding profusely into the glaze. Under the glaze, these problems would be magnified (the blue bleeding more, the green causing crawling and blistering). Stains are not ceramic, they are ceramic additives. Stains are not safe for direct food contact. Stains are expensive. Stains don't suspend in water, paint poorly and dry as a lose powder. These stains each need to be added, as a minor percentage, to a ceramic painting medium (one with CMC gum and a mix of ceramic materials tailored to melt to the desired degree and have a compatible chemistry for develop the color (as per manufacturer guidelines).

Cobalt and iron overglazes bleeding into the matte glaze

This picture has its own page with more detail, click here to see it.

This is the G2934Y matte base with overglaze decoration fired at cone 6. Although this matte has a high melt fluidity, overglaze decoration can be successful as long as it is not applied too thick and not overfired. But in this case the glaze is thickly applied. Once the critical thickness boundary is passed, the glaze's ability to hold overglaze in place quick degrades. The G2934 recipe has less melt fluidity and fires to the same surface, it would would be a better choice as the base glaze in this case (and could be applied thicker). However this Y variation would be a good choice as the medium if you want to make your own overglaze brushable colors.

Underglaze color mayhem at cone 5!

This picture has its own page with more detail, click here to see it.

These are commercial underglaze colors fired in a flow tester. Underglazes are not pure stains, they are a blend of stain powders with a host recipe (a porcelain-like mix of clay, frit, silica) that matures enough to fuse to the body but not so much that it melts. The blue, green and red are from one manufacturer. Stain powders have different melting temperatures and require differing percentages to get color intensity, the base recipe of the medium should compensate for that. That is not being done here, the pink one needs less flux and the green needs more. The black underglaze (D) (from a second manufacturer) has liquefied, gassed out and is about to head down the runway! The E black (a third manufacturer) has not even started to melt or even sinter. The black engobes were plastic, the colored ones were not, likely an indication that black requires a much lower stain percentage in the engobe recipe.

Here is motivation to make your own underglazes!

This picture has its own page with more detail, click here to see it.

Commercial hobby underglazes are high in stain and very expensive. But does expensive mean suitable? To help answer we have over-fired these commercial products in a melt fluidity tester (to cone 8). They are recommended for use from cone 06-6 (some can go higher e.g. the green). Underglazes need to melt enough to bond with the underlying body, but not so much that opacity is lost (any melting loses opacity). Excessive melt can also cause design edges to bleed. To work well at greater thicknesses, underglazes need to have a firing shrinkage similar to the body (an ill-fitted underglaze and body forced into marriage are eventually going to divorce, in the form of flaking or cracking at their interface). Thus, while a regular glaze would melt enough to go well down the runway on this tester, an underglaze should not flow at all. At this temperature, none of these have achieved the right degree of maturity (the green is too refractory, the others over-melt to varying degrees). The only one that has a chance of suitability at cone 6, two cones lower than this, is the blue. Clearly, the base recipe and stain percentage in each underglaze recipe color needs attention, if that can be achieved all of these would mature to the same degree.

Underglazes can be incompatible with the clear overglaze

This picture has its own page with more detail, click here to see it.

These are porcelain tiles that we bisque fired, one-coat decorated with underglazes (Crysanthos), glazed with G3806PS fluid-melt glossy clear glaze and fired to cone 6. Fluid melt clear glazes cover colors much better (without crawling or clouding). Some colors are bleeding, if needed this glaze can be adjusted (by adding kaolin) to make it melt a little less. The rose color on the upper right, #093, is not working? Why? It likely employs a chrome-tin stain, these have requirements: A clear glaze having a minimum amount of CaO, no ZnO and not too much B2O3. This glaze does not qualify. But no transparent glaze works with all underglazes. You could find others that work with #093 but they could cloud, craze, crawl and not be glossy enough. The other orange/pink colors here are working. Why? Because they likely employ inclusion stains. A key factor is that the black is working well, even when applied over the white underglaze.

Why it is not a good idea to use straight stain underglaze

This picture has its own page with more detail, click here to see it.

The logo on the left was rubber-stamped using and ink mix made of only glycerine and Mason 6666 black stain. The glaze is shedding off during firing. Multiple properties needed by a stamping ink are not present here. First, the stain dries as a powder, it has no hardening or bonding properties, glycerine is its only mechanism. Second, it is too concentrated, the black color is so powerful that it bleeds excessively into the overlying glaze. Third, it does not melt during firing so it does not bond with the body below. And, it either develops only a fragile interface with the glaze above, or sheds it off. The piece on the right mixes the stain 50:50 with a glossy transparent glaze, from that it inherits better lays down, accepts the overglaze better and dries harder. Black stains are potent, an 80:20 stain:glaze mix would work even better.

Links

Glossary	
Bleeding of colors

In ceramics, the edges of overglaze and underglaze color decoration often bleeds into the over or under glaze. How can this be avoided.

Glossary	
Ceramic Glaze Defects

Ceramic glaze defects include things like pinholes, blisters, crazing, shivering, leaching, crawling, cutlery marking, clouding and color problems.

By Tony Hansen
Follow me on

Got a Question?
Buy me a coffee and we can talk 

https://digitalfire.com, All Rights Reserved

Privacy Policy

File: data/archive/digitalfire.com/trouble/bloating.html
Bloating

March 2026: We are doing major upgrades to code here, please be patient regarding any issues. If any page is not working for a period of hours, please contact us. Thank you.

Home

			Oxides

			Materials

			Recipes

			Glossary

Others
				
					Articles
					Hazards
					Minerals
					Properties
					Firing Schedules
					Temperatures
					Troubles
					Tests
					Media
					Pictures
					Typecodes
					Projects
					Consultants
					Schools
					Stores
					Don't Buy-A-Mug

https://digitalfire.com
					Insight-Live.com
					Sign-Up

Search

Monthly Tech-Tip from Tony Hansen SignUp	Feb 14-15, 2026 - Major Server Upgrade Done	No tracking! No ads!
	
All Troubles

Black Coring
Bleeding Colors
Bloating
Casting Slip Problems
Chrome Flashing in Ceramic Glazes
Clouding in Ceramic Glazes
Cracking of Clays During Drying
Crawling
Dunting and Cracking of Clay Bodies During Firing
Foaming of Ceramicd Glaze Slurries
Glaze Blisters
Glaze Crazing
Glaze is Off-Color
Glaze Marks or Scratches
Glaze peeling on drying
Glaze Pinholes, Pitting
Glaze Shivering
Glaze Slurry is Difficult to Use or Settling
Leaking of Fired Ceramics
Lime Popping
Orange Peel Surface
Over Firing of Ceramic Glazes and Bodies
Powdering, Cracking and Settling Glazes
Runny Ceramic Glazes
Specking on Ceramic Ware
Splitting at the Plastic Stage
Staining of Fired Ceramic Glazes
Uneven Glaze Coverage
Warping

Bloating

Bloating occurs when the off-gassing of decomposing particles in a body has not completed by the onset of density and impermeability associated with the vitrification process.
Details

Body bloating (larger bubbles) and blistering (smaller ones) occur after a clay body matures to the point that the surface seals due to glass development but before the generation of gases from the decomposition of organic, carbonate or sulphate materials has completed. The internal pressures bubble the clay (since it has softened to the point of being flexible).

In many clay bodies (e.g. bodies many from air-floated industrial minerals, bodies high in silt or naturally clean materials), bloating never occurs, even if fired to zero porosity or beyond (where melting begins). In others having particles that generate gases (e.g. carbonates, lignite, or any kind of carbon material), bloating can begin to occur even at porosities above 1 or 2 percent. Bodies having added manganese granular are often very sensitive to this problem (the manganese is used to create visual speckling effects); these will almost certainly generate small bloats if the body is fired anywhere near the point at which the surface begins to seal. The problem is also common in terra cotta bodies (or those containing low melting red clays) that are being fired high enough to vitrify them.  Clay bodies made from native materials that have not been ground to 200 mesh (and contain gas-producing impurity particles) are more likely, but not guaranteed, to bloat at some stage in their melting process.

Bloating can also occur in bodies that, by themselves do not bloat, but when glazed do. This is most likely to happen when the glaze is high enough in boron that it begins to melt and seal the surface at temperatures below which decompositions start (the G2826A2 recipe is an example). Even thin-walled vessels can bloat because of this. A complicating factor can be the presence of laminations parallel to the surface, perhaps caused by the forming or pugging process (of a plastic clay). Adjusting the glaze recipe to begin melting later in the firing and correcting issues in the forming process can certainly help to alleviate this problem.

Blistering is avoided by modern production techniques (e.g. fast firing, high-quality clays and body materials of low carbon content, fine particle sizes, glazes are made from consistent materials, ideally, they melt later and smooth out quickly).

Craftsmen making crystalline glazed ware can encounter bloating even in fine-particled high-quality porcelains by subjecting them to long hold periods, complex firing schedules that punctuate hold periods with rapid rise and falls in temperature and early melting highly fluid glazes. Another issue that potters can encounter is long and slow heat-ups in electric kilns having decaying elements, this can bloat otherwise stable porcelains.

Aggravating conditions that produce bloating include the presence of mineral particles (e.g. sulphates) that generate gases during the firing stage at which the body densifies toward zero porosity, the presence of excessive carbon or carbon-containing particles not burned away by bisquit or oxidation firing, laminations in the clay matrix or the presence of an early melting glaze (or soluble salt) that seals the surface preventing gas escape. Clay bodies containing manganese granular particles to produce fired speckle will almost certainly bloat if fired to vitrification.

Many kilns do not have reliable shut-offs or have deteriorated temperature measurement sensors, thus overfiring can be quite common. It is best to confirm firing temperature using properly set cones to avoid bloating (especially for volatile bodies). Better yet, fire the clay body to a temperature well short of a range where it might bloat. Finer grinding of the clay containing the offending particles will also help a lot, enabling vitrifying it more without fear of bloating (although warping during firing will be an issue).

Related Information

Ancient pottery with bloats - Why?

This picture has its own page with more detail, click here to see it.

Some archaeologists view this the bloating in these jars as a fault. But they might not be. The bloating could have been their way of gauging the maximum density (and thus strength) at which the terra cotta clay can be fired without warping or sagging. A requirement for these jars might have been water tightness so a few of these bubbles could have been proof of suitability.

That being said, Brian Weibe offered a more down-to-earth explanation. This form began in the Hellenistic period 2nd century BCE. Although potters could make exquisite hand-burnished ware (Eastern Terra Sigillata) making these store jars was all about efficiency. The 'utility' clay was augmented with sawdust and any industrial combustible (and probably hastily mixed by foot as they do today in Palestinian potteries in the West Bank hill country) to assure fast maturity with minimal time or fuss. The result is a genre that is easy to spot (by these barbaric throw lines and little attention to symmetry or style. They were easily broken and needed to be replaced inexpensively. 

What can happen when already vitrified ware is refired?

This picture has its own page with more detail, click here to see it.

Bloating. These teapots have been refired to cone 6. This is just a standard porcelain body (feldspar, kaolin, silica, ball clay) that vitrifies fully at about cone 7. The slower the firing the more likely this is to happen (refires must be done more slowly to avoid dunting). This type of bloating is not easy to explain, only a few mitigating measures are obvious (putting ware in a cooler part of the klin, avoiding glazes of very high boron content, using a stoneware or whiteware instead of a porcelain, using higher quality body materials).

Bloating can happen suddenly

This picture has its own page with more detail, click here to see it.

Example of a buff stoneware clay bloating at cone 10 oxidation (whereas it appears very stable at cone 8). This is a 25x4 recipe employing 200 mesh silica, feldspar, kaolin and ball clay. The cause of this is not always obvious (the body should soften and melt without bloating). This body is fine for the production of ware to cone 8 but obviously, kilns must not be permitted to over-fire.

Bloating with multiple bodies at cone 6: Why is this happening?

This picture has its own page with more detail, click here to see it.

The problem occurred with standard Plainsman M340, M390, M350, M370 and P300. The stonewares have porosities of 2-3%, the M370 1% and the P300 0.5%. Thus, all of these have comfortable margins for overfiring. The G2926B glaze, used on all of them, does seal the surface pretty early so it can contribute to over-fired ware bloating sooner than typical. But the problem here is 

 likely the cone-fire modes on hobby kiln controllers. For this kiln, the cone 6 program goes to 2236F. That's cone 7. Adding the error of the thermocouple and the misinformation from poorly set cones the temperature overshoot could be more. That means this ware is likely just over-fired. Manually programming your kilns in consort with calibration using self-supporting cones, that is the way to get control. Add to that the benefit from firing schedules like the drop-and-soak PLC6DS and slow-cool C6DHSC.

Why is the clay blistering on this figurine?

This picture has its own page with more detail, click here to see it.

This is an admirable first effort by a budding artist. They used a built-in cone 6 program on an electronic controller equipped electric kiln. But it is overfired. How do we know that? To the right are fired test bars of this clay, they go from cone 4 (top) to cone 8 (bottom). The data sheet of this clay warns not to fire over cone 6. Why? Notice the cone 7 bar has turned to a solid grey and started blistering and the cone 8 one is blistering much more. That cone 8 bar is the same color as the figurine (although the colors do not match on the photo). The solution: Calibrate the kiln sitter by using a self-supporting cone.

Decomposing manganese granular particles are causing this stoneware to bloat

This picture has its own page with more detail, click here to see it.

This is a cone 6 stoneware with 0.3% 60/80 mesh manganese granular (Plainsman M340). Fired from cone 4 (bottom) to cone 8 (top). This body is normally stable to cone 8, but with the manganese it begins to bloat at cone 7! This is evidence that particles of manganese are generating gases as they decompose and melt at the same time as the body is vitrifying, these produce volumes and pressures sufficiently suddenly that closing channels within the maturing body are unable to vent them out.

What happens when a terra cotta body is fired to cone 6

This picture has its own page with more detail, click here to see it.

It may not melt, but will certainly warp and blister/bloat (as show here). If there is inadequate kiln wash or silica sand it will also stick to the kiln shelf.

Clays that do not bloat no matter how much they are overfired

This picture has its own page with more detail, click here to see it.

The causes of bloating can be less than obvious. Consider these two clays: Although they have simply been slaked in water from the raw lumps and have already densified to zero porosity by cone 5 (bottom bars) they remain stable through the entire range of cone 6 to 10 and also cone 10R (bottom to top)! The test bar on the top left does have particulate impurities (mainly ironstone concretions) and both contain significant soluble salts. The cone 10 bars are melting and the firing curves for all of these were relatively fast. Yet none of these factors have resulted in any bloating. 

Some bodies cannot be fired to even near zero porosity

This picture has its own page with more detail, click here to see it.

Bloating in a high iron raw clay ground to 42 mesh (Plainsman M2). It is still stable, dense and apparently strong at cone 4 (having 1.1% porosity). But at cone 6  (top bar) it is bloating badly. At cone 5 the clay experiences the early stages of bloating. Cone 4 is thus "dangerous territory" for this particular clay. A reminder of this can be seen by putting on a transparent glaze - it fills with clouds of micro-bubbles from off-gassing that has begun well below cone 4.

Raw iron bearing clays can be volatile in firing

This picture has its own page with more detail, click here to see it.

Here is a good reason not to have single-temperature tunnel-vision when evaluating a clay body or clay material. This high-iron clay looks great at cone 3 or 4 (the second and third from the bottom, the bottom bar is cone 5 and out-of-place here). But by cone 5 (fourth bar up) the soluble salts (invisible at lower temperatures) begin to melt. Shortly after the clay rapidly descends into serious bloating and then melting by cone 7 & 8 (top bars).

Exploding clay. How do you do that?

This picture has its own page with more detail, click here to see it.

The top two terra cotta clay test bars were fired at cone 01 and cone 02. Notice how they puff up inside and eventually split open the outer layer revealing an "Aero chocolate bar" interior. Why? The fine-particled clay at the surface has vitrified and oxidized enough to become an almost porcelain-like surface, sealing it. But terra cotta clays have particulates of many minerals, inside the bars where oxygen is lacking some of them are decomposing and melting (and releasing CO2) at the very same temperature. Guess what happened when I mixed this clay 50:50 with Redart: This effect was gone, it fired to a stable and strong red stoneware. Redart, although also a terra cotta, raises the temperature at which the surface seals, beyond when the gas escape is happening. Some people actually seek this effect. The secret of making it happen is finding a native clay that vitrifies completely at the same temperature as mineral particles are decomposing to create gases.

How to decide what temperature to fire this clay at?

This picture has its own page with more detail, click here to see it.

This is an extreme example of firing a clay at many temperatures to get wide-angle view of it. These SHAB test bars characterize a terra cotta body, L4170B. While it has a wide firing range its "practical firing window" is much narrower than these fired bars and graph suggest. On paper, cone 5 hits zero porosity. And, in-hand, the bar feels like a porcelain. But ware warps during firing and transparent glazes will be completely clouded with bubbles (when pieces are glazed inside and out). What about cone 3? Its numbers put it in stoneware territory, watertight. But decomposition gases still bubble glazes! Cone 2? Much better, it has below 4% porosity (any fitted glaze will make it water-tight), below 6% fired shrinkage, still very strong. But there are still issues: Accidental overfiring drastically darkens the color. Low-fire commercial glazes may not work at cone 2. How about cone 02? This is a sweet spot. This body has only 6% porosity (compared to the 11% of cone 04). Most low-fire cone 06-04 glazes are still fine at cone 02. And glaze bubble-clouding is minimal. What if you must fire this at cone 04? Pieces will be "sponges" with 11% porosity, shrinking only 2% (for low density, poor strength). There is another advantage of firing as high as possible: Glazes and engobes bond better. As an example of a low-fire transparent base that works fine on this up to cone 2: G1916Q.

Fire organic ceramic shapes with this warping body for cone 6

This picture has its own page with more detail, click here to see it.

Left is L4410K, right is L4410L. Very similar, but L has 5% more dolomite. And these cone 6 glazes work well, G2934Y left and G2936A right. These are slip-cast pieces, the walls are not super thin, but the straight-sided shape makes them more susceptible to warping and buckling. This effect can also be achieved using talc bodies, but they have the issue of being brittle, volatile, bloating and not fitting glazes. But both of these pieces have excellent fired strength at cone 6, they have a porcelain-like surface. Of course you will need to test shapes, adjust dolomite content and control firing temperature carefully to be able to do this with consistency. If you are near a Plainsman Clays distributor, they made a test run of L4410L (as the new L213), boxes are available for order. If not, you can mix your own.

Links

Glossary	
Body Bloating

When clay materials and bodies bubble as they melt or over fire. This normally happens in raw materials that contain particulates that produce gases during firing.

Glossary	
Body Warping

Warping happens during the firing of ceramic ware when there is a high degree of vitrification and inadequate measures are taken during forming and firing to prevent it. Unexpected warping often happens with unstable shapes and over firing.

Troubles	
Warping

There are multiple reasons why pottery and porcelain pieces can warp during firing, both vitreous and non-vitreous ware. Here is what to do about it.

By Tony Hansen
Follow me on

Got a Question?
Buy me a coffee and we can talk 

https://digitalfire.com, All Rights Reserved

Privacy Policy
