Repository: AngelOnFira/potter

# clay-knowledge

clay-knowledge is an open archive and modern rebuild of **[digitalfire.com](https://web.archive.org/web/2026/https://digitalfire.com)** — Tony Hansen's 35-year ceramics and glaze-chemistry reference, which shut down on 2026-06-26. It preserves the site from the Internet Archive and re-publishes the knowledge core — materials, oxides, minerals, glossary, articles, recipes, tests, hazards, and firing schedules — as a fast, searchable static site, enriched with typed oxide chemistry (analyses, Seger unity formulas, and Stull charts).

---

File: data/archive/digitalfire.com/trouble/casting_slip_problems.html
Casting Slip Problems

Home

			Oxides

			Materials

			Recipes

			Glossary

Others
				
					Articles
					Hazards
					Minerals
					Properties
					Firing Schedules
					Temperatures
					Troubles
					Tests
					Media
					Pictures
					Typecodes
					Projects
					Consultants
					Schools
					Stores
					Don't Buy-A-Mug

https://digitalfire.com
					Insight-Live.com
					Sign-Up

Search

Monthly Tech-Tip from Tony Hansen SignUp	No tracking! No ads!
	
All Troubles

Black Coring
Bleeding Colors
Bloating
Casting Slip Problems
Chrome Flashing in Ceramic Glazes
Clouding in Ceramic Glazes
Cracking of Clays During Drying
Crawling
Dunting and Cracking of Clay Bodies During Firing
Foaming of Ceramicd Glaze Slurries
Glaze Blisters
Glaze Crazing
Glaze is Off-Color
Glaze Marks or Scratches
Glaze peeling on drying
Glaze Pinholes, Pitting
Glaze Shivering
Glaze Slurry is Difficult to Use or Settling
Leaking of Fired Ceramics
Lime Popping
Orange Peel Surface
Over Firing of Ceramic Glazes and Bodies
Powdering, Cracking and Settling Glazes
Runny Ceramic Glazes
Specking on Ceramic Ware
Splitting at the Plastic Stage
Staining of Fired Ceramic Glazes
Uneven Glaze Coverage
Warping

Casting Slip Problems

Casting slips are deflocculated in order to reduce water content. It is important to understand this phenomenon and know how to assess a slurry to know what it needs.
Details

Assuming that the casting slip recipe passes a sanity check for its type (e.g. contains enough clay or the right degree of plasticity and does not contain soluble salts) the issue when problems arise is almost always over or under deflocculation of the slurry. Recipes of % water and deflocculant are fluid, amounts have to be adjusted to deal with changing materials. It is thus important to be able to measure specific gravity, assess viscosity and thixotropy and know what to do when any of them is not within the expected measurement.

Related Information

Here is how vigorously a deflocculated ceramic slurry should be mixed

Your browser does not support MP4 video.

A video of the kind of agitation needed from a propeller mixer to get the best properties out of a deflocculated slurry. This is Plainsman Polar Ice mixing in a 5-gallon pail. Although it is quite plastic compared to industrial casting slips, it has a specific gravity of 1.76, is very fluid and casts well in the hands of a potter. These properties are a product of, not just the recipe, but the mixer and its ability to put high energy into the slurry.

New Zealand kaolin based slip casts at 1mm thickness. How?

This picture has its own page with more detail, click here to see it.

This is Polar Ice casting, a New Zealand Halloysite based cone 6 translucent porcelain. The base body recipe would never have enough plastic strength to pull itself from this mold without tearing. But the addition of 1% Veegum gives it amazing strength. This dried cast bowl measures 130mm in diameter and 85mm deep, it only weighs 89 gm! The slip was in the mold for only 1 minute before pour-out. Of course, there is a price to pay for adding the Veegum: Increased casting time and more difficult deflocculation. Regular bentonite can be used in most bodies, but for super-whites like this, Veegum (or equivalent) is the choice. Testing is needed to determine what percentage gives the needed strength yet does not increase the casting time too much. The polar ice information page at plainsmanclays.com has very good information, under the heading “Casting Recipe”, about the challenges and trade-offs of using this kaolin in casting bodies.

Over-deflocculated ceramic slurry forms a skin

This picture has its own page with more detail, click here to see it.

In this instance, the slurry forms a skin a few minutes after the mixer has stopped. Casting recipes do not travel well. Over-deflocculation is a danger when simply using the percentage of water and deflocculant shown. Variables in water electrolytes, solubles in materials, mixing equipment and procedures, temperature and production requirements (and other factors) necessitate adapting recipes of others to your circumstances. Add less than the recommended deflocculant to try and reach the specific gravity you want. If the slurry is too viscous (after vigorous mixing), then add more deflocculant. At times, more than what is recommended in your recipe will be needed. After all of this you will be in a position to lock-down a recipe for your production. However flexibility is still needed (for changing materials, water, seasons, etc).

Over deflocculated vs. under deflocculated ceramic slurry

This picture has its own page with more detail, click here to see it.

The slip on the right has way too much Darvan deflocculant. Because the new recipe substitutes a large-particle kaolin for the original fine-particled material, it only requires about half the amount of Darvan. Underestimating that fact, I put in three-quarters of the amount. The over-deflocculated slurry cast too thin, is not releasing from the mold (therefore cracking) and the surface is dusty and grainy even though the clay is still very damp. On my second attempt I under-supplied the Darvan. That slurry gelled, did not drain well at all and it cast too thick. On the third attempt I hit the jackpot! Not only does it have 1.8 specific gravity (SG), but the slurry flowed really well, cast quickly, drained perfectly and the piece released from the mold in five minutes. Interestingly, on a fourth mix I made an error, putting in too much water, getting 1.6SG. The casting behavior was similar to the over-deflocculated slip (even though the Darvan content was much lower). A good casting slip is a combination of a good recipe, the right SG and the correct level of deflocculation.

Over deflocculated slip causes instability in toilet tank

This picture has its own page with more detail, click here to see it.

Sanitary ware factories optimize their slips to have the lowest possible specific gravity for production volume reasons. Potters would be happy with 1.7 SG whereas numbers approaching 1.9 SG are common in factories. They often teeter on the edge of issues like this (sections softening causing localize warping) and inexperienced technicians can be unaware of the critical balances needed to prevent loss in production.

Even slight over-deflocculation of casting slips can be a problem

This picture has its own page with more detail, click here to see it.

This is the L3798E cone 6 buff-burning stoneware slip (it is 35% KT1-4 ball clay, 25% silica, 12% nepheline, 15% EPK, 13% Redart). This recipe was easy to deflocculate to 1.8 specific gravity and yet it was very thin and runny. It pours nicely and does not gel. The former recipe was using a plastic ball clay and this switches it to a larger particle ball clay intended for casting. Thus the amount of deflocculant needed is less. But we did not reduce it, that's why it is so fluid. While not fluid enough to settle out or have poor draining properties, it is nevertheless, slightly over deflocculated. Although pieces can be extracted from the mold quickly, casting time is longer than it should be (for this one 15 minutes for a 2mm thick wall). Another issue is the inside surface: It should feel soapy and smooth in the leather hard state, but it feels sandy! This underscores the need for controlled flocculation (using less deflocculant) to maintain at a slightly more viscous fluidity so that it has thixotropy.

The casting slip did not drain well when pouring this mug

This picture has its own page with more detail, click here to see it.

The slurry contained insufficient Davan deflocculant. During casting it gelled excessively in the mold. Even shaking the piece while pouring out the slip was not enough to loosen it up and get a good drain. If slurry rheology is not right the quality of ware produced is affected like this.

A draining issue with a slip cast bottle

It is turning inside out!

This picture has its own page with more detail, click here to see it.

Why did this happen? There is a perfect storm of factors. Draining, during slip casting, creates suction and slip is heavy (1.8 times heavier than water). And this mold is tall with a narrow neck. So that creates a lot of suction. A slip having inadequate fluidity complicates draining. This round shape, even with printing artifacts, also releases well. How can this issue be avoided?

-Draining the mold carefully, holding it near horizontal for much of the drain.

-Use a well-deflocculated slip.

-Add bentonite to the slip, perhaps 0.5%, to make it stickier and slow down release time (which also slows down the casting time).

-At times, this will happen despite all efforts. In that case, if might be necessary to use a tube (e.g. 1/2 or 5/16”) to pump most of the liquid slip out of the bottle before inverting it. Adapt a 3D printed pour spout to keep the tube centered, at least near the mouth of the bottle.

By Tony Hansen
Follow me on

Got a Question?
Buy me a coffee and we can talk 

https://digitalfire.com, All Rights Reserved

Privacy Policy

File: data/archive/digitalfire.com/trouble/cracking_of_clays_during_drying.html
Cracking of Clays During Drying

March 2026: We are doing major upgrades to code here, please be patient regarding any issues. If any page is not working for a period of hours, please contact us. Thank you.

Home

			Oxides

			Materials

			Recipes

			Glossary

Others
				
					Articles
					Hazards
					Minerals
					Properties
					Firing Schedules
					Temperatures
					Troubles
					Tests
					Media
					Pictures
					Typecodes
					Projects
					Consultants
					Schools
					Stores
					Don't Buy-A-Mug

https://digitalfire.com
					Insight-Live.com
					Sign-Up

Search

Monthly Tech-Tip from Tony Hansen SignUp	Feb 14-15, 2026 - Major Server Upgrade Done	No tracking! No ads!
	
All Troubles

Black Coring
Bleeding Colors
Bloating
Casting Slip Problems
Chrome Flashing in Ceramic Glazes
Clouding in Ceramic Glazes
Cracking of Clays During Drying
Crawling
Dunting and Cracking of Clay Bodies During Firing
Foaming of Ceramicd Glaze Slurries
Glaze Blisters
Glaze Crazing
Glaze is Off-Color
Glaze Marks or Scratches
Glaze peeling on drying
Glaze Pinholes, Pitting
Glaze Shivering
Glaze Slurry is Difficult to Use or Settling
Leaking of Fired Ceramics
Lime Popping
Orange Peel Surface
Over Firing of Ceramic Glazes and Bodies
Powdering, Cracking and Settling Glazes
Runny Ceramic Glazes
Specking on Ceramic Ware
Splitting at the Plastic Stage
Staining of Fired Ceramic Glazes
Uneven Glaze Coverage
Warping

Cracking of Clays During Drying

The best way to avoid drying cracks when making ceramics or pottery is to avoid doing the things that cause it. Do not just blame the clay, anything can technically be dried.
Details

Here are some factors that contribute to drying problems:

Using a clay that is more plastic than you need.

Using clay that is too soft.

Making your own clay and not mixing it well enough.

Not wedging well enough.

Making large pieces, especially flat ones having a big diameter.

Making ware of uneven thickness and cross section.

Sharp convex angles on contours.

Failure to finish edges (tiny splits provide places for cracks to start).

Joining sections poorly.

Allowing the drying of thinner or exposed sections of ware to get ahead during early stages (after forming).

Uneven drying.

A dry climate or drafty work area.

The less all of these are true in your case the better drying experience you will have. Notice that 'fast drying' is not considered an issue, "uneven drying" is the problem. If you can fast-dry ware evenly you will have better success than slow-drying ware unevenly.

Related Information

It is impossible to dry this clay. Yet we did it. How?

This picture has its own page with more detail, click here to see it.

These are made from a 50:50 mix of bentonite and ball clay! The drying shrinkage is 14%, more than double that of normal pottery clay. These should have cracked into many small pieces. Yet notice that the handle joins with the walls are flawless, not even a hairline crack (admittedly the base has cracked a little). Remember that the better the mixing and wedging, the smaller the piece, the thinner the walls, the more even wall thickness, the better the joins, the fewer the sharp contour changes, the more even the water content is throughout the piece (during the entire drying cycle) and the damper the climate the more successful drying will be. What did it take to dry these in our arid climate? One month under cloth and plastic, changing the cloth every couple of days. Implementing these same principles on a normal clay body will assure drying success.

Cross section is an important factor in avoiding cracks

This picture has its own page with more detail, click here to see it.

The cross section of a bowl. For the best success in drying and firing, it is advantageous to have as even of a thickness as possible. But it is also important not to have sharp concave angles. It would have been possible to make the section outside the foot ring thinner by creating a more abrupt concave contour, but that contour, if too sharp, could offer a point of weakness where a crack could start.

One reason why stoneware clays are more convenient

This picture has its own page with more detail, click here to see it.

Fewer drying cracks! These were all made at the same time and dried in the same way. Left: Three out of five porcelain mugs have cracked on the bottoms! Right: None of the stoneware ones have. Sometimes I feel as if those are "crying cracks" instead of "drying cracks". Of course, I could have been more careful with the porcelain. But I keep forgetting items on the "drying success checklist"! So, for production, it makes sense to use a stoneware if at all possible. I can make hundreds of mugs using the body on right, M340, and will not lose a single one!

Wanna throw porcelain plates with thick bottoms and thin rims?

This picture has its own page with more detail, click here to see it.

They need ten days to dry in our climate! This 14" plate has been thrown with a 1" thick base. The rim is a quarter of that. During the first few hours, the rim would dry quickly, leaving the base far behind. So as soon as it will support the weight of a cover-cloth I put it under that and plastic for several days. After that has to be cut off with a wire (there is a lot of clay here, it waterlogs the bat). The rim is stiff enough to support it for trimming but the base will still be quite soft. Thus, it is doubly important to trim it deep enough to create a cross-section of even thickness. Then, to try to even out the water content between base and rim I place it under layers of cloth and under plastic for several more days. Finally, out of the bag, it dries, with cloth still covering it. Even then, the base may bow upwards or crack. These are difficult, there is no getting around it!

An example of an S-crack in the bottom of a fired porcelain mug

This picture has its own page with more detail, click here to see it.

Its shape, growth during the firing and penetration of glaze down into the crack demonstrates it preexisted firing (happened during the drying).

Clay cracking often happens because of uneven drying, not lack of grog

This picture has its own page with more detail, click here to see it.

Using a grogged body for making functional pottery is misguided. Unless very large pieces are being made it makes little sense to add the inconveniences of having a gritty material in your clay. Any normal smooth commercial pottery clay will dry without cracking if ware is dried evenly.

This horizontal crack began as stresses created during uneven drying

This picture has its own page with more detail, click here to see it.

The rim was allowed to get ahead of the base. A thinner section (that happened during throwing) was exploited by the stresses and a crack appeared during heatup, likely during the bisque.

Stonewares dry better than porcelains

This picture has its own page with more detail, click here to see it.

The plastic porcelain has 6% drying shrinkage, the coarse stoneware has 7%. They dried side-by-side. The latter has no cracking, the former has some cracking on all handles or bases (the lower handle is completely separated from the base on this one). Why: The range of particle sizes in the stoneware impart green strength. The particles and pores also terminate micro-cracks.

It dry shrinks much more yet cracks less. How is that possible?

This picture has its own page with more detail, click here to see it.

Two mugs have dried. The local terra cotta native clay on the left shrinks 7.5% on drying, the porcelain one on the right only 6% (it is made using Kentucky ball clay). Yet few pieces of the terra cotta are ever lost due to drying cracks, even if it is uneven! For example, in a batch of a dozen mugs none of these will be lost whereas one or two of the white ones will always crack. Why? Dry strength. The clay on the left is very strong in the dry state, likely double or triple the white clay (the strength is a by product of its high plasticity and particle size distribution profile). That strength is enough to more than counter the extra shrinkage.

Do grog additions always produce better drying performance?

This picture has its own page with more detail, click here to see it.

This DFAC test for drying performance compares a typical white stoneware body (left) and the same body with 10% added 50-80 mesh molochite grog. The character of the crack changes somewhat, but otherwise, there is no improvement. While the grog addition reduces drying shrinkage here by 0.5-0.75% it also cuts dry strength (as a result, the crack is jagged, not a clean line). The grog vents water to the surface better, notice the soluble salts do not concentrate as much. Notice another issue: The jagged edges of the disk, it is more difficult to cut a clean line in the plastic clay.

How can Craft Crank sculpture clay be so plastic and smooth with this much grog?

This picture has its own page with more detail, click here to see it.

The super-smooth clay on the left is "Industrial Crank" from Potclays in the UK, I have removed the grog (our test code number L3868). First I did our standard tests on that body, then I dried some, slaked it in water, screened the grog out and then dewatered the remaining clay to plastic form. The grog yielded weighed the same as the clay portion of the recipe yet this body is known for amazing workability and toughness! How is that possible with so much aggregate in the recipe? The base clay body is extremely smooth, sticky and highly plastic. Mixtures of just ball clay and feldspar (e.g. 75:25) will yield this type of material, some ball clays will produce as little as 6% drying shrinkage using this ratio. The grog they use is also special: The particles have angular shapes and a narrow range of sizes, from about 35 mesh to 70 mesh (most is of the coarsest size). This narrow range of sizes means dramatically less particle surface area. These factors produce much less disruption of the plastic properties of the base clay. How could you make a body like this? Slurry up about 75% ball clay and 25% feldspar and wedge the grog into that.

Do you really need a grog body for sculpture?

This picture has its own page with more detail, click here to see it.

These were all made in our studio. All were dried evenly as possible and are awaiting firing. The tall white vase weighs 21kg, built in four pieces, using H550, by Toludare Toluwalope. The brown vase was made by Kat Valenzuela, it weighs 27kg and is made of H440. The torso was made by Grace Warren, it weighs 13kg and is made of H441G (it contains minimal grog of fine particle size). Another torso behind of similar weight is made of H440. Her other piece behind the front torso weighs 25kg and has varying thick and thin sections, it is made of Tapper clay (sold to the smelting industry). None of these pieces had any significant cracks during drying or firing.

Drying cracks in bricks - but no data to determine best response

This picture has its own page with more detail, click here to see it.

These bricks were being extruded in India and the plant was suffering drying cracks. A consultant recommended a high percentage addition of lignosulphonate, at a cost of $800/ton, as a solution. But before adding such a large expense, some obvious changes seemed in order first. The technician knew the plasticity index of the clay (a measurement used for soils) but he did not have records of its drying shrinkage, water permeability, drying strength or drying performance - when problems like this arise such data provides direction and help answer questions. For example, is cracking happening because of lack of drying strength or plasticity or because drying shrinkage is too high. The splitting along the corner of the extrusion is a clue that plasticity could be lacking - that could be solved by a small bentonite addition or reduction in grog. If permeability is low an increase in grog might be needed (if the pugmill can still extrude slugs with a smooth edge and corner). Notice the cracks that start from those splits (lower left). But also notice how the top edge has shrunk while the center section has not. That indicates the drying process is not tuned to subject all surfaces to equal airflow (sure enough, these are being dried outside in the sun and wind). Another factor is cross-section: The round holes create variations in thickness that exceed 300%, square holes with rounded corners would be better. Given the location, economic realities and past success this one change might be enough to make a big difference.

Links

Firing Schedules	
Plainsman Electric Bisque Firing Schedule

Three-step to 1832F

Glossary	
Drying Performance

In ceramics, drying performance is very important to optimizing production. More plastic clays shrink more and crack more, but they are also better to work with.

Articles	
Drying Ceramics Without Cracks

Anything ceramic ware can be dried if it is done slowly and evenly enough. To dry faster optimize the body recipe, ware cross section, drying process and develop a good test to rate drying performance.

By Tony Hansen
Follow me on

Got a Question?
Buy me a coffee and we can talk 

https://digitalfire.com, All Rights Reserved

Privacy Policy

File: data/archive/digitalfire.com/trouble/crawling.html
Crawling

Home

			Oxides

			Materials

			Recipes

			Glossary

Others
				
					Articles
					Hazards
					Minerals
					Properties
					Firing Schedules
					Temperatures
					Troubles
					Tests
					Media
					Pictures
					Typecodes
					Projects
					Consultants
					Schools
					Stores
					Don't Buy-A-Mug

https://digitalfire.com
					Insight-Live.com
					Sign-Up

Search

Monthly Tech-Tip from Tony Hansen SignUp	No tracking! No ads!
	
All Troubles

Black Coring
Bleeding Colors
Bloating
Casting Slip Problems
Chrome Flashing in Ceramic Glazes
Clouding in Ceramic Glazes
Cracking of Clays During Drying
Crawling
Dunting and Cracking of Clay Bodies During Firing
Foaming of Ceramicd Glaze Slurries
Glaze Blisters
Glaze Crazing
Glaze is Off-Color
Glaze Marks or Scratches
Glaze peeling on drying
Glaze Pinholes, Pitting
Glaze Shivering
Glaze Slurry is Difficult to Use or Settling
Leaking of Fired Ceramics
Lime Popping
Orange Peel Surface
Over Firing of Ceramic Glazes and Bodies
Powdering, Cracking and Settling Glazes
Runny Ceramic Glazes
Specking on Ceramic Ware
Splitting at the Plastic Stage
Staining of Fired Ceramic Glazes
Uneven Glaze Coverage
Warping

Crawling

Ask yourself the right questions to figure out the real cause of a glaze crawling issue. Deal with the problem, not the symptoms.
Details

Crawling is where the molten glaze withdraws into 'islands' leaving bare clay patches. The edges of the islands are thickened and smoothly rounded. This is among the most costly problems in ceramic production, ware requires refiring and is often lost anyway. In moderate cases there are only a few bare patches, in severe cases the glaze forms beads and even drips off onto the shelf. The problem is prevalent where dipping glazes are applied to bisque, shrink on drying and form cracks. This is usually because the glaze has excessive plastic clay content or is applied too thickly.

It is common to see this issue misdiagnosed on social media - someone submits a picture and among the dozens of comments no one asks about the recipe or mentions the factors noted below.

Is the glaze shrinking too much during drying?

If the dried glaze forms a network of cracks it is a sign that the glaze is shrinking too much or its bond with the body is poor. The fault lines provide places for the crawling to start (especially where the island cracks delineate raised edges that are no longer in contact with the body).
There are a number of possible contributors:

It is normal to see 20% clays (ball clay, kaolin). If significantly more is present try using a less plastic clay (i.e. kaolin instead of ball clay, low plasticity kaolin instead of high plasticity kaolin, or a mix of calcined and raw kaolin). Ultimately you must tune the glaze recipe's clay content to achieve a compromise of good hardness and minimal shrinkage while maintaining the chemistry (Want to learn how? Please email).

  If a slurry has flocculated (due to changes in water, dry material additions like iron oxide, or addition of an acid, epsom salts, calcium chloride, etc) it will require more water to achieve the same flow and will therefore shrink more during drying and require a longer period to dry. Try using distilled water. Always measure the specific gravity to maintain solids content and use deflocculants/flocculants if necessary to thin/thicken the slurry (remove water from an existing glaze slurry by pouring some on a plaster batt, then mixing the water-reduced mass back in). 

  Gerstley Borate is plastic and therefore contributes to glaze shrinkage, especially if the recipe also contains kaolin or ball clay. It also tends to gel glazes so they need excessive water. Use boron frits instead. Try a boron frit (do calculations to make these adjustments, there is no frit that has the same chemistry). 

  Many potters add bentonite to every glaze they make, thinking that it will help suspend. But when glazes already have sufficient, or even excessive clay content, the extra bentonite may increase the shrinkage enough to cause drying cracks.

  If very fine-particled materials are present (i.e. zinc, bone ash, light magnesium carbonate) these will contribute to higher shrinkage during drying. Try using calcined zinc, synthetic bone ash or another source of calcia, talc or dolomite to source magnesia instead of magnesium carbonate. If a glaze has been ball milled for too long it may shrink excessively (for example, zircon opacified glazes can be ground more finely than tin ones). Highly ground glazes may produce a fluffy lay down.

  Again, be "recipe flexible", tune the raw clay content. Use enough clay in the glaze mix to both suspend the slurry and toughen the dried layer, more than that risks excessive shrinkage. Less and the glaze does not harden and forms a powdery surface. A fool-proof way to reduce shrinkage is to calcine (see the link below) part of the clay. If there is 35% kaolin in the mix, then try using 15% calcined kaolin and 20% raw kaolin (calcine the clay yourself if needed, it is easy). If there is 70% Alberta Slip, try using 35% raw and 35% calcined. Adjust the proportion as you get experience in working with the glaze. One detail: If there is significant clay content, adjust for the LOI (weight lost during firing) when calcining. Kaolin, for example, loses 12% weight on firing, so use 12% less calcined). Alberta Slip and Ravenscrag Slip have 9% LOI.

It is possible to create glaze slurries that gel and flow extremely well, dry hard and do not crack by using the right kaolin (i.e. EPK) or ball clay (i.e. Old Hickory #5, No. 5 Glaze) in adequate amounts. It is very important to realize that many ball clays and kaolins to not produce glazes of good slurry properties (without additives), a simple substitution can make a remarkable difference. It may not seem that glaze chemistry is related to this subject of getting the right type and right amount of clay in a recipe. But it very much is. Why? Because the ability to juggle a recipe to source Al2O3 from a clay or a feldspar/frit, as needed, enables controlling the amount of clay in the recipe while maintaining its fired character. Chemistry also gives you the ability to switch between different types of clay (that have different oxide makeups).

Is the glaze's dry-bond with the ware surface inadequate?

The mechanism of the bond between dry glaze and body is simply one of physical contact, the roughness of the ware surface copmbined with the ability of the liquid glaze to flow into all the tiny surface pores and irregularities and the degree to which it is able to dry hard without shrinking too much, these determine its ability to 'hang on'.

Some surfaces can seem very smooth (e.g. slip cast surfaces), but microscopically they are not. Still, the glaze needs enough fluidity to flow onto and wet the surface well.

  If the dried glaze surface is excessively powdery incorporate more plastic clay (chemistry will be needed to juggle the recipe). Or add a little bentonite. If there is 10% kaolin, for example, consider changing that to 7% kaolin and 3% bentonite (there is a chemistry impact here, but not significant).

  Adding gum to a glaze will harden it and bond it better to bisque, this often solves crawling problems. Beware that excessive gum can increase drying time and dripping considerably, so do test to achieve a compromise.

  If a glaze is flocculated it may lack the necessary fluidity to run into tiny surface irregularities in the bisque and establish a firm foothold. However, some degree of flocculation is valuable, it enables the glaze to set and gel quickly after dipping, this can really accelerate production.

  Wetting agents are available and can be added to the slurry to improve bond. But again, do not substitute these for the basics, the right amount of clay and degree of fluidity.

Does application technique or handling compromise the fragile glaze-body bond?

If ware is heavily dusted consider blowing it off. But a little dust is not an issue (remember glaze itself is 100% dust).

  If glaze is applied too thickly the forces imposed by its shrinkage will overcome its ability to maintain a bond with the ware surface (especially inside corners or at sudden discontinuities). If a glaze can be applied more thinly, do so.

  Use a fountain glazing machine to do the insides of bowls and containers to achieve a thinner layer.

  If glaze needs to be applied in a thick layer, you can achieve a lower water content by deflocculating the glaze (i.e. with some sodium silicate or Darvan). Use caution with this, it may then tend to dry very slowly or form drips that crack and peel and instigate crawling. It is better to just have the right clay content.

  When applying the glaze in the normal layer thickness be careful to prevent drips that form thicker sections that can crack away during drying. It is practical to 'gel' the glaze slightly (i.e. with vinegar, Epsom salts) so that it 'stays put' after dipping or pouring.

  If a double-layer of glaze needs to be applied be careful that the second does not shrink excessively and pull at the first, compromising its bond with the body. If possible, the upper layer should have less clay, lower shrinkage, should be applied thinner and dry quickly. It may be necessary to bisque each layer on before applying the next. Double-layering typical raw art and pottery glazes is difficult, special consideration must be given. Have you successfully done this in the past without any special attention? You may have simply been very lucky.

When doing double-layer glazing be careful that the second layer is not flocculated (with an associated high water content). This will rewet the first layer and loosen it from the body. Adding iron oxide, for example, to a glaze will often flocculate it and require the addition of much more water to restore the same fluidity.

Spraying glaze on in such a way that the glaze-body bond is repeatedly dried and rewetted could a produce shrinkage-expansion cycle that compromises a glaze-bisque bond that could otherwise withstand one drying-shrink cycle.

Force-drying of the ware can make the glaze visibly crack when it otherwise would not (slower shrinkage associated with slower drying gives it the glaze time to ease body interface tension by micro cracking). Preheating the bisque too much may cause escaping steam to rupture the bond with the ware.

Rough handling of ware can compromise sections of the glaze body bond.

For the inside of slip cast ware, consider pouring a thin glaze slurry into the mold of a just-drained piece (perhaps a minute or two after the mold has been drained) and immediately pouring it out again. This base layer can be fired on in the bisque.

Is the glaze drying too slow?

This often occurs where ware is very thin (e.g. slipcasting or fine porcelain), the bisque is fired to higher density, glaze has a high water content or ware is already wet from a previous glazing (or a combination of these factors). If the glaze dries too slowly the most fragile stages of the adhesion mechanism are extended and cracks or bubbles develop. These low-bond areas instigate crawling during melting. To fix this problem speed up drying. You can do this by preheating the bisque (in a kiln to 150C or more if necessary) before dipping, doing separate interior and exterior glazing (with a drying period in between), applying glaze in a thinner layer, reducing glaze water content, bisquing lower to increase porosity or increasing wall thickness in the ware.

Is the ware once-fire?

Once-fired ware is prone to crawling because the mechanical glaze-body bond is more difficult to achieve and maintain. If glaze is applied to leather hard ware it must shrink with the body. During the early stages of firing the ware also goes through volume changes and chemical changes that generate gases, these affect the ability of the glaze to hang on. 

  When glaze is applied to leather hard ware you must be able to tune its shrinkage by adjusting the amounts and nature of the clays in the recipe while maintaining the overall chemistry (calculations may be needed).

 In damp conditions the powdery layer may reabsorb water from the air causing slight expansion of the glaze layer, thereby affecting the adhesion.

Is the problem happening during firing?

If glaze is applied over stains or oxides that lack flux (e.g. chrome pinks, manganese types, greens, cobalt aluminate) it can be prevented from bonding well with the underlying body. Mix under-glaze stains with a flux medium so that over lying glazes can 'wet' them and form a glassy bond.

  If the glazed ware is put into the kiln wet and therefore dried quickly during the early stages of firing, the glaze layer will tend to crack and curl and crawling can occur.

  If glazed ware is put into a kiln containing heavy damp ware such that early stages of firing occur in very high humidity conditions the glaze could be rewetted and forced through an expansion-shrinkage cycle (that could affect its bond with the body).

  If a glaze contains significant organic materials (i.e. gums, binders) that gas off excessively during firing the bond may be affected. Decomposition of materials like whiting can also generate significant amounts of gas within the glaze layer (try switching to wollastonite, it has no LOI and supplies SiO2 and will permit reducing the silica content accordingly).

  Raw zinc oxide is very fine and tends to pull a glaze together during firing, use calcined zinc instead (most zincs sold to potters are calcined).

  If the glaze contains significant zircon opacifier, alumina, some stains, magnesium carbonate, the melt may be much 'stiffer' and flow less. This can affect its ability to resist crawling. 

  Watch out for glazes with slightly soluble materials like Gerstley Borate or wood ash. With the former the soluble portion tends to be the borate, which will be absorbed into the bisque during application. Then, during firing, it creates a highly fluid layer between the body and the less developed over glaze, it thereby prevents adhesion of the glaze to the body. Use frit to source boron instead. In addition soluble materials tend to flocculate (thicken) the slurry and attempts to thin them result in higher water content and therefore increased shrinkage.

  If the bisque firing is reduced or not adequately oxidized and excessive gases are generated during certain stages of the glaze firing, these can affect the glaze-body bond.

  The chemistry of glaze may be such that the surface tension of the melt encourages crawling (e.g. high alumina, high tin, significant chrome/manganese colorants, lack of fluxes of low surface tension). 

Is there a problem with the body?

If the clay body contains soluble salts that come to the surface during drying, these can affect the fired melt's ability to form a glassy bond with the body. Precipitate these salts with a small body addition of barium carbonate (for information on how this works search for Barium Carbonate 	in the materials section).

As noted above, if the body surface is too smooth, the glaze may not be able to adhere properly.

Is this problem inherent in the type of glaze being used?

Matte glazes are more prone to crawling. Why? Because they usually have high Al2O3. The major contributor of that oxide is clay, especially kaolin. Matte glazes commonly have 35% kaolin in the recipe. Use part calcined material, part raw kaolin to deal with this problem.

Many pottery glazes have high feldspar and low clay contents, simply because they were improperly formulated. Using chemistry, you can shift the recipe to supply part of the Al2O3 from kaolin instead of the feldspar, reducing the feldspar percentage (this involves corrections in the amount of silica and other materials also).
Slip glazes can have 70, 80 or even 90% of a slip clay in them. Alberta Slip and Ravenscrag slip are examples. These materials melt by themselves to make glazes. But they are clays, they shrink. Follow the instructions from the manufacturer on how to use them properly.

Related Information

Crawling glazes withdraw into islands during melting 

The cause is almost always obvious upon seeing the recipe

This picture has its own page with more detail, click here to see it.

This problem is almost always caused by glazes shrinking too much during drying and then cracking. Those cracks become the crawl points during firing. Excessive shrinkage is normally a product of too much raw clay in a glaze. Even glazes a marginally high clay can crack if applied too thickly. It is likewise with multi-layer application done without consideration for the specific needs of that process (e.g. failure to use a base coat glaze for the first layer). Multi-layering of glazes rewets the first layer, stressing its bond with the body and pulling it away from the body as it shrinks. Base coat glazes have better adherence. Crawling is quite prevalent in once-fired ware since glaze bonding is more tenuous.

To state again: Glazes contain clay to suspend their slurries. Clay shrinks when it dries. Some shrinkage can be tolerated but when it is excessive, something has to give. As glaze layer thickness increases, it is afforded more and more power to impose its shrinkage on the bond with the body. At some point, that bond will be compromised in places where cracks occur to release the tension. Even if these do not appear on dry ware, bond compromise can still exist.

ChatGPT is surprisingly wrong about the causes of glaze crawling.

This picture has its own page with more detail, click here to see it.

ChatGPT trained on the entire internet and yet gave 100% wrong answers and neglected the key thing that causes 90% of crawling! How can the internet be so wrong? Consider the suggestions it gave:

-Dust or oil on the bisque: This almost never happens. Besides, glaze is a mix of dust and water!

-Too much feldspar in a glaze can cause it to shrink excessively during firing: No, high feldspar causes thermal expansion/contraction of the fired glass, not physical shrinkage of the melt.

-If the clay body surface is not roughened, the glaze may not adhere properly: No, glazes don’t crawl any more on porcelains than other bodies.

-If the glaze is too thick in some areas and too thin in others, it can crawl in the thin areas: No, it crawls where thick because that’s where it cracks during drying.

-Over-firing or under-firing: No. Glazes fired to the ideal temperature crawl just as much.

-If the pottery is dried evenly or the drying process is too rapid: No, rapid drying of glaze on bisque is important to prevent cracking.

This crawling happened because the glaze cracked along the inside of that corner during drying. Such cracking is by far the number one cause of crawling, the melt pulls back from either side of the crack. The specific gravity of the slurry was too high, the resulting greater thickness right at the corner gave the shrinking glaze power to pull a crack. Adding water to bring the SG back down to 1.4 and then Epsom salts to gel it to thixotropic gave the slurry much better dipping and drying properties and totally solved this issue.

Clay in a glaze recipes. Why is it there?

What happens when there is too much?

This picture has its own page with more detail, click here to see it.

If I put this on social, I might get 100 comments on the cause. Most would say it's applied too thick. That is not correct. At the top, it is too thick, but not at the bottom (where it is still cracking). Crawling during firing is almost certain.

Before offering any opinion, one needs to sanity check the recipe. This one, GA6-B, contains a lot of clay. Why do dipping glazes contain clay, usually kaolin, ball clay? To suspend the slurry, slow down drying, gel the slurry to make it thixotropic and harden the layer on drying. But their chemistry is also important, clays supply the all-important Al2O3 and SiO2 to the melt (which would otherwise have to come from feldspar). Certain clays excel at suspending. 15-20% EP kaolin, for example, is all that is needed. It’s not that plastic, but sticky and thixotropic (Grolleg and New Zealand kaolins are similar or even better). 10% of a gelling ball clay might be enough. However, 50% of a silty non-plastic clay might be needed. When the clay has too much influence, glazes shrink too much as they dry and then crack like this. Ones lacking clay (or employing one that is not suitable) have poor application properties (for dipping) and are powdery. This glaze has 80% pure raw Alberta Slip. That is a plastic clay, no wonder this is happening! 50% of it needs to be roasted.

Crawling on a thickly applied glaze (cone 6)

This picture has its own page with more detail, click here to see it.

Example of glaze crawling on the inside of a stoneware mug. Notice how thick it is. Thickly applied glazes have more ability to assert their shrinkage during drying and thus compromise their bond with the body below. The cracks that appear become bare patches after firing.

Two glazes. One crawls, the other does not. Why?

This picture has its own page with more detail, click here to see it.

The glaze on the right is crawling at the inside corner. Why? Multiple factors contribute. The angle between the wall and base is sharper. A thicker layer of glaze has collected there (the thicker it is the more power it has to impose a crack as it shrinks during drying). It also shrinks more during drying because it has a higher water content. But the leading cause: Its high raw clay content increases drying shrinkage. Calcining part of the raw clay destroys its affinity for water (which is what makes it plastic), this is an effective way to deal with this. Or doing a little chemistry to source some of the Al2O3 from materials other than clay (e.g. a frit having a higher Al2O3 content).

Majolica glaze crawling on this slip-cast terra cotta

This picture has its own page with more detail, click here to see it.

Mitigating factors are poor adherence of the glaze to the smooth-surfaced L4170B terra cotta bisque, high zircon content in the glaze (it reduces melt fluidity) and the very thick application (this is a variation on G1916Q as a majolica glaze). Which is the most important of those factors? The adherence to the bisque. An addition of Veegum CER solved the problem (50g of the solution to 0.75 litres of glaze slurry, with added water to thin it out). Unlike with CMC gum, this slurry still goes on thick and evenly.  Although the piece on the left is darker red, that is a photo issue, these were both the same body and fired at cone 04.

Crawling can happen when paint-on glazes are layered over dipping glazes

This picture has its own page with more detail, click here to see it.

This bowl was dipped in a non-gummed clear dipping glaze. Such glazes are optimized for fast drying and even coverage. However their bond with the bisque is fragile. The blue over-glaze was applied thickly on the rim (so it would run downward during firing). But during drying, it shrunk and pulled the base coat away at the rim (likely forming many tiny cracks at the interface between the clear and the bisque. That initiated the cascade of crawling. When gummed dipping glazes are going to be painted over, a base-coat dipping glaze should be used. What is that? It is simply a regular fast-dry dipping glaze with some CMC gum added (perhaps half the amount as what would be used for painting). There is a cost to this: Longer drying times after dipping and less even coverage. And gum destroys the ability to gel the glaze and make the slurry thixotropic.

Crawling in G2934Y Zircopax white glaze: Here are some fixes.

This picture has its own page with more detail, click here to see it.

G2934Y, a variation of the G2934 base, is a good stain matte base glaze but it is not without issues. It has significant clay content in the recipe and high levels of Al2O3 in the chemistry, these make it susceptible to crawling. This base is normally fine as is but when opacified or certain stains are added (especially at significant percentages) it can crawl. This has 10% Zircopax. Even though the glaze layer thickens at the recess of the handle join it is still crawling. We also get this on the insides of mugs where wall and foot meet at a sharp angle. This was initiated because the glaze cracked here during drying. Normally it would heal but the zircon stiffens the melt, making it less mobile. The easiest solution is to adjust the specific gravity of the glaze to 1.44 and flocculate it to thixotropic, this assures that the application is not too thick. Another measure is to add a little CMC gum (by replacing some of the water with gum solution). Lastly, use a blend of tin oxide and Zircopax, as in the G3926C version of the recipe, to opacify it.

This serious glaze crawling problem was solved with a simple addition

This picture has its own page with more detail, click here to see it.

This is G2934Y white (with 10% Zircopax). I initially blamed the zircon for the crawling. But, since the slurry had settled somewhat I was able to remove about 15% of the water and replace it with CMC gum solution. The gum addition was not enough to slow down the drying much but it really improved reduced the problem! This likely means that adherence of the dried layer to the smooth bisque was the issue. This being said, there were still a couple of small spots where it crawled. The ultimate solution thus appears to be discovering the percentage of CMC gum and water needed to get the least loss of drying speed and while achieving integrity of glaze coverage. It is best to add the CMC gum as a powder at mixing time and blender mix the slurry thoroughly to be sure that it fully dissolves (watch for a rheology change on aging, that will demonstrate if mixing was thorough enough).

Alberta Slip crawling because it shrinks too much on drying

This picture has its own page with more detail, click here to see it.

Example of Alberta Slip which has been sprayed on dry ware and single fired. This happened because the slip shrunk during drying creating a network of cracks. These cracks become the crawl-points during firing.

Badly crawled glaze fired at cone 5 reduction

This picture has its own page with more detail, click here to see it.

It was spray applied on the dried bowl (no bisque fire) an was too thick (not to mention under fired). But the main problem was a glaze recipe having too high a clay content. If a glaze has more than about 25% clay, consider a mix of the raw clay and calcined. For example, you can buy calcined kaolin to mix with raw kaolin. Or you can calcine the clay in bowls in your kiln by firing it to about 1200F.

Fixing a crawling problem with Ravenscrag Tenmoku

This picture has its own page with more detail, click here to see it.

Crawling of a cone 10R Ravenscrag Slip iron crystal glaze. The added iron oxide flocculates the slurry raising the water content, increasing the drying shrinkage. To solve this problem you can calcine part of the Ravenscrag Slip, that reduces the shrinkage.

Crawling glaze on slip cast ware is common

This picture has its own page with more detail, click here to see it.

This cone 6 white glaze is crawling on the inside and outside of a thin-walled cast piece. This happened because the thick glaze application took a long time to dry, this extended period, coupled with the ability of the thicker glaze layer to assert its shrinkage, compromised the fragile bond between dried glaze and fairly smooth body. There are several measures that can be taken to solve this problem. The ware could be heated before glazing, the glaze applied thinner, or glazing the inside and outside could be done as separate operations (with a drying period between).

Same body, same glaze, same firing. Why did one crawl?

This picture has its own page with more detail, click here to see it.

The body: M370. Glaze: G2934Y (with added green stain). Firing: Cone 6 drop-and-hold. Glazing method: dipping (using tongs). Thickness: The same. Surface: Clean on both. The difference: Clay wall thickness. The one on the right was cast much thinner so the glaze took a lot longer to dry. Common pottery glazes contain clays which need to shrink somewhat during drying. The bond with the bisque, although fragile, is normally enough to prevent cracking during drying. But drying needs to occur quickly with glazes containing no gum hardener - that is only possible when the body has enough porosity to absorb all the water quickly. Otherwise, cracks appear - and they become crawls during firing. A complicating factor is that stain and/or zircon additions make an already crawl-susceptible glaze even worse. One or a combination of the following can be done to minimize crawling on even very thin-walled pieces:

-Apply a thinner glaze layer.

-Heat the bisque before dipping. 

-Glaze the inside and outside separately (with drying between). 

-Deflocculate the glaze to reduce water content.

-Brush or spray on a CMC gummed version in multiple coats.

Crawling sanitary ware glaze sourcing Al2O3 from only feldspar

This picture has its own page with more detail, click here to see it.

The original recipe had a very low clay content, sourcing almost all of its Al2O3 from feldspar instead. Although the glaze slurry was maintained at 1.78 specific gravity (an incredibly high value) and thus would have had very low shrinkage, it did not stick and harden well enough to the ware. Why? Lack of clay content in the glaze. The fix was to source much more of the Al2O3 from kaolin instead of feldspar. The reduction in feldspar shorted the glaze on KNaO and SiO2 so these were sourced from a frit and pure silica instead (the calculations to do this were done in Insight-live.com). The change also provided opportunity to substitute some of the KNaO with lower expansion CaO. This reduced the thermal expansion and reduced crazing issues.

Zircon glazes cover well but they have a problem

This picture has its own page with more detail, click here to see it.

This sanitary ware tank lid was made in China. Notice how thick the white glaze is being applied to cover the iron containing body below. This is a testament to how opaque a zircon opacified glaze can be. Zircon often causes crawling (likely due to a combination of the effects of its fine particle size on drying properties and its tendency to stiffen the melt). Extra measures and constant attention to detail (e.g. glaze thickness, slurry rheology, avoidance of sharp contours on ware) are needed with such glazes. 

Crawling glaze on the convex edges of sanitaryware

This picture has its own page with more detail, click here to see it.

Sanitaryware glazes are high in zircon, thus a stiff glaze melt is a part of their very nature. That means glaze crawling is a part of their nature! And, preventing it is a major effort by producers. Crawling most commonly happens inside acute contour changes (that thicken the layer), but crawl points can even occur on relatively flat surfaces. However, this time it appears on the outside of an abrupt curve. Factors that can cause crawling can compound on corners. During drying, soluble salts and binders in the clay tend to concentrate at edges and corners - these can affect glaze laydown (especially its thickness and adhesion). The slip casting process favours the concentration of the finest clay particles at the mold face, but corners see the most surface disruption during cleaning and tooling at the leather hard stage (which can expose coarser particles below the surface). Glazes containing clay must shrink somewhat during drying, a corner like this will be the first place a crack appears (and thus a crawl), especially if adhesion is not as good.

Mag carb causes crawling in higher amounts

This picture has its own page with more detail, click here to see it.

Example of two crawling glazes. Both have magnesium carbonate added to make this happen (around 10%). On the left at cone 04 on a terra cotta body, on the right at cone 6 on a porcelain. Magnesium carbonate also mattes glazes.

Why does the glaze on the right crawl?

This picture has its own page with more detail, click here to see it.

This is G2415J Alberta Slip glaze on porcelain at cone 6. Why did the one on the right crawl? Left: thinnest application. Middle: thicker. Right thicker yet and crawling. All of these use a 50:50 calcine:raw mix of Alberta Slip in the recipe. While that appears fine for the two on the left, more calcine is needed to reduce shrinkage for the glaze on the right (perhaps 60:40 calcine:raw). This is a good demonstration of the need to adjust raw clay content for any glaze that tends to crack on drying. The Alberta Slip and Ravenscrag Slip page have information about how to calcine and calculate how much to use to tune the recipe to be perfect.

Here is what happens when a glaze has too much raw clay

This picture has its own page with more detail, click here to see it.

This is an example of how a glaze that contains too much plastic clay has been applied too thick. It shrinks and cracks during drying and is guaranteed to crawl. This is raw Alberta Slip. To solve this problem you need to tune a mix of raw and roasted clay. Enough raw clay is needed to suspend the slurry and dry it to a hard surface, but enough calcine is needed to keep the shrinkage low enough that this cracking does not happen. Perhaps you have been using a glaze having a high percentage of clay and this does not happen - the reason is likely that the clay is not highly plastic.

Fixing a crawling problem with a measured CMC addition

This picture has its own page with more detail, click here to see it.

The problem: This dipping glaze is crawling (as shown on the glazed tile). Let's assume I have already checked to make sure the specific gravity is right and the slurry is thixotropic. Because it has settled a little there is an opportunity for plan B: Remove some of the water and replace it with gum solution. Shown here is a precise calculation of the exact water content of the slurry to replace 10% of the water with gum solution. But it is better to take a more conservative and easier approach: Replace one-twentieth of the water with gum solution (too much gum and the glaze will drip excessively and dry too slowly). Rather than be overly precise let's just guess: I have 5000g of slurry that is about 50% water, so that is 2500g of powder, so I need to remove 125g of water and replace it with 125g of Laguna gum solution. A good way is to use a sponge: Wet and wring it out first and then repeat touching it to the water surface and wringing it out into a container to get 125g. A propeller mixer is needed to mix in the added gum solution (it won't just stir in).

Do not glaze bisque ware when it is too wet

This picture has its own page with more detail, click here to see it.

These mugs are quite thin walled. A glaze has just been applied to the inside. Notice how it has water logged the bisque (you can see the contrast at the base, where the clay is a little thicker and has not changed color yet). Although there may be enough absorbency that a glaze could be applied now, it would still not be a good idea because it would completely waterlog the piece and result in a very long drying time. This is bad, not only because of process logistics, but also because slow drying glazes almost always crack and lift from the bisque (causing crawling).

Glaze cracking during drying? Wash it off and then do this.

This picture has its own page with more detail, click here to see it.

If your pottery glaze is doing on drying then it will crawl during firing. Wash it off, dry the ware. Then check the water content. If the glaze has worked fine in the past then it is likely going on too thick because the specific gravity is too high - just repeat cycles of adding a little water and dip testing (make it thixotropic if needed). But that was not the issue here. Glazes need clay to suspend and harden them, but too much clay means trouble. This was Ravenscrag Slip, a clay, being used pure as a cone 10R glaze. The glaze appeared to go in perfectly and it dried to the touch in ~20 seconds. But shrinkage continues after that, revealing after a couple of minutes. Fixing the issue was a matter of adding some roasted Ravencrag Slip to the bucket. That reduced the shrinkage and therefore the cracking. Any glaze containing excessive kaolin can be fixed the same way (trade some of the raw kaolin for calcined kaolin). Some glazes that contain plenty of clay also have bentonite - a simple fix for these is to simply remove the bentonite.

CMC Gum is magic for multi-layering, even for raw Alberta Slip

This picture has its own page with more detail, click here to see it.

The glaze on the left is 85% of a calcine:raw Alberta Slip mix (40:60). It was on too thick so it cracked on drying (even if not too thick, if others are layered over it everything will flake off). The center piece has the same recipe but uses 85% pure raw Alberta Slip, yet it sports no cracks. It should be cracked much worse than #1. How is this possible? 1% added CMC Gum (via a gum solution) was added! This is magic, but there is more. It is double-layered! Plus very thick strokes of a commercial brushing glaze have been applied over that. Yet no cracks. CMC is the secret of dipping-glazes for multi-layering. The downside: More patience during dipping, they drip a lot and take much longer to dry.

Links

Articles	
Understanding Glaze Slurry Properties

It is possible to have a glaze slurry that is a joy to use, but only if you understand the physics of the materials in the glaze recipe.

Articles	
Creating a Non-Glaze Ceramic Slip or Engobe

It can be difficult to find an engobe that is drying and firing compatible with your body. It is better to understand, formulate and tune your own slip to your own body, glaze and process.

Glossary	
Surface Tension

In ceramics, surface tension is discussed in two contexts: The glaze melt and the glaze suspension. In both, the quality of the glaze surface is impacted.

Glossary	
Glaze Crawling

A ceramic glaze fault that occurs during firing of the ware, the molten glaze pulls itself into islands leaving bare patches of body between.

Glossary	
Suspension

In ceramics, glazes are slurries. They consist of water and undissolved powders kept in suspension by clay particles. You have much more control over the properties than you might think.

Glossary	
Calcination

Calcining is simply firing a ceramic material to create a powder of new physical properties. Often it is done to kill the plasticity or burn away the hydrates, carbonates, sulfates of a clay or refractory material.

Glossary	
Ceramic Glaze Defects

Ceramic glaze defects include things like pinholes, blisters, crazing, shivering, leaching, crawling, cutlery marking, clouding and color problems.

Glossary	
Glaze Layering

In hobby ceramics and pottery it is common to layer glazes for visual effects. Using brush-on glazes it is easy. But how to do it with dipping glazes? Or apply brush-ons on to dipped base coats?

Troubles	
Glaze Pinholes, Pitting

Analyze the causes of ceramic glaze pinholing and pitting so your fix is dealing with the real issues, not a symptom.

Materials	
Alberta Slip

Albany Slip successor - a plastic clay that melts to dark brown glossy at cone 10R, with a frit addition it can also host a wide range of glazes at cone 6.

Materials	
Ravenscrag Slip

A light-colored silty clay that melts to a clear glaze at cone 10R, with a frit addition it creates a good base for a wide range of cone 6 glazes.

Materials	
Alberta Slip 1900F Calcined

Materials	
Calcined Kaolin

This is kaolin powder that has been fired in a furnace to remove the 12% crystal water and render it non-plastic.

Materials	
Light Magnesium Carbonate

A refractory feather-light white powder used as a source of MgO and matting agent in ceramic glazes

Materials	
Alberta Slip 1000F Roasted

Oxides	
Sm2O3 - 

By Tony Hansen
Follow me on

Got a Question?
Buy me a coffee and we can talk 

https://digitalfire.com, All Rights Reserved

Privacy Policy
