Repository: AngelOnFira/potter

# clay-knowledge

clay-knowledge is an open archive and modern rebuild of **[digitalfire.com](https://web.archive.org/web/2026/https://digitalfire.com)** — Tony Hansen's 35-year ceramics and glaze-chemistry reference, which shut down on 2026-06-26. It preserves the site from the Internet Archive and re-publishes the knowledge core — materials, oxides, minerals, glossary, articles, recipes, tests, hazards, and firing schedules — as a fast, searchable static site, enriched with typed oxide chemistry (analyses, Seger unity formulas, and Stull charts).

---

File: data/archive/digitalfire.com/trouble/orange_peel_surface.html
Orange Peel Surface

Home

			Oxides

			Materials

			Recipes

			Glossary

Others
				
					Articles
					Hazards
					Minerals
					Properties
					Firing Schedules
					Temperatures
					Troubles
					Tests
					Media
					Pictures
					Typecodes
					Projects
					Consultants
					Schools
					Stores
					Don't Buy-A-Mug

https://digitalfire.com
					Insight-Live.com
					Sign-Up

Search

Monthly Tech-Tip from Tony Hansen SignUp	No tracking! No ads!
	
All Troubles

Black Coring
Bleeding Colors
Bloating
Casting Slip Problems
Chrome Flashing in Ceramic Glazes
Clouding in Ceramic Glazes
Cracking of Clays During Drying
Crawling
Dunting and Cracking of Clay Bodies During Firing
Foaming of Ceramicd Glaze Slurries
Glaze Blisters
Glaze Crazing
Glaze is Off-Color
Glaze Marks or Scratches
Glaze peeling on drying
Glaze Pinholes, Pitting
Glaze Shivering
Glaze Slurry is Difficult to Use or Settling
Leaking of Fired Ceramics
Lime Popping
Orange Peel Surface
Over Firing of Ceramic Glazes and Bodies
Powdering, Cracking and Settling Glazes
Runny Ceramic Glazes
Specking on Ceramic Ware
Splitting at the Plastic Stage
Staining of Fired Ceramic Glazes
Uneven Glaze Coverage
Warping

Orange Peel Surface

Orange peel is a defect or physical property of ceramic glazes
Details

Ceramic glazes can have a surface texture like orange peel, this can be intentional or a defect. Matte glazes, depending on their mechanism, can have a smooth but dull or a bumpy but glossy surface (the bumps are very fine and scatter the light to produce a silky matteness). Variegated glazes having phase differences can also have an orange-peel surface. Glazes with significant entrained bubbles and those not sufficiently melted can also have a rougher peel surface.

Assuming the glaze is sufficiently melted, a firing cycle having a slower cool can help level the surface of glossy glazes. If better melting is needed the recipe can be adjusted to have more fluxing oxides. Adding some frit can really help (e.g. Frit 3195 has balanced chemistry and will often help melt glazes with minimal impact on other properties). If the glaze also has issues with crazing Ferro Frit 3249 (or equivalent) can help solve both problems. If the rough surface is caused by excessive gas bubbles being generated during firing then adjusting the glaze recipe to source the chemistry from materials having a lower LOI can really help (e.g. Gerstley Borate and frits both source B2O3 but the former has a very high LOI). Carbonate materials can generate lots of orange peel producing bubbles at the wrong time. Strangely enough, stains can be a source of bubbles also, try a different one to be sure. If the body is gassing then a drop-and-hold at the end of the firing will really help. Slow cool from there will help even more. If the glaze has a stiff melt (e.g. is high in Al2O3) the chemistry can be adjusted to raise the SiO2 and drop the Al2O3. High MgO glazes naturally have an orange peel surface (MgO is from talc and dolomite). That being said, some MgO can be tolerated, in ultra gloss surfaces, but when a threshold is reached surface texture is affected.

Sometimes the best approach is to transplant the fired mechanism-producing materials in the recipe (the ones giving the color, variegation and opacity) into another base transparent that works well on your clay bodies.

This will resolve another possible issue: A bad shipment of frit. A different clear base that uses a different frit would be a good test to verify that.

Related Information

A honey glaze that needs a base having more melt fluidity

This picture has its own page with more detail, click here to see it.

This transparent glaze adds a little manganese and iron, just enough to give color, but still maintain transparency to highlight the decorative crack-network in the engobe below. However this glaze is not as brilliant and transparent as it could be. As apparent in the surface reflections, it has somewhat of an "orange peel" texture on the glass surface. This is due to a combination of factors (e.g. not enough melt fluidity, gassing of the manganese during melting, cooling the kiln too quickly). If the colorants were transplanted into a more fluid-melt transparent, this glaze could be improved. Photo courtesy of J. Decker.

Orange-peel or pebbly glaze surface. Why?

This picture has its own page with more detail, click here to see it.

This is a cone 10 glossy glaze. It has the chemistry that suggests it should be crystal clear and smooth. But there are multiple issues with the materials supplying that chemistry: Strontium carbonate, talc and calcium carbonate. Each has a significant LOI and produces gases decomposition. When the gases need to come out at the wrong time it turns the glaze into a Swiss cheeze of micro-bubbles. A study to isolate which of these three materials is the problem might make it possible to adjust the firing to accommodate it. But probably not. The most obvious solution is to just use non-gassing sources MgO, SrO, CaO and BaO (which will require some calculation). There is a good reason to do this: The glaze contains some boron frit, that is likely kick-starting melting much earlier than a standard raw-material-only cone 10 glaze. That fluid melt may not only be trapping gases from the body but creating a perfect environment to trap all the bubbles coming out of those carbonates and talc. All of this being said, a drop and hold firing schedule could also smooth it out a lot.

Zircopax as a fining agent to de-bubble a stained glaze

This picture has its own page with more detail, click here to see it.

The cone 03 porcelain cup on the left has 10% Cerdec encapsulated stain 239416 in the G2931K clear base. The surface is orange-peeled because the glass is full of micro-bubbles that developed during the firing. Notice that the insides of the cups are crystal-clear, no bubbles. So here they are a direct product of the presence of the stain. The glaze on the right has even more stain, 15%. But it also has a 3% addition of Zircopax (zircon). Suppliers of encapsulated stains recommend a zircon addition, but are often unclear about why. Here is the reason: It is a "fining agent".

Glaze with an encapsulated stain is bubbling. It needs Zircopax.

This picture has its own page with more detail, click here to see it.

These two pieces are fired at cone 6. The base transparent glaze is the same - G2926B Plainsman transparent. The amount of encapsulated red stain is the same (11% Mason 6021 Dark Red). But two things are different. Number 1: 2% Zircopax (zircon) has been added to the upper glaze. The stain manufacturers recommend this, saying that it makes for a brighter color. However, that is not what we see here. What we do see is the particles of unmelting zircon acting as seeds and collection points for the bubbles (the larger ones produced are escaping). Number 2: The firing schedule. The top one has been fired to approach cone 6 and 100F/hr, held for five minutes at 2200F (cone 6 as verified in our kiln by cones), dropped quickly to 2100F and held for 30 minutes.

Links

Glossary	
Drop-and-Soak Firing

A kiln firing schedule where temperature is eased to the top, then dropped quickly and held at a temperature 100-200F lower.

Firing Schedules	
Plainsman Cone 6 Drop-and-hold, Slow Cool

350F/hr to 2100F, 108/hr to 2200, hold 10 minutes, fastdrop to 2100, hold 30 minutes, 150/hr to 1400

Materials	
Copper Carbonate Basic

This form of copper carbonate is the article of commerce, a mixture of theoretical copper carbonate and copper hydroxide.

By Tony Hansen
Follow me on

Got a Question?
Buy me a coffee and we can talk 

https://digitalfire.com, All Rights Reserved

Privacy Policy

File: data/archive/digitalfire.com/trouble/splitting_at_the_plastic_stage.html
Splitting at the Plastic Stage

Home

			Oxides

			Materials

			Recipes

			Glossary

Others
				
					Articles
					Hazards
					Minerals
					Properties
					Firing Schedules
					Temperatures
					Troubles
					Tests
					Media
					Pictures
					Typecodes
					Projects
					Consultants
					Schools
					Stores
					Don't Buy-A-Mug

https://digitalfire.com
					Insight-Live.com
					Sign-Up

Search

Monthly Tech-Tip from Tony Hansen SignUp	No tracking! No ads!
	
All Troubles

Black Coring
Bleeding Colors
Bloating
Casting Slip Problems
Chrome Flashing in Ceramic Glazes
Clouding in Ceramic Glazes
Cracking of Clays During Drying
Crawling
Dunting and Cracking of Clay Bodies During Firing
Foaming of Ceramicd Glaze Slurries
Glaze Blisters
Glaze Crazing
Glaze is Off-Color
Glaze Marks or Scratches
Glaze peeling on drying
Glaze Pinholes, Pitting
Glaze Shivering
Glaze Slurry is Difficult to Use or Settling
Leaking of Fired Ceramics
Lime Popping
Orange Peel Surface
Over Firing of Ceramic Glazes and Bodies
Powdering, Cracking and Settling Glazes
Runny Ceramic Glazes
Specking on Ceramic Ware
Splitting at the Plastic Stage
Staining of Fired Ceramic Glazes
Uneven Glaze Coverage
Warping

Splitting at the Plastic Stage

Pottery clays can split at the plastic stage, sometimes ware can fall down right in front of your eyes. Why?
Details

If clay bodies are made from too high a percentage of plastic materials they shrink too much during drying and crack. Thus it is common to incorporate aggregate materials, like silica sand, fine group, kaolinized sands or silts, the reduce the plasticity and cut the drying shrinkage. However, each grain of sand exposed at the surface during throwing is an opportunity for water to enter and begin a tiny split (that can grow to the point of failure if the clay is still soft enough). This problem is exacerbated when the plastic clays being employed are not fine ground and thus themselves contain a range of particle sizes above 200 mesh. The principle preventive action is to avoid situations where water or wet slip are left sitting on any surface that has been stretched or is under tensile stress (like the outer belly of a vase or where alterations are done). It is also helpful to use slip rather than water in forming processes.

Bodies having this issue can be improved by deairing during pugging. Or bentonite can be added to the recipe, it blocks the penetration of water and strengthens the plastic phase. Increasing the percentage of plastics at the cost of particulates in the body recipe will also help.

Related Information

Why do some clays split like this on throwing or forming?

This picture has its own page with more detail, click here to see it.

An example of splitting, where a thrown clay develops a split minutes after throwing. This often happens at stretch-points with sandy or groggy clay bodies or those that have a wide range of particle sizes (e.g. native clays not ground to 200 mesh). The larger particles create networks into which water can penetrate and begin and propagate a split. It is thus wise not to leave water or high-water-content slip on any surfaces experiencing tensile stress during forming.

By Tony Hansen
Follow me on

Got a Question?
Buy me a coffee and we can talk 

https://digitalfire.com, All Rights Reserved

Privacy Policy

File: data/archive/digitalfire.com/trouble/warping.html
Warping

May 2026: We are continuing a major code rewrite. Please contact us if you find issues. Thank you.

Home

			Oxides

			Materials

			Recipes

			Glossary

Others
				
					Articles
					Hazards
					Minerals
					Properties
					Firing Schedules
					Temperatures
					Troubles
					Tests
					Media
					Pictures
					Typecodes
					Projects
					Consultants
					Schools
					Stores
					Don't Buy-A-Mug

https://digitalfire.com
					Insight-Live.com
					Sign-Up

Search

All Troubles

Black Coring
Bleeding Colors
Bloating
Casting Slip Problems
Chrome Flashing in Ceramic Glazes
Clouding in Ceramic Glazes
Cracking of Clays During Drying
Crawling
Dunting and Cracking of Clay Bodies During Firing
Foaming of Ceramicd Glaze Slurries
Glaze Blisters
Glaze Crazing
Glaze is Off-Color
Glaze Marks or Scratches
Glaze peeling on drying
Glaze Pinholes, Pitting
Glaze Shivering
Glaze Slurry is Difficult to Use or Settling
Leaking of Fired Ceramics
Lime Popping
Orange Peel Surface
Over Firing of Ceramic Glazes and Bodies
Powdering, Cracking and Settling Glazes
Runny Ceramic Glazes
Specking on Ceramic Ware
Splitting at the Plastic Stage
Staining of Fired Ceramic Glazes
Uneven Glaze Coverage
Warping

Warping

There are multiple reasons why pottery and porcelain pieces can warp during firing, both vitreous and non-vitreous ware. Here is what to do about it.
Details

This normally refers to a body firing problem where vessels warp out-of-shape during firing. Warping often exhibits as out-of-round vessel rims or as sagging on overhung shapes (slumping). Any clay that is being fired to a vitreous condition is subject to warping (especially for pieces having unstable profiles). Clays that are being overfired can warp, often because a kiln controller takes the body higher than assumed. Clay bodies soften as they approach their melting point during firing. Porcelains are the most susceptible since they, by design, contain more feldspar. Thus for vitreous bodies, a balancing act must be done, firing as high as possible to get the densest and strongest possible body while employing ware shapes and wall thicknesses that are resistant to warping. When using a body or process subject to this problem, it is important to have kilns that can fire evenly and consistently and use a body having repeatable firing properties.

Even earthenware, although not fired anywhere near vitrification, can warp if ware is extremely overhung or ware is very thin. In industry, highly vitreous ware (e.g. bone china) is fired in setters that hold its shape during firing (the glaze firing is done later at a much lower temperature).

Some Google searches will turn up articles listing a variety of factors that determine susceptibility to warping. But such lists can be misleading. All other factors combined are not nearly as important as one: The percentage of feldspar. It is the melter, its percentage is a balance between the degree of maturity desired and the resistance to warping needed during firing. Different feldspars have different melting powers, but as different as you might assume. It is also worth mentioning that some kaolins contain feldspar (e.g. British kaolins). These can require considerably less feldspar yet produce a body having the same degree of vitrification (e.g. only 25% feldspar may be needed with Grolleg kaolin compared to 35% for New Zealand or an American kaolin). You may see some recipes with up to 50% feldspar, but these are impractical. Why? If 25% silica is needed, that leaves only 25% clay. Nobody with 25% clay will be plastic enough for even casting. These recipes might feature some added white bentonite, but even with 4% (which would still be incredibly expensive), they will have terrible plasticity. 35% feldspar (with an extra "kick" from 1-2% talc) will work just as well as 50%, that permits 40% kaolin. If glazes fit with 20% silica, then you have 45% kaolin. If you can drop thermal expansion of glazes and get away with 15% silica, you have 50% kaolin in the recipe. Adding bentonite to a 50:15:35 kaolin:silica:feldspar body can produce a superplastic body that you can throw two-foot-high vases from! Higher kaolin bodies convert more needle-shaped mullite crystals during firing, giving extra stability against warping.

Many stoneware and earthenware clays, that are mined and processed for industry and hobby, contain enough natural feldspar that they can be blended into bodies requiring zero feldspar mineral in the recipe. In fact, some natural clays actually over-fire at typical stoneware temperatures (e.g. cone 4-8), so they must be combined with more refractory materials (e.g. kaolin, silica) to produce a body that does not warp too much.

Translucency and warping go together. Translucent bodies must be highly vitreous, which means they will warp. Feldspar is the melter that makes that happen. More melting makes more translucence. In industry, it is common to take measures to support ware during firing (much more extreme than what a potter would do). Refractory bone china plate setters, for example, can take more manufacturing expertise than the plates themselves. Of course, where possible, ware shapes are designed to resist fired warping. So resistance-to-warping is a matter of balancing feldspar content, ware shape, cross section and method of kiln setting.

Again, be careful with articles you find online about porcelain formulation. They can be riddled with inaccuracies, exaggerations and blanket statements (from sources that should know better!). Porcelains do not warp more (or shrink more) on firing because they are white, they do because, in addition to employing white kaolins and bentonites, they have higher feldspar content. The base porcelain recipe is not 50% feldspar, 50% kaolin, 50% silica. It is 25 feldspar, 25 silica, 25 kaolin, 25 ball clay. Porcelains do not slump easier in the firing because they are less plastic, they slump because they have more feldspar (that higher feldspar makes less room for clay so they could be less plastic for that reason). More silica in a clay body “will” improve the glaze fit, not "may" improve the glaze fit (20-25% is a necessity). Fiddling with silica particle size might affect warping or slumping, but that is only to fine-tune, the feldspar content is the key (typically one trades feldspar for clay, leaving the silica at 20-25%). It is true that various silica grades are available at ceramic suppliers, but the particle size distributions of these do not vary nearly enough to make that an important factor. Again, the way to control slump is with the type and amount of feldspar. And, there are no "low-firing feldspars", the only way to do that would be to incorporate a frit for part of the feldspar. As noted, they can have somewhat different fluxing power (e.g. nepheline and soda feldspar vitrify better than potash), but the differences are not great. It takes 35-40% feldspar to vitrify an American kaolin at cone 5-6, it is not practical to go much lower since there is not enough room in the recipe for the needed clay and silica. A myth is that nepheline contains solubles that flocculate plastic bodies and make them unworkable, we have made thousands of tons of nepheline porcelains over 40 years, many kinds, it is the best feldspar.

Related Information

Why does this bowl shape always warp in the glaze firing?

This picture has its own page with more detail, click here to see it.

Here is an example of how a cast porcelain piece, L3778G, warps during the glaze firing. Several factors contribute to this failure: 

-It is cast and the walls are very thin.

-This porcelain is highly vitreous.

-This shape has no inherent strength to resist rim warping.

The following would help: 

-Switching to machine forming (which orients particles concentrically).

-Reduce the feldspar in the recipe (to reduce fired maturity).

-Fire lower.

-Cast thicker walls.

-Change to a more flared shape.

-One other option (borrowed from bone china): Fire the piece upside down on a custom alumina setter fitted to the final rim diameter - then clear glaze it at a lower temperature.

Fired deformation comparison between two porcelains

This picture has its own page with more detail, click here to see it.

These bars were fired at cone 10, they were straight when dry. The back one is a cone 10 Grolleg body, the front one is a cone 6 Grolleg body. This simple test is valuable to determine susceptibility to warping in porcelains. If the pyro-plastic deformation is too much, for example, the weight of a handle will pull the round rim of a mug into an oval shape, for example.

Why the base of this bowl shape flattens on firing

This picture has its own page with more detail, click here to see it.

The problem is a combination of the shape and the degree of vitrification this body reaches. Polar Ice porcelain has to vitrify enough to achieve translucency, that means it literally softens - not enough to fall down but enough to warp out of shape given the opportunity. A sagging kiln shelf, for example, will produce a "rocking chair bowl". A non-stable shape will do the same thing. This piece was likely made by rolling a plastic clay slab and draping it down over a bowl-form, adding a foot ring, allowing it to stiffen and then uprighting it to dry. In this case the foot ring was too small creating an extreme overhang. Had the foot ring been wider and deeper it would have enabled the rounded inside contour, provided support for the outer section and minimized the overhang. If a small foot is really needed then pieces would have to be supported by donut-shaped setters sized and positioned correctly (and the outside would have to be unglazed). Or, it would have to be bisque fired, and supported, at cone 6 and then glazed at low temperature.

The shapes of some pottery make them prone to fired warping

This picture has its own page with more detail, click here to see it.

The goblet on the left is bending, not just because the clay is somewhat unstable at the temperature being fired, but because this shape is also inherently unstable. Where extreme shapes are prone to warping, ware must be made from clays that do not vitrify (that introduces issues of strength and functionality). In this case, the clay recipe is based on a terra cotta material that matures at a very low temperature. The problem was dealt with by employing a recipe of 60:40 clay:200# kyanite.

Severe fired warping when a low temperature clay goes to cone 6

This picture has its own page with more detail, click here to see it.

This is a low fire talc body. Many such bodies can survive to cone 6 and even higher, but not this one. The weight of the handle has pulled the lip completely oval.

Fire organic ceramic shapes with this warping body for cone 6

This picture has its own page with more detail, click here to see it.

Left is L4410K, right is L4410L. Very similar, but L has 5% more dolomite. And these cone 6 glazes work well, G2934Y left and G2936A right. These are slip-cast pieces, the walls are not super thin, but the straight-sided shape makes them more susceptible to warping and buckling. This effect can also be achieved using talc bodies, but they have the issue of being brittle, volatile, bloating and not fitting glazes. But both of these pieces have excellent fired strength at cone 6, they have a porcelain-like surface. Of course you will need to test shapes, adjust dolomite content and control firing temperature carefully to be able to do this with consistency. If you are near a Plainsman Clays distributor, they made a test run of L4410L (as the new L213), boxes are available for order. If not, you can mix your own.

What happens when a terra cotta body is fired to cone 6

This picture has its own page with more detail, click here to see it.

It may not melt, but will certainly warp and blister/bloat (as show here). If there is inadequate kiln wash or silica sand it will also stick to the kiln shelf.

If you over fire a translucent porcelain like Polar Ice, what happens?

This picture has its own page with more detail, click here to see it.

Overfired Polar Ice porcelain. This bowl fired with an oval-shaped rim and was sticking to the shelf.

How much porcelain flux is too much?

This picture has its own page with more detail, click here to see it.

A porcelain mug has pulled slightly oval because of the weight of the handle. This happens in highly vitrified porcelains (e.g. translucent ones). The amount of feldspar or frit in the body determines the degree of maturity, the correct percentage is a balance between enough to get the maximum translucency and hardness but not so much that ware is deforming excessively during firing. This is Plainsman Polar Ice at cone 6, this degree of warp is acceptable and can be compensated for.

A porcelain mug warps under the weight of its own handle

This picture has its own page with more detail, click here to see it.

An example of a cone 10 porcelain that is over mature. It contains too much feldspar and is vitrifying so much that it is beginning to melt. The weight of the handle is pulling the lip into a oval shape, even though the hourglass shape of the piece should offer stability. For translucent porcelains one must endure this issue, using more stable shapes or firing with support.

Two bars ready for pyro-plastic comparison test

This picture has its own page with more detail, click here to see it.

When porcelains mature in the kiln they progress toward vitrification, getting softer. This simple test enables anyone to quantify the degree to which a porcelain is likely to warp. Bars of plastic clay almost never dry straight, so the measurement (in mm) to which they deviate from straight is recorded and the bar is mounted with the hump upwards. After firing the mm of firing deviation-from-straight are added to the dry value to derive a total pyro-plastic deformation measurement. This can be recorded as an absolute value for comparison with other clays or temperatures.

Here is what can happen when a stoneware clay is overfired

This picture has its own page with more detail, click here to see it.

This is a cone 10R stoneware, Plainsman H550. Made by Donna Ratlege at Spirits of the Creek Pottery in Cranbrook, British Columbia. She titles these: "Honest! I just had it". Her new super-powered gas kiln, built by Bruno Sperling, went over temperature on the first firing. These were in different parts of the kiln, each bearing witness to the degree to which it went past cone 10. This clay body should not be fired to lower than 1.5% porosity or bloating can occur. These are a testament to Bruno's kiln-building and firing ability, these pieces have even gone beyond that - far enough to seriously warp.

Preventing plates from warping is more difficult than you think

This picture has its own page with more detail, click here to see it.

Stoneware and porcelain plates having overhung rims and wide flat bases are extremely difficult to keep flat (as this potter discovered). In industry they are fired in setters, or even rim down, to temperature, then glazed and fired lower. As a potter, the best you can likely do is pay attention to the cross section shape (not too flared, inherently strong), fire on flat shelves, minimize changing shape on handling when soft or leather hard, dry evenly, avoid a sharp concave outer contour between foot and wall (bevel it well) and keep the center portion thick enough so it does not pull upward as the rims slump (especially if rims are thick). Working at low temperature can be a solution, but terra cotta clays are generally not stable for this shape if fired past cone 04. White burning low fire bodies are better but also more porous, so glazes must fit well to avoid crazing.

Links

Glossary	
Body Warping

Warping happens during the firing of ceramic ware when there is a high degree of vitrification and inadequate measures are taken during forming and firing to prevent it. Unexpected warping often happens with unstable shapes and over firing.

Glossary	
Bleeding of colors

In ceramics, the edges of overglaze and underglaze color decoration often bleeds into the over or under glaze. How can this be avoided.

Troubles	
Bloating

Bloating occurs when the off-gassing of decomposing particles in a body has not completed by the onset of density and impermeability associated with the vitrification process.

Articles	
Firing: What Happens to Ceramic Ware in a Firing Kiln

Understanding more about changes taking place in the ware at each stage of a firing helps tune the curve and atmosphere to produce better ware

PayPal	No tracking, No ads, No paywall, No transient content!
Just organized, concise information constantly updated and improved.
Was this helpful? Consider supporting me.	
By Tony Hansen
Follow me on

Got a Question?
Buy me a coffee and we can talk 

https://digitalfire.com, All Rights Reserved

Privacy Policy
