Repository: AngelOnFira/potter

# clay-knowledge

clay-knowledge is an open archive and modern rebuild of **[digitalfire.com](https://web.archive.org/web/2026/https://digitalfire.com)** — Tony Hansen's 35-year ceramics and glaze-chemistry reference, which shut down on 2026-06-26. It preserves the site from the Internet Archive and re-publishes the knowledge core — materials, oxides, minerals, glossary, articles, recipes, tests, hazards, and firing schedules — as a fast, searchable static site, enriched with typed oxide chemistry (analyses, Seger unity formulas, and Stull charts).

---

File: data/archive/digitalfire.com/trouble/glaze_is_off-color.html
Glaze is Off-Color

Home

			Oxides

			Materials

			Recipes

			Glossary

Others
				
					Articles
					Hazards
					Minerals
					Properties
					Firing Schedules
					Temperatures
					Troubles
					Tests
					Media
					Pictures
					Typecodes
					Projects
					Consultants
					Schools
					Stores
					Don't Buy-A-Mug

https://digitalfire.com
					Insight-Live.com
					Sign-Up

Search

Monthly Tech-Tip from Tony Hansen SignUp	Feb 14-15, 2026 - Major Server Upgrade Done	No tracking! No ads!
	
All Troubles

Black Coring
Bleeding Colors
Bloating
Casting Slip Problems
Chrome Flashing in Ceramic Glazes
Clouding in Ceramic Glazes
Cracking of Clays During Drying
Crawling
Dunting and Cracking of Clay Bodies During Firing
Foaming of Ceramicd Glaze Slurries
Glaze Blisters
Glaze Crazing
Glaze is Off-Color
Glaze Marks or Scratches
Glaze peeling on drying
Glaze Pinholes, Pitting
Glaze Shivering
Glaze Slurry is Difficult to Use or Settling
Leaking of Fired Ceramics
Lime Popping
Orange Peel Surface
Over Firing of Ceramic Glazes and Bodies
Powdering, Cracking and Settling Glazes
Runny Ceramic Glazes
Specking on Ceramic Ware
Splitting at the Plastic Stage
Staining of Fired Ceramic Glazes
Uneven Glaze Coverage
Warping

Glaze is Off-Color

Questions to ask and strategies to try in dealing with glazes that do not fire the expected color or have stains or discolored areas
Details

If your fired glaze is not the expected color here are some questions to ask.

Does the development of the color depend on the chemistry of the glaze?

In ceramics, color is about chemistry and melt dynamics, colors do not normally 'burn out'. The development of many colors requires that the host glaze's chemistry be sympathetic. For example chrome-tin pinks require glazes with minimum 10% CaO (calcium oxide) and B2O3 (boric oxide) must be 1/3 or less the CaO content. Certain blues require the presence of BaO (barium oxide). The presence of ZnO (zinc oxide) is hostile to the development of many colors, as is MgO (magnesium oxide). Stain companies know all about this. Their websites and brochures have notations for many of the colors that tell you what chemistry the host needs and what conflicts to watch for. You might even consider phoning their technical staff.

Is there enough color in the glaze? Or too much?

Metal oxide colorants or colorant blends darken glaze color as their proportion is increased. But the change is usually not linear and at some point maximum color is achieved and further additions will often begin to produce metallic, crystalline or matte effects (at this point the glaze can be unstable and leach metals into liquids and may even oxidize in air). The saturation point of a color may also be different in different host glazes.

Is the glaze opacity correct?

The brightness of color also depends on host glaze opacity. Opaque glazes give flatter and lighter colors because you are only seeing the color on the surface, translucent and transparent bases enable you to see down into the glaze (thus the increased depth and vibrancy color).

Is the glaze developing micro-bubbles?

Excessive bubble entrainment in the glaze matrix can alter color considerably. Micro-bubbled transparents become quite cloudy and colors will be subdued, especially if the glaze is transparent and lies over oxide decoration (which might be gassing to create the bubbles).

Is the glaze developing crystals? Does its color depend on the development of crystals?

Crystals grow in some glazes during cooling of the kiln. Certain glaze chemistries and (mineralogies of ingredients) encourage crystal growth (i.e. low alumina, high zinc, too much flux). Cooling the kiln slowly during the period when the glaze is freezing promotes crystal growth. Many of the metal oxides freely participate in crystallization and the range of mineral crystal species they can form is amazing. A high-iron fluid glaze, for example, may fire glossy and almost black on quick cooling, but it may turn a muddy yellow on slow cooling (because the surface is covered with micro-crystals of iron).

Is it a reactive glaze?

The character of a glaze can depend on additives that mottle and variegate the character of the color (i.e. titanium, rutile). Such additives may produce a melt of discontinuous fluidity (rivulets flowing around more viscous areas of the melt). These effects can combine with crystalization and variations in opacity to make stunning surfaces. Alas, such are troublesome. Materials like rutile can be variable and the effects they create are usually fragile. It is easy to predict consistency problems for such mechanisms. Potters can fiddle with reactive glazes, but industry generally stays away from them.

Do the results depend on a fragile melting mechanism?

Is vigorous melting (and running) required to develop the color and character? As noted above, such glazes may not only be prone to color problems, but also running and blistering. Glossy rutile-blues are an example. Another thing to remember is that certain raw colors and stains volatilize (vaporize) above certain temperatures.

Kiln atmosphere, Ramp

The mechanism of color development in a glaze may depend on kiln atmosphere (i.e. strong reduction, weak reduction, strong oxidation), or on the speed or curve of both the ramp up and down. Your kiln may have variations in the atmosphere or your electric kiln might be firing near reduction because of poor airflow combined with carbon burn-off.

Has it been put on the right side of the glaze layer?

The same metal oxide will develop different colors depending or whether it is painted under or over a glaze. If it is painted under, for example, glaze thickness, bubble population, crystal development and chemical interaction between glaze and color will shape the effect.

Would a stain be better?

Achieving and maintaining an exact shade of color can be quite difficult with raw coloring oxides, especially if a blend is being used. For example, many people use cobalt, iron and manganese for black. However color shifts are common with this approach and it is usually not obvious which metal oxide should be increased or reduced to stabilize the color. Stain companies have invested considerable time to develop colors that are reliable and stable (often containing zircon, alumina, silica in addition to the metal oxides). Stains are more expensive, but the stain company assumes a burden that is often difficult for most companies or potters to handle.

Is the glaze the right thickness? On the right body?

Many glazes develop deep color only if they are applied thickly enough. Others develop the desired effect when they are thin and the underlying body imposes some color. Light colored clay bodies foster the development of bright colors, iron bearing bodies subdue colors (especially when the glaze is thin). Many glazes will develop color of different character on refractory porous bodies compared to vitreous ones.

Water Contaminants

It is standard practice to use filtered or distilled water for all glazes in industry. There are so many possible contaminants in water that companies cannot possibly deal with the kind of variation that can occur. Water can contain compounds of iron, sulphur, manganese and a host of sulfates and salts (and even particulates like coal dust). You might conclude that the proportions of these impurities is not sufficient to stain a body or glaze, however it is important to remember that they are soluble. That means that during drying, they are all transported to the surface by evaporating water and left concentrated there in a thin layer that will vary according to the thickness of that section of the piece. This is certainly enough to create a yellowish or brownish tinge, for example. In addition, soluble impurities in the water can and probably will affect the rheological (e.g. viscosity, thixotropy) properties of the glaze slurry. This in turn can cause thinning and settling and separation of the glaze suspension, crystallization of certain materials, thickening, etc. All of these will affect the chemical and physical homogeneity of the glaze laydown and its thickness, these of course, can effect the fired results (which include color).

Conclusion

Try taking a cheap microscope and have a really close look at your glaze surface. You might be surprised at now much you learn about why the glaze looks the way it does. Understanding the mechanism of the color and surface will help you understand how to trouble-shoot problems. It does not take rocket science, anyone can note the transparency, micro-bubbles, crystalization, variegation in color and surface (phase differences), etc. And do not shy away from chemistry, in many cases you just need to know if an oxide is present or not and how much is there. Search for 'ceramic chemistry' on google, download a free trial of INSIGHT and work through the lessons section of the manual to learn how to enter a recipe and see its formula and analysis.

Related Information

Reduction glaze gone astray returns to color in an oxidation refire

This picture has its own page with more detail, click here to see it.

Refired to 1950F. The recipe is very flux-heavy (high feldspar) dolomite:spodumene matte, zero silica, 4% tin oxide and less than 1% iron oxide. Sounds like crystallization territory. The plate on the left is the way it normally fired. On the right the way it started firing. The mug on the bottom looked like the plate on the right, but look what happened after refiring at 1950F in oxidation! The tin is likely a catalyst for the crystallization that occurred in the original result. Could be a fragile mechanism. This underscores the need for a period of oxidation at the end of a normal reduction firing.

By Tony Hansen
Follow me on

Got a Question?
Buy me a coffee and we can talk 

https://digitalfire.com, All Rights Reserved

Privacy Policy

File: data/archive/digitalfire.com/trouble/glaze_marks_or_scratches.html
Glaze Marks or Scratches

March 2026: We are doing major upgrades to code here, please be patient regarding any issues. If any page is not working for a period of hours, please contact us. Thank you.

Home

			Oxides

			Materials

			Recipes

			Glossary

Others
				
					Articles
					Hazards
					Minerals
					Properties
					Firing Schedules
					Temperatures
					Troubles
					Tests
					Media
					Pictures
					Typecodes
					Projects
					Consultants
					Schools
					Stores
					Don't Buy-A-Mug

https://digitalfire.com
					Insight-Live.com
					Sign-Up

Search

Monthly Tech-Tip from Tony Hansen SignUp	Feb 14-15, 2026 - Major Server Upgrade Done	No tracking! No ads!
	
All Troubles

Black Coring
Bleeding Colors
Bloating
Casting Slip Problems
Chrome Flashing in Ceramic Glazes
Clouding in Ceramic Glazes
Cracking of Clays During Drying
Crawling
Dunting and Cracking of Clay Bodies During Firing
Foaming of Ceramicd Glaze Slurries
Glaze Blisters
Glaze Crazing
Glaze is Off-Color
Glaze Marks or Scratches
Glaze peeling on drying
Glaze Pinholes, Pitting
Glaze Shivering
Glaze Slurry is Difficult to Use or Settling
Leaking of Fired Ceramics
Lime Popping
Orange Peel Surface
Over Firing of Ceramic Glazes and Bodies
Powdering, Cracking and Settling Glazes
Runny Ceramic Glazes
Specking on Ceramic Ware
Splitting at the Plastic Stage
Staining of Fired Ceramic Glazes
Uneven Glaze Coverage
Warping
Glaze Marks or Scratches

Questions to ask and strategies to try to deal with glaze cutlery marking, that is, glazes that are too easily scatched by metal.
Details

'Cutlery Marking' occurs where metal instruments leave marks on glazed functional ware. This happens because the glaze is not smooth, it is abrasing microscopic particles of the metal. However if the marks left by these particles cannot be removed easily this is more than a cosmetic problem. It suggests that they are trapped in surface pores or irregularities (pores are a possible sign of under melting).

This is a very different situation than if a sharp hard metal object can scratch the surface. Such a glaze is definitely soft and lacks resistance to wear (and has the potential of harboring bacteria). Even glossy glazes that appear hard can often be scratched easily. In general, the higher a glaze is fired, the better the potential to produce a hard and smooth surface. This is because high fire glazes require less flux and therefore have more silica and alumina. While a capable technician can produce a relatively hard glaze at any temperature range, a less knowledgeable or attentive person can make soft glazes in any range also. The chemistry principles of making a hard glaze are well known.

Compare the glaze to a known hard glaze using a simple scratching test.

Use a concrete nail or the sharp corner of a file (these are about 6.5 hardness on the Mohs approximate scale of 1=talc, 2=gypsum, 3=calcite, 4=fluorite, 5=apatite, 6=orthoclase, 7=quartz, 8=topaz, 9=corundum (ruby or sapphire), 10=diamond). Another excellent hardness testing method is to direct a sandblast at the surface at a 45 degree angle. Microsurface optical or electron analysis can then be used to accurately rate abrasion resistance (equipment to do accurate surface plots is now quite common in many industries, search the internet or check with some labs or universities).

Is the surface smooth? 
Can you mark the surface with a fork or knife?

If a glaze surface has angular protrusions then it will be abrasive. This is often the case in glaze that feels silky to the touch. Microscopic sharp edges will cut away minute chunks of metal, possibly holding them in surface voids.

Does the glaze contain zirconium opacifier?
Zirconium-silicate particles do not enter the melt and they are angular and can protrude from the glaze surface. If you can make a line even with a hard metal object this confirms that the surface obstructions are very hard.
You may need to ball mill finer, use a different or less opacifier, use a transparent overglaze, or employ a different base glaze that better envelopes the zircon. Use a microscope to check this. 
Does the glaze contain calcined alumina?
As with zircon, you may need to use a finer size or mill the glaze more.
Don't assume your ball mill is doing the job without testing particle size or surface area, a badly configured mill won't grind fine enough no matter how long it runs. 
Surface crystallization can produce an angular irregular abrasive surface. Islands of micro crystallization may be occurring even though the surface looks and feels smooth. Use a microscope. Check the glaze's chemistry to see if it is susceptible to crystal growth during cooling. Typically glazes low in alumina will devitrify (crystallize) during cooling. Increase the alumina to stiffen the melt and reduce the problem. Try cooling the kiln faster if other factors allow. Sometimes a slightly faster cooling cycle will not only reduce the crystals, but change their character to be less problematic. Is something nucleating the crystals (i.e. illmenite, wollastonite, titanium)? 
If the glaze is a crystalline matte you will need to rationalize it's appearance. Changes made to reduce or eliminate crystallization will affect the visual character. Sometimes smaller changes to glaze make-up to simply reduce devitrificaion are helpful. Or changes to the firing curve can be made to grow a finer crystal mesh. Consider switching to a high alumina matte since they have smooth (although not flat) surface. Or you might consider employing a different crystalline mechanism. 

Are marks difficult to remove?

Is the glaze mature?

If the glaze is not fired high enough it will simply not melt adequately. The incompletely developed surface will be both abrasive (from undissolved abrasive particles) and lacking in hardness. Try firing the glaze higher to see if it improves. If it does, adjust your body to work at higher temperatures, or adjust glaze chemistry to melt lower. Sometimes only small additions of Li2O or ZnO, for example, can give much better melts.  
Some soft glazes are volatile. If fired exactly right they are OK, but variations in the process result in problems with cutlery marking from time to time. Test your glaze at higher and lower temperatures to span variation typical in your kiln. Volatile glazes are typically unbalanced in their chemistry (one oxide will be very high or silica/alumina very low). 
Alumina is a key to glaze hardness, the more present the harder a glaze will be. Inadequate alumina will contribute to glaze solubility also. While it is true that matte glazes often have high alumina, glossy results are dominant and most glossy glazes can tolerate additional alumina without noticeable visual change. Higher temperature glazes or low to medium ones containing significant boron can often tolerate a higher than expected alumina increase, especially if you source it from a feldspar or frit. Thus you might even consider adding a little boron to lower firing glazes so they can accommodate more alumina. Although keep in mind that excessive alumina in a well-melted glaze can crystallize aluminates. 
Glazes lacking glass former SiO2 are likely to lack hardness. Check typical limits for the temperature range and type of glaze. If your glaze will tolerate more silica then put it in. If not then firing higher or adding some B2O3 will enable the use of more SiO2. Better yet, use a finer grade of quartz (i.e. 15 micron, however make sure it is does not agglomerate during application).  
Zircon will improve hardness so use it as the opacifier (however remember that it can contribute to cutlery marking as outlined above). Although zirconium is considered an opacifier, many transparent glazes can tolerate 3-4% of a fine grade without loss of transparency (especially borate glazes). Put as much in as your glaze will tolerate. Source it from a zircon frit if necessary). 
Magnesia can reduce hardness so reduce it if you can. Magnesia holds thermal expansion down (and therefore tendency to craze) so consider carefully what to replace it with (perhaps one or more of SrO, Li2O, CaO). 
If you are firing ware at low temperatures, consider using a fritted base or a commercially mixed powder. While durable ware can be made at lower temperatures, it is much more technically challenging. High borate glazes are often unbalanced and not only lack resistance to marking, but are leachable. 
Flux saturated reactive art ware or pottery glazes are often lacking in hardness. It is common to see high temperature glazes, for example, that contain 70% or more feldspar and little or no silica or kaolin. While they are visually pleasing, they lack the necessary silica and alumina to form a hard glass. 

Related Information

Links

Articles	
Low Budget Testing of Ceramic Glazes

There is more to glazes than their visual character, they have other physical properties like hardness, thermal expansion, leachability, chemistry and they exhibit many defects. Here are some simple tests.

Glossary	
Cutlery Marking

Ceramic glazes that mark from cutlery are either not properly melted (lack flux), melted too much (lacking SiO2 and Al2O3), or have a micro-abrasive surface that abrades metal from cutlery.

Media	
Predicting Glaze Durability by Chemistry in Insight-Live

How to spot out-of-balance indicators in the chemistry of ceramic glazes that suggest susceptibility to scratching or cutlery marking.

By Tony Hansen
Follow me on

Got a Question?
Buy me a coffee and we can talk 

https://digitalfire.com, All Rights Reserved

Privacy Policy
