Repository: AngelOnFira/potter

# clay-knowledge

clay-knowledge is an open archive and modern rebuild of **[digitalfire.com](https://web.archive.org/web/2026/https://digitalfire.com)** — Tony Hansen's 35-year ceramics and glaze-chemistry reference, which shut down on 2026-06-26. It preserves the site from the Internet Archive and re-publishes the knowledge core — materials, oxides, minerals, glossary, articles, recipes, tests, hazards, and firing schedules — as a fast, searchable static site, enriched with typed oxide chemistry (analyses, Seger unity formulas, and Stull charts).

---

File: data/archive/digitalfire.com/trouble/glaze_shivering.html
Glaze Shivering

Home

			Oxides

			Materials

			Recipes

			Glossary

Others
				
					Articles
					Hazards
					Minerals
					Properties
					Firing Schedules
					Temperatures
					Troubles
					Tests
					Media
					Pictures
					Typecodes
					Projects
					Consultants
					Schools
					Stores
					Don't Buy-A-Mug

https://digitalfire.com
					Insight-Live.com
					Sign-Up

Search

Monthly Tech-Tip from Tony Hansen SignUp	No tracking! No ads!
	
All Troubles

Black Coring
Bleeding Colors
Bloating
Casting Slip Problems
Chrome Flashing in Ceramic Glazes
Clouding in Ceramic Glazes
Cracking of Clays During Drying
Crawling
Dunting and Cracking of Clay Bodies During Firing
Foaming of Ceramicd Glaze Slurries
Glaze Blisters
Glaze Crazing
Glaze is Off-Color
Glaze Marks or Scratches
Glaze peeling on drying
Glaze Pinholes, Pitting
Glaze Shivering
Glaze Slurry is Difficult to Use or Settling
Leaking of Fired Ceramics
Lime Popping
Orange Peel Surface
Over Firing of Ceramic Glazes and Bodies
Powdering, Cracking and Settling Glazes
Runny Ceramic Glazes
Specking on Ceramic Ware
Splitting at the Plastic Stage
Staining of Fired Ceramic Glazes
Uneven Glaze Coverage
Warping

Glaze Shivering

Ask the right questions to analyse the real cause of glaze shivering. Do not just treat the symptoms, the real cause is thermal expansion mismatch with the body.
Details

Shivering is the opposite of glaze crazing, the fired glaze is under compression and wants to flake off the body, especially at edges. However the route cause is a mismatch in the thermal expansions of body and glaze, thus the process of resolving it is similar as for crazing. It it much less common because glazes tend to have a higher thermal expansion than bodies and because they can tolerate being under compression much better than being under tension. Of course, if a glaze is under compression on the inside of a vessel, the body will be under tension and this can cause failure of the piece.

When the body-glaze interface is not well developed an overly compressed glaze will be able to release itself much more easily, especially on the edges of contours. This can be the case, not only with low fired ware, but where engobes or slips are being used under the glaze. If the engobe does not contain enough flux to firmly adhere it to the body and develop hardness, it will not be able to bond to the glaze well.

It is important to recognize that the appearance of this issue is serious, a few shivered pieces coming out of the kiln could mean that all of them will shiver with time! Shivering is also serious in that razor sharp flakes of glaze could get into food or drink, you must make sure this can never happen.

While many band-aid fixes to the issue are recommended, the base problem is a mismatch between the co-efficient of thermal expansion (COE) of body and glaze, nothing will properly fix it except raising the COE of the glaze (or lowering the body COE). Many many glazes have high expansion Na2O and K2O that are more than they need to be (thus the prevalence of crazing), but here we actually need more of them (so this is an easy fix to do). However in fast-fire settings, Na2O can cause bubbling (fast fire glazes have lower B2O3, higher ZnO and CaO, lower Na2O and higher SiO2, you must work within these guidelines). But you cannot just add soda feldspar or a high soda frit because they also contain other oxides. Using ceramic chemistry software (like Digitalfire Insight), you can figure out how to adjust the recipe so that the only change in the chemistry is an increase in the Na2O/K2O. In the case of adding feldspar you would calculate how much to reduce the kaolin and silica in the recipe to compensate for the Al2O3 and SiO2 also sourced from the feldspar. There are instructional videos at Digitalfire.com that demonstrate this.

It may also be an idea of check your clay body. Has it changed? For example, if it is less mature its expansion could have increased and the glaze:body bond could have been degraded.

Related Information

Razor-sharp flakes of shivering glaze are flying off this piece

This picture has its own page with more detail, click here to see it.

This mug has been pinging every few minutes. For days. Razor-sharp chips of the dark blue glaze on the outside are popping off. This is happening because the coefficient of thermal expansion (COE) of the glaze is too low compared to that of this low-fire talc body. Simplistically, it is a size 6 glaze stuck onto a size 5 body! The glaze needs its COE increased without too much impact on its other properties (e.g. melting range, surface character, durability, color response) and the least impactful way to do that is by substituting some of the existing CaO, MgO, Li2O, SrO or ZnO for super-high-expansion Na2O. That can be done using glaze chemistry or by substituting some of and existing frit in the recipe for one like Ferro 3110 (it contains lots of Na2O).

How to make a ceramic time-bomb

This picture has its own page with more detail, click here to see it.

This mug is pinging loudly and literally self-destructing in front of my eyes! Why? The glaze is under so much compression (the inside is pushing outward, the outside inward). Spiral cracks are developing all the way up the side. Small razor-sharp flakes are shivering off convex contours. Why? I accidentally fired a low-temperate talc body at cone 6 (the glaze is the Alberta Slip base cone 6 glossy). The clay body is not overly mature, but it just has an extremely high thermal expansion (talc is added to increase the expansion to fit low fire commercial glazes, they would craze without it). Shivering is serious, it is a mismatch of thermal expansion between body and glaze. It can happen at any temperature.

Low expansion glazes craze less, but they can shiver

This picture has its own page with more detail, click here to see it.

Example of serious glaze shivering using G1215U low expansion glaze on a high silica body at cone 6. Be careful to do a thermal stress test before using a transparent glaze on functional ware.

A classic Albany glaze that often shivers

This picture has its own page with more detail, click here to see it.

These mugs have experienced very serious shivering. This is an Albany Slip glaze with 10% lithium carbonate, it is known to have a very low thermal expansion. This problem can be solved by reducing the amount of lithium or adding high-expansion sodium or potassium. However these fixes will likely affect the appearance.

These common Ferro frits have distinct uses in traditional ceramics

This picture has its own page with more detail, click here to see it.

I used Veegum to form 10 gram GBMF test balls and fired them at cone 08 (1700F). Frits melt really well, they do have an LOI  like raw materials. These contain boron (B2O3), it is a low expansion super-melter that raw materials don’t have. Frit 3124 (glossy) and 3195 (silky matte) are balanced-chemistry bases (just add 10-15% kaolin for a cone 04 glaze, or more silica+kaolin to go higher). Consider Frit 3110 a man-made low-Al2O3 super feldspar. Its high-sodium makes it high thermal expansion. It works really well in bodies and is great to make glazes that craze. The high-MgO Frit 3249 (made for the abrasives industry) has a very-low expansion, it is great for fixing crazing glazes. Frit 3134 is similar to 3124 but without Al2O3. Use it where the glaze does not need more Al2O3 (e.g. already has enough clay). It is no accident that these are used by potters in North America, they complement each other well (equivalents are made around the world by others). The Gerstley Borate is a natural source of boron (with issues frits do not have).

Glaze is shivering at the engobe-body interface

This picture has its own page with more detail, click here to see it.

Example of a glaze (G1916J) shivering on the rim of a mug. But the situation is not as it might appear. This glaze fits some bodies, crazes on others and shivers on yet others! This is a testament to how tricky it can be to fit glaze at low temperatures. But this is not a white glaze, it is a transparent over a white slip (or engobe). Alone on this red body this glaze appears to fit OK, but here it is exploiting the weaker body-engobe interface - this is where the release is taking place. This failure turned out to be a blessing, alerting us to the need to increase the expansion of the glaze a little to fit this body better (and enable its use with this engobe). This being said, the engobe likewise may be under too much compression, it may not contain enough silica.

There is a morality to making functional vessels used by others

This picture has its own page with more detail, click here to see it.

On the inside you can see the razor sharp flakes of glaze that have already fallen off the outside of this test piece. They reveal that the clear glaze, which looks fine on the inside, is under too much compression. The weaker interface between the slip under layer and the body provides a point of failure. This reminds us of the morality of making pottery, we have a responsibility to make safe ware.

Links

Troubles	
Glaze Crazing

Ask the right questions to analyse the real cause of glaze crazing. Do not just treat the symptoms, the real cause is thermal expansion mismatch with the body.

Glossary	
Glaze shivering

Shivering is a ceramic glaze defect that results in tiny flakes of glaze peeling off edges of ceramic ware. It happens because the thermal expansion of the body is too much higher than the glaze.

Glossary	
Co-efficient of Thermal Expansion

The co-efficient of thermal expansion of ceramic bodies and glazes determines how well they fit each other and their ability to survive sudden heating and cooling without cracking.

Glossary	
Calculated Thermal Expansion

The thermal expansion of a glaze can be predicted (relatively) and adjusted using simple glaze chemistry. Body expansion cannot be calculated.

Articles	
Understanding Thermal Expansion in Ceramic Glazes

Understanding thermal expansion is the key to dealing with crazing or shivering. There is a rich mans and poor mans way to fit glazes, the latter might be better.

Articles	
Adjusting Glaze Expansion by Calculation to Solve Shivering

This page demonstrates how you might use INSIGHT software to do calculations that will help you increase the thermal expansion of a glaze while having minimal impact on other properties.

By Tony Hansen
Follow me on

Got a Question?
Buy me a coffee and we can talk 

https://digitalfire.com, All Rights Reserved

Privacy Policy

File: data/archive/digitalfire.com/trouble/glaze_slurry_is_difficult_to_use_or_settling.html
Glaze Slurry is Difficult to Use or Settling

Home

			Oxides

			Materials

			Recipes

			Glossary

Others
				
					Articles
					Hazards
					Minerals
					Properties
					Firing Schedules
					Temperatures
					Troubles
					Tests
					Media
					Pictures
					Typecodes
					Projects
					Consultants
					Schools
					Stores
					Don't Buy-A-Mug

https://digitalfire.com
					Insight-Live.com
					Sign-Up

Search

Monthly Tech-Tip from Tony Hansen SignUp	No tracking! No ads!
	
All Troubles

Black Coring
Bleeding Colors
Bloating
Casting Slip Problems
Chrome Flashing in Ceramic Glazes
Clouding in Ceramic Glazes
Cracking of Clays During Drying
Crawling
Dunting and Cracking of Clay Bodies During Firing
Foaming of Ceramicd Glaze Slurries
Glaze Blisters
Glaze Crazing
Glaze is Off-Color
Glaze Marks or Scratches
Glaze peeling on drying
Glaze Pinholes, Pitting
Glaze Shivering
Glaze Slurry is Difficult to Use or Settling
Leaking of Fired Ceramics
Lime Popping
Orange Peel Surface
Over Firing of Ceramic Glazes and Bodies
Powdering, Cracking and Settling Glazes
Runny Ceramic Glazes
Specking on Ceramic Ware
Splitting at the Plastic Stage
Staining of Fired Ceramic Glazes
Uneven Glaze Coverage
Warping

Glaze Slurry is Difficult to Use or Settling

Understanding glaze slurry rheology is the key to solving problems and creating a suspension that does not settle out, applies well, dries crack free.
Details

We often tend to put so much effort into adjusting our glazes to fine-tune fired properties that we tolerate poor application properties. Such glazes are not only frustrating to use, but they often produce poor fired results. When a slurry is right it should 'gel' and 'hang on'. You should be able to dip your finger in and pull it out with an even coverage and no drips. In fact, a thixotropic glaze will resist shedding off ware covered with wax emulsion! And it will not settle out hard in the container! Yes, there is no reason to put up with a glaze that drips and drips, cracks on drying, dusts and does not produce an even layer (yes, these 
problems are all related). 

In industry, maintaining the 'rheology' (flow properties) of the glaze slurry through material, water quality, seasonal, and personnel changes is often the most difficult challenge a factory faces. Maintenance of the specific gravity in particular is a reference point, 'an anchor' around which all other adjustments hinge (if your glaze is working well, measure its specific gravity now). If your glazes application or drying properties are often problematic or they are always difficult to work with, read on, recipe change(s) might be most appropriate. Be careful about using glaze additives, try all the other approaches first.

Gel Your Glaze, Adjust its Recipe to Gel

The glaze slurry must be thixotropic, it must "gel" so that the mechanism of its
initial adherence to the ware is, to a considerable extent, a function of this property
rather than absorption of water by porous bisque. While thixotropic behavior can be
achieved by using glaze additives, most people lack the experience, knowledge, 
equipment and circumstances to use
them properly. It is thus desirable to avoid additives if possible and try to select a
kaolin or ball clay that contributes thixotropic properties. EPK (kaolin) is a good
example. If your glaze does not contain adequate kaolin (15-20%) then use ceramic calculations
(e.g. Digitalfire INSIGHT) to adjust it so that it does. How is this possible? Because
ceramic chemistry sees materials as 'oxide contributors' and it is thus possible to
supply a specific chemistry from different mixtures of materials.

It is possible to have 20% kaolin in cone 04 glazes
if you use low alumina boron frits. At higher temperatures glazes have significantly more
Al2O3 and SiO2 and so it is usually easy to achieve a 25% kaolin content (because it
contributes Al2O3 and SiO2). 
However there are many high temperature glazes that have large percentages of feldspar, 
sometimes 70%! In such the feldspar is supplying all of the needed Al2O3 and so there is
little room for clay in the recipe. These glazes are evil and there is no need for this.
The simplest way to fix this problem is use ceramic calculations to reduce the feldspar
and supply the alkali oxides from other sources. This will enable you to increase the kaolin
to supply the lost Al2O3 (from the feldspar reduction). Ferro Frit 3110 is a good example
of a frit that is very similar to a feldspar in chemistry, but it has very low alumina.

Consider What Materials You Are Using

Different clays produce slurries of differing properties. Bentonite-like materials
have the ability to gel in water in small amounts, they will help suspend the other
particles better than any other material. However bentonites gel the water and hold onto it 
	so well that using any more than 5% will cause glazes dry too slowly and shrink too much. Ball clay
is better, 20% of it in a recipe can produce a nice slurry, and many people prefer its
characteristics. However ball clay glazes do not necessarily gel well (and ball clay
introduces more iron than you might want). If you have a kaolin that suspends well, it is
the ideal material. In North American, EPK, for example, produces very nice slurries that
suspend well and gel to help them hold on immediately after the dip. Experiment with
the kaolins and ball clays available to you to find the best one.

Some materials are soluble or partially soluble, this is even the case 
	with some frits (which are of course not intended for glazes). When 
	materials dissolve in the glaze they introduce electrolytes into the water 
	which in turn can affect the viscosity of the glaze. For example, high 
	nepheline syenite glazes can thicken over time and each time you add water 
	to re thin the glaze shrinks and cracks more during drying on the ware. High 
	boron materials are often soluble. Clays, especially raw and native clays, 
	often contain soluble sulfates that can dramatically affect the slurry. 
	These problems can be insidious because these materials often dissolve 
	slowly overtime and thus the rheology will change accordingly. Admittedly, 
	companies with a continuous production line can use slightly soluble 
	materials since their glaze is used quickly and is not stored.

Dense Bisque Ware

Bisque ware should not be too high in porosity. Variable porosity means variable thicknesses in
the overlying glaze. Porous bisque ware demands that glaze slurries be thin and runny or
the application will be too thick. If you are used to bisque firing from cone 010 to 06,
go to 04 or higher if you can and use a more gelled glaze.

Use Additives Only if Absolutely Necessary

Misuse of glaze additives is very common because they are not nearly as well understood
as other materials. Often they are listed in recipes in which they are not really needed. They
should be avoided if possible, because they often have detrimental side effects. Remember,
although you might think your glaze needs them, does it really? Only all-fritted glazes
with very low kaolin normally need additives in typical traditional ceramic applications
(an exception is crystalline glazes that require a low alumina content). Many people use
additives that actually worsen the application properties of their glazes. In 
these cases, often a recipe adjustment to increase clay content (by sourcing the same chemistry 
from a different set of materials) or a simple bentonite addition would be much 
better (i.e. gum additions may give a thinner applying, slower drying, 'drippy' 
glaze). Again, do not use an additive if it is not
needed, additives are not a substitute for a good glaze recipe. 

Individual additives often defy easy classification because they claim to 
impart suspending, adhesive and
flow properties. Thus picking the right one is a matter of discerning the need and using
the additive that 'emphasizes' the needed slurry property and gives the fewest side
effects (i.e. color change, slow drying rate, biodegradation, film formation). I might add
that it is also common to use much more of an additive than is needed, normally completely ruining
glaze slurry properties.

While gum does form a gel to suspend particles, it is usually more useful in making the
slurry 'sticky', and acts as a temporary glue to cement otherwise loosely adhered
particles; thus it is referred to as a 'binder', 'hardener', 'adhesive'. Remember that the
mechanism of glaze adherence is normally simply contact, it 'hangs on' to irregularities
in the surface by virtue of its own strength. Thus a harder dry glaze layer will adhere
better. Note also that clays can impart both dry hardness plus suspension and gelling
properties to the slurry, whereas gums usually only harden it. Starches usually act as
hardeners and may thicken the slurry (therefore suspending it better). Cellulose ethers
are used like gum and starch to harden and thicken, they are said to be more consistent
and easier to control. Claylike plasticizers (like Veegum) can impart similar claylike
properties to a slurry, but remember that the beneficial properties of kaolin, for
example, come largely from having alot of it in the recipe. Bentonite clay, likewise, can
be beneficial but only in amounts small enough that prevent it from slowing down the drying
significantly. So generally clay-like additives have these same limitations. Other
additives include wetting agents, foam control agents and sealers. People who know how to
use these materials can do things with glaze that others might think impossible. Likewise,
those of us who do not know how to use them can create a real mess. Manufacturers usually
have instructions so do not buy these materials without good instructions.

Flocculants, Deflocculants

Electrolytes change the pH of the suspension and affect the charge of particles
(this changing slurry viscosity); a few drops can make a thick slurry very runny and thin
(deflocculating it), or make a thin one gel (flocculating it). Thus deflocculants/deflocculants can be
used to adjust otherwise variable flow properties. But this cannot be done by a novice.
The amounts required are generally extremely small and must be tuned to the specific batch
by careful measurements (a few drops too much can literally turn your glaze into jelly 
or make it settle like a rock). It is
amazing how much a small amount of a flocculant, such as calcium chloride, epsom salts, or
vinegar can gel a glaze (so it makes sense to test on a small amount before adding it to a
whole batch). At the risk of being repetitive, please consider: if you need to use these
materials is it possible that adjusting the recipe to increase the clay or remove soluble
materials (e.g. boric acid, nepheline syenite, lithium carbonate) would be a better
approach. One real downside of these materials is they can put a glaze batch on a
roller coaster viscosity ride, even with powerful mixing equipment to try stabilize their
action. Do you really want that?

Mixing

If you are storing your glaze slurries it is very beneficial to have a mixer 
that can put alot of energy into the slurry to thoroughly wet the surfaces of 
all particles during primary mixing. After this, final adjustments with water 
content and possible additives can be done to establish the final rheological 
properties. When this is done the glaze slurry will be more stable for a longer 
period of time.

Conclusion

My general advice is this: If your glaze is not suspending, hardening, gelling 
or applying
properly, then, if possible reformulate it to have more clay, especially kaolin. If it still
needs help then add bentonite (up to 3%). If the glaze still needs extra
help, then use an additive, but beware. If there are still problems, then, heaven forbid,
use a flocculant or deflocculant or study up on other more exotic additives!

Related Information

Will a bentonite slurry addition suspend a glaze?

Not like you might have been told.

This picture has its own page with more detail, click here to see it.

This is 50g of sodium bentonite in 1 gallon of water (~0.5% concentration). Sodium bentonite creates a gel that resists mixing. With a better propeller, faster mixer, hot water, slow addition, etc. we might be able to achieve 1% (or ~100g/gallon). Mud-men (drilling mud mixers) claim 4% is possible using shear pumps, ribbon blenders, or paddle mixers - that seems impossible to me! Why does all this matter? Some say that a gel like this can be added to a settling glaze to fix it. Is that true? Not really. Here is why. Our typical imperial gallon of dipping glaze contains 3500g powder (US gallon 2800g). At least 1% bentonite, or 35g, is needed to make any difference. The more typical 2% would be 70g. If you have a great mixer and can make a slurry having double the concentration of this one, then to deliver the minimum bentonite for a gallon of the glaze would require 1/3 gallon of this! While the added bentonite might help somewhat, the effects of all that extra water will cancel the benefits.

The ball clay you use to suspend your glaze is important!

This picture has its own page with more detail, click here to see it.

I poured 4 teaspoons of two glazes onto a non-absorbent butcher’s board and let them sit for a minute, then inclined the board. The one on the right employs Gleason Ball clay, the left one has Old Hickory #5 ball clay. Neither has any rheology modifier additions. The one on the right has settled and, on incline of the board, the watery upper is running off. The other has gelled and the whole thing is running downward slowly. Below that you can see where I have begun to sponge them off, the one on the right is sticky. The most amazing thing about this: This difference appears despite the fact that there is only 7% ball clay in this heavily fritted recipe.

Links

Articles	
Understanding Glaze Slurry Properties

It is possible to have a glaze slurry that is a joy to use, but only if you understand the physics of the materials in the glaze recipe.

Tests	
Rheology of a Ceramic Slurry

Materials	
EP Kaolin

A kaolin that gels slurries (thus handy to suspend ceramic glazes). It is plastic and fires white enough that it is also valuable in porcelain bodies.

Glossary	
Feldspar Glazes

Feldspar is a natural mineral that, by itself, is the most similar to a high temperature stoneware glaze. Thus it is common to see alot of it in glaze recipes. Actually, too much.

Glossary	
Ceramic Glaze Defects

Ceramic glaze defects include things like pinholes, blisters, crazing, shivering, leaching, crawling, cutlery marking, clouding and color problems.

Troubles	
Powdering, Cracking and Settling Glazes

Powdering and dusting glazes are difficult and a dust hazard. Shrinking and cracking glazes fall off and crawl. The cause is the wrong amount or type of clay.

By Tony Hansen
Follow me on

Got a Question?
Buy me a coffee and we can talk 

https://digitalfire.com, All Rights Reserved

Privacy Policy

File: data/archive/digitalfire.com/trouble/leaking_of_fired_ceramics.html
Leaking of Fired Ceramics

Home

			Oxides

			Materials

			Recipes

			Glossary

Others
				
					Articles
					Hazards
					Minerals
					Properties
					Firing Schedules
					Temperatures
					Troubles
					Tests
					Media
					Pictures
					Typecodes
					Projects
					Consultants
					Schools
					Stores
					Don't Buy-A-Mug

https://digitalfire.com
					Insight-Live.com
					Sign-Up

Search

Monthly Tech-Tip from Tony Hansen SignUp	No tracking! No ads!
	
All Troubles

Black Coring
Bleeding Colors
Bloating
Casting Slip Problems
Chrome Flashing in Ceramic Glazes
Clouding in Ceramic Glazes
Cracking of Clays During Drying
Crawling
Dunting and Cracking of Clay Bodies During Firing
Foaming of Ceramicd Glaze Slurries
Glaze Blisters
Glaze Crazing
Glaze is Off-Color
Glaze Marks or Scratches
Glaze peeling on drying
Glaze Pinholes, Pitting
Glaze Shivering
Glaze Slurry is Difficult to Use or Settling
Leaking of Fired Ceramics
Lime Popping
Orange Peel Surface
Over Firing of Ceramic Glazes and Bodies
Powdering, Cracking and Settling Glazes
Runny Ceramic Glazes
Specking on Ceramic Ware
Splitting at the Plastic Stage
Staining of Fired Ceramic Glazes
Uneven Glaze Coverage
Warping

Leaking of Fired Ceramics

Details

This problem is often called "weeping", or just "leaking". To guarantee water tightness a clay needs to be vitrified to be dense, thus have a low porosity (typically less than 1%). If a glaze is not crazed this problem should never happen (since moisture cannot pass through glass). Many stonewares have porosities above 2%, thus water penetration will happen when glazes do not seal well. The SHAB test can be used to monitor body porosity.

The lower the firing temperature of a clay body, the more likely it will be to leak water. Terra cotta bodies have from 10-15% porosity when fired at cone 06-04. Feldspar can be added to stoneware and porcelain bodies to vitrify them down to about cone 5, below that low melting clays (usually red burning) can make dense bodies at a lower temperature (down to about cone 1). Some light-burning clay deposits contain natural feldspar, these can mature quite low also, cone 4 or even lower.

Well melted glazes that fit (do not craze or shiver) can seal any body against water penetration regardless of its porosity. However, if glaze thermal expansion is not well matched to the body, even if ware exits the kiln uncrated, over time glazes will craze and thus provide a channel for ware passage. Even if the glaze is well fitted, some porous bodies are subject to expansion when they absorb moisture (such as a piece having an unglazed foot that permits water to wick up into the walls). Glazes are most difficult to fit at lower temperatures because they don't bond as well with the body and need more flux to melt and the most useful fluxes have high thermal expansions.

Related Information

Silicone sealers prevent water absorbing in porous ceramic

This picture has its own page with more detail, click here to see it.

The right side of this bisque-fired clay bar (which has about 15% porosity) has been surface-treated with a silicone sealant. It repels the water, the drop rolls around on the surface if I tilt the bar. The drop on the left side absorbed into the clay in seconds.

The high porosity of this clay enables sealing against water leakage

This picture has its own page with more detail, click here to see it.

This body has high porosity, almost 25%. It is L4410P, a dolomite-based low-fire whiteware, Plainsman Clays makes this as a product named "Snow". But this high porosity has some advantages, one of them is that it soaks up silicone sealer well. The slip-cast piece on the left was sealed (you can see the surface sheen) and it is impermeable to water penetration (the glaze is not crazed so water cannot penetrate there either). The piece on the right soaks up water readily (on the lower unglazed portion). Sealing this specific body is doubly important because the dolomite particles within can rehydrate over time, especially in damp climates, causing pieces to crack. Even the foot rings of functional pieces should be sealed, not just to prevent hydration but also waterlogging.

Water can leak through a stoneware clay body

This picture has its own page with more detail, click here to see it.

The unglazed stoneware mug on the right has 2.5% porosity at cone 6 (according to an SHAB test). It is stoneware and it is strong and durable. But the fact that a porosity can be measured demonstrates that water should be able to pass through it (as shown in this 24-hour test on a piece of paper). The left one has 1% porosity. While theoretically water still should be able to pass, bodies with this level of vitrification normally do not leak. The point: A non-crazing glaze is needed for water tightness for the body on the right. This is not a problem, bodies having far more porosity than this are routinely used in industry, if the inside glaze fits they don’t leak.

By Tony Hansen
Follow me on

Got a Question?
Buy me a coffee and we can talk 

https://digitalfire.com, All Rights Reserved

Privacy Policy

File: data/archive/digitalfire.com/trouble/over_firing_of_ceramic_glazes_and_bodies.html
Over Firing of Ceramic Glazes and Bodies

Home

			Oxides

			Materials

			Recipes

			Glossary

Others
				
					Articles
					Hazards
					Minerals
					Properties
					Firing Schedules
					Temperatures
					Troubles
					Tests
					Media
					Pictures
					Typecodes
					Projects
					Consultants
					Schools
					Stores
					Don't Buy-A-Mug

https://digitalfire.com
					Insight-Live.com
					Sign-Up

Search

Monthly Tech-Tip from Tony Hansen SignUp	No tracking! No ads!
	
All Troubles

Black Coring
Bleeding Colors
Bloating
Casting Slip Problems
Chrome Flashing in Ceramic Glazes
Clouding in Ceramic Glazes
Cracking of Clays During Drying
Crawling
Dunting and Cracking of Clay Bodies During Firing
Foaming of Ceramicd Glaze Slurries
Glaze Blisters
Glaze Crazing
Glaze is Off-Color
Glaze Marks or Scratches
Glaze peeling on drying
Glaze Pinholes, Pitting
Glaze Shivering
Glaze Slurry is Difficult to Use or Settling
Leaking of Fired Ceramics
Lime Popping
Orange Peel Surface
Over Firing of Ceramic Glazes and Bodies
Powdering, Cracking and Settling Glazes
Runny Ceramic Glazes
Specking on Ceramic Ware
Splitting at the Plastic Stage
Staining of Fired Ceramic Glazes
Uneven Glaze Coverage
Warping

Over Firing of Ceramic Glazes and Bodies

Overfiring can happen with glaze, engobes or clay bodies. The problem is more subtle than you might think.
Details

This can happen with bodies, engobes or glazes. It can be more subtle than you think. Each type of ceramic is either designed to work at a temperature or simply has been because tradition has proven its suitability there. For clay bodies, that temperature may or may not be where it vitrifies. With glazes it is where the glaze is melting to the degree needed to get the physical or aesthetic properties desired. Engobes are delicate and need to be designed with thermal expansion and firing shrinkage compatible with the underlying body, the needed properties generally exhibit within a narrow temperature range.

Related Information

Some bodies cannot be fired to even near zero porosity

This picture has its own page with more detail, click here to see it.

Bloating in a high iron raw clay ground to 42 mesh (Plainsman M2). It is still stable, dense and apparently strong at cone 4 (having 1.1% porosity). But at cone 6  (top bar) it is bloating badly. At cone 5 the clay experiences the early stages of bloating. Cone 4 is thus "dangerous territory" for this particular clay. A reminder of this can be seen by putting on a transparent glaze - it fills with clouds of micro-bubbles from off-gassing that has begun well below cone 4.

Terra cotta gets brittle when over fired

This picture has its own page with more detail, click here to see it.

An excellent example that demonstrates the brittleness typical of vitrified terra cotta bodies. This bowl was fired to cone 02 and rung like a tuning fork when struck with a spoon. The body is dense like a porcelain and at appeared to be incredibly strong (this body is much more vitreous than an average terra cotta would be). However after a few more taps with the spoon it broke in two! It is brittle! Very hard, but brittle. At first I thought it might be that the glaze is under compression, but when I dropped the halves they did not shatter in the manner characteristic of compressed glaze, and they broke with razor sharp edges (like a vitrified porcelain does). So firing for this body must stop short of the most dense matrix possible to avoid this brittleness.

Is the V.C. 71 pottery glaze a true matte? 

This picture has its own page with more detail, click here to see it.

The top glaze is V.C. 71, a popular matte cone 6 glaze used by potters. Bottom is G2934 matte, a public domain recipe produced by Plainsman Clays. The latter is a high-MgO matte, it melts well and does not cutlery mark or stain easily. As evidence that it is a true matte, notice that it is still matte when fired to cone 7 or 8. V.C. 71, while having a similar pleasant silky matte surface at cone 6, converts to a glossy if fired higher. This suggests that the cone 6 matteness is due to incomplete melting. For the same reason, it is whiter in color (as soon as it begins to melt and have depth the color darkens).

This is when you should program a firing yourself

This picture has its own page with more detail, click here to see it.

This is Polar Ice cone 6 porcelain that has been over fired. The electric kiln was set to do its standard cone 6 fast fire schedule, but a cone in the kiln demonstrates that it fired much higher (perhaps to cone 7 judging by the bend on the cone). This is a translucent frit-fluxed porcelain that demands accurate firing, the over fire has produced tiny bubbles and surface dimples in the glaze. The mug rim has also warped to oval shape. The lesson: If you are firing ware that is sensitive to schedule or temperature, use large cones and adjust if needed. If it fires too hot like this, then program to fire to cone 5 with a longer soak, or cone 5.5 (if possible). Or, program all the steps yourself; that is definitely our preference.

Why is the clay blistering on this figurine?

This picture has its own page with more detail, click here to see it.

This is an admirable first effort by a budding artist. They used a built-in cone 6 program on an electronic controller equipped electric kiln. But it is overfired. How do we know that? To the right are fired test bars of this clay, they go from cone 4 (top) to cone 8 (bottom). The data sheet of this clay warns not to fire over cone 6. Why? Notice the cone 7 bar has turned to a solid grey and started blistering and the cone 8 one is blistering much more. That cone 8 bar is the same color as the figurine (although the colors do not match on the photo). The solution: Calibrate the kiln sitter by using a self-supporting cone.

An example of extreme overfiring of a clay body

This picture has its own page with more detail, click here to see it.

The lower bar is already bloating at cone 6. The upper one was fired to cone 10 reduction.

By Tony Hansen
Follow me on

Got a Question?
Buy me a coffee and we can talk 

https://digitalfire.com, All Rights Reserved

Privacy Policy
