Repository: AngelOnFira/potter

# clay-knowledge

clay-knowledge is an open archive and modern rebuild of **[digitalfire.com](https://web.archive.org/web/2026/https://digitalfire.com)** — Tony Hansen's 35-year ceramics and glaze-chemistry reference, which shut down on 2026-06-26. It preserves the site from the Internet Archive and re-publishes the knowledge core — materials, oxides, minerals, glossary, articles, recipes, tests, hazards, and firing schedules — as a fast, searchable static site, enriched with typed oxide chemistry (analyses, Seger unity formulas, and Stull charts).

---

- **[`prototype/`](prototype/)** — the static site + its build pipeline (axum/Leptos dev server, extractor, image optimizer, SSG, Pagefind). See [`prototype/README.md`](prototype/README.md) to build and deploy.
- **[`tools/`](tools/)** — throttled, Wayback-first survey + archiver scripts.
- **[`data/`](data/)** — the archived site, survey, and Wayback-coverage artifacts (the 1.8 GB source zip is on [archive.org](https://archive.org/details/digitalfire-archive)).
- **[`STATUS.md`](STATUS.md)** — current state and decisions · **[`docs/research-report.md`](docs/research-report.md)** — preservation research & rights notes.

File: data/digitalfire-archive/article/a+textbook+cone+6+matte+glaze+with+problems.html
A Textbook Cone 6 Matte Glaze With Problems

Digitalfire will shut down on June 26. I no longer have the authority to grant exemption to a section in the Terms and Conditions of using material in the Insight-Live account from which I built the source material. While there are ways to comply with the take-down order, they are beyond my means because of how complex and large the site has become in the past 35+ years. It has been a wild ride for a shy prairie boy, thanks to everyone for your support. Insight-live.com is not affected by this.

Home

Oxides

Materials

Recipes

Glossary

Others

Articles
Hazards
Minerals
Properties
Firing Schedules
Temperatures
Troubles
Tests
Media
Pictures
Typecodes
Projects
Consultants
Schools
Stores
Don't Buy-A-Mug

https://digitalfire.com
Insight-Live.com
Sign-Up

Search

All Articles

A ChatBot gives jaw-dropping glaze recipe advice - Jan 2025
A Low Cost Tester of Glaze Melt Fluidity
A One-speed Lab or Studio Slurry Mixer
A Textbook Cone 6 Matte Glaze With Problems
Adjusting Glaze Expansion by Calculation to Solve Shivering
Alberta Slip, 20 Years of Substitution for Albany Slip
An Overview of Ceramic Stains
Are You in Control of Your Production Process?
Are Your Glazes Food Safe or are They Leachable?
Attack on Glass: Corrosion Attack Mechanisms
Ball Milling Glazes, Bodies, Engobes
Binders for Ceramic Bodies
Bringing Out the Big Guns in Craze Control: MgO (G1215U)
Can We Help You Fix a Specific Problem?
Ceramic Glazes Today
Ceramic Material Nomenclature
Ceramic Tile Clay Body Formulation
Changing Our View of Glazes
Chemistry vs. Matrix Blending to Create Glazes from Native Materials
Concentrate on One Good Glaze
Copper Red Glazes
Crazing and Bacteria: Is There a Hazard?
Crazing in Stoneware Glazes: Treating the Causes, Not the Symptoms
Creating a Non-Glaze Ceramic Slip or Engobe
Creating Your Own Budget Glaze
Crystal Glazes: Understanding the Process and Materials
Deflocculants: A Detailed Overview
Demonstrating Glaze Fit Issues to Students
Diagnosing a Casting Problem at a Sanitaryware Plant
Drying Ceramics Without Cracks
Duplicating Albany Slip
Duplicating AP Green Fireclay
Electric Hobby Kilns: What You Need to Know
Fighting the Glaze Dragon
Firing Clay Test Bars
Firing: What Happens to Ceramic Ware in a Firing Kiln
First You See It Then You Don't: Raku Glaze Stability
Fixing a glaze that does not stay in suspension
Formulating a body using clays native to your area
Formulating a Clear Glaze Compatible with Chrome-Tin Stains
Formulating a Porcelain
Formulating Ash and Native-Material Glazes
G1214M Cone 5-7 20x5 glossy transparent glaze
G1214W Cone 6 transparent glaze
G1214Z Cone 6 matte glaze
G1916M Cone 06-04 transparent glaze
Getting the Glaze Color You Want: Working With Stains
Glaze and Body Pigments and Stains in the Ceramic Tile Industry
Glaze Chemistry Basics - Formula, Analysis, Mole%, Unity 
Glaze chemistry using a frit of approximate analysis
Glaze Recipes: Formulate and Make Your Own Instead
Glaze Types, Formulation and Application in the Tile Industry
Having Your Glaze Tested for Toxic Metal Release
High Gloss Glazes
Hire Us for a 3D Printing Project
How a Material Chemical Analysis is Done
How desktop INSIGHT Deals With Unity, LOI and Formula Weight
How to Find and Test Your Own Native Clays
I have always done it this way!
Inkjet Decoration of Ceramic Tiles
Is Your Fired Ware Safe?
Leaching Cone 6 Glaze Case Study
Limit Formulas and Target Formulas
Low Budget Testing of Ceramic Glazes
Make Your Own Ball Mill Stand
Making Glaze Testing Cones
Monoporosa or Single Fired Wall Tiles
Organic Matter in Clays: Detailed Overview
Outdoor Weather Resistant Ceramics
Painting Glazes Rather Than Dipping or Spraying
Particle Size Distribution of Ceramic Powders
Porcelain Tile, Vitrified Tile
Rationalizing Conflicting Opinions About Plasticity
Ravenscrag Slip is Born
Recylcing Scrap Clay
Reducing the Firing Temperature of a Glaze From Cone 10 to 6
Setting up a Clay Testing Program in Your Company or Studio
Simple Physical Testing of Clays
Single Fire Glazing
Soluble Salts in Minerals: Detailed Overview
Some Keys to Dealing With Firing Cracks
Stoneware Casting Body Recipes
Substituting Cornwall Stone
Super-Refined Terra Sigillata
The Chemistry, Physics and Manufacturing of Glaze Frits
The Effect of Glaze Fit on Fired Ware Strength
The Four Levels on Which to View Ceramic Glazes
The Majolica Earthenware Process
The Potter's Prayer
The Right Chemistry for a Cone 6 Magnesia Matte
The Trials of Being the Only Technical Person in the Club
The Whining Stops Here: A Realistic Look at Clay Bodies
Those Unlabelled Bags and Buckets
Tiles and Mosaics for Potters
Toxicity of Firebricks Used in Ovens
Trafficking in Glaze Recipes
Understanding Ceramic Materials
Understanding Ceramic Oxides
Understanding Glaze Slurry Properties
Understanding the Deflocculation Process in Slip Casting
Understanding the Terra Cotta Slip Casting Recipes In North America
Understanding Thermal Expansion in Ceramic Glazes
Unwanted Crystallization in a Cone 6 Glaze
Using Dextrin, Glycerine and CMC Gum together
Volcanic Ash
What Determines a Glaze's Firing Temperature?
What is a Mole, Checking Out the Mole
What is the Glaze Dragon?
Where do I start in understanding glazes?
Why Textbook Glazes Are So Difficult
Working with children

A Textbook Cone 6 Matte Glaze With Problems

Description
Glazes must be completely melted to be functional, hard and strong. Many are not. This compares two glazes to make the difference clear.
Article

The picture below is a flow tester that was fired at cone 6. The tester itself is Plainsman M370. The glaze on the right is G1214W, a typical cone 6 transparent used by potters. It is fluxed by a boron sourcing frit. The glaze on the left is typical of what many use to achieve a matte. The recipe is:

Nepheline Syenite	40.00	

Dolomite	15.00	

Whiting	10.00	

Ball Clay	20.00	

China Clay	10.00	

Silica	5.00	

But this glaze is not flowing at all whereas the boron-fluxed glaze has run right to the bottom (and it is not even considered a highly fluid glaze). This simple comparison teaches us many things about glazes and even ourselves. Here are some of them.

Cone 6 glazes require boron (from frits or gerstley borate) or zinc to melt (the one on the left has neither). Materials like feldspar, dolomite, whiting and talc just do not melt well at all at cone 6. If a glaze is not properly melted then it is not hard and strong and resistant to leaching and cutlery marking.

Textbook glaze recipes often are junk. Unquestioned use of them demonstrates our willingness to accept something ridiculous just because it is in a book or on a web page. We need use common sense when looking at glaze recipes for cone 6 to determine if they are for real or impostors (the glaze on the left is actually really not a glaze, it is a porcelain). If there is no frit, no zinc, no gerstley borate, then a red this-likely-does-not-melt light is flashing.

Glazes with high feldspar or nepheline syenite (40% is really high) are likely to craze. If this one does not craze it is simply because it has not melt enough for the sodium to impose its high thermal expansion on the glass.

A cone 6 glaze with 30% clay (in this case ball clay and kaolin) and no boron is certainly not going to melt well because clay is refractory.

True matte glazes have high alumina and low silica (which this has) but they also need to melt well to form a glass (which this does not). So this is just a matte because it is not melted.

If a white-firing glaze has no zircon or tin oxide, then how can it be white? Something is wrong. In this case it is white simply because it is not melted.

Since this does not melt, evaluating it on the basis of its chemistry would be invalid. Glaze chemistry theory depends on the glaze being melted to a homogeneous glass. Thus, in addition to knowing all about the chemistry, you need to have common sense on the recipe level also.

Understanding your glazes is so much better, especially when it comes to dealing with their problems (and this one would have plenty!).

Related Information

Before spending time trying online recipes, take a minute to do a sanity check on them

This picture has its own page with more detail, click here to see it.

This is a cone 6 GLFL test to compare melt-flow between a matte recipe, found online at a respected website, and a glaze we use often. Yes, it is matte. But why? Because it is not melted! Matte glazes used on functional surfaces need to melt well, they should flow like a glossy glaze. Even though this recipe has 40% nepheline syenite, lots of dolomite and calcium carbonate it is not melting. Yes, these are powerful fluxes, but at cone 10, not cone 6! To melt a cone 6 glaze boron, zinc or lithia are needed. Boron is the most common and best general-purpose melter for potters (it comes mainly in frits, Gerstley borate). The concept of a limit recipe applies here, the idea of eye-balling a recipe and quickly assessing if it is ridiculous or not.

A functional matte cone 6 glaze should melt as well as a glossy

This picture has its own page with more detail, click here to see it.

True functional mattes have fluid melts, like glossy glazes. They need this in order to develop a hard, non-scratching, durable glass. The mechanism of the G1214Z1 matte on the right is high Al2O3, it is actually melting more than the glossy G1214W on the left (this was fired between cone 5 and 6, it normally runs right off the runway).

Links

Articles	
A Low Cost Tester of Glaze Melt Fluidity

Use this novel device to compare the melt fluidity of glazes and materials. Simple physical observations of the results provide a better understanding of the fired properties of your glaze (and problems you did not see before).

Articles	
What Determines a Glaze's Firing Temperature?

The oxides contributed by glaze materials determine its chemistry. The chemistry is the main factor determining melting behaviour. But the particle sizes, shapes and mineralogies also come in to play.

Articles	
Why Textbook Glazes Are So Difficult

The trade is glaze recipes has spawned generations of potters going up blind alleys trying recipes that don't work and living with ones that are much more trouble than they are worth. It is time to leave this behind and take control.

Articles	
Reducing the Firing Temperature of a Glaze From Cone 10 to 6

Moving a cone 10 high temperature glaze down to cone 5-6 can require major surgery on the recipe or the transplantation of the color and surface mechanisms into a similar cone 6 base glaze.

Articles	
Trafficking in Glaze Recipes

The trade is glaze recipes has spawned generations of potters going up blind alleys trying recipes that don't work and living with ones that are much more trouble than they are worth. It is time to leave this behind and take control.

Glossary	
Matte Glaze

Random material mixes that melt well overwhelmingly want to be glossy, creating a matte glaze that is also functional is not an easy task.

PayPal	No tracking, No ads, No paywall, No transient content!
Just organized, concise information constantly updated and improved.
Was this helpful? Consider supporting me.	

By Tony Hansen
Follow me on

Got a Question?
Buy me a coffee and we can talk 

https://digitalfire.com, All Rights Reserved

Privacy Policy

File: data/digitalfire-archive/article/adjusting+glaze+expansion+by+calculation+to+solve+shivering.html
Adjusting Glaze Expansion by Calculation to Solve Shivering

Digitalfire will shut down on June 26. I no longer have the authority to grant exemption to a section in the Terms and Conditions of using material in the Insight-Live account from which I built the source material. While there are ways to comply with the take-down order, they are beyond my means because of how complex and large the site has become in the past 35+ years. It has been a wild ride for a shy prairie boy, thanks to everyone for your support. Insight-live.com is not affected by this.

Home

Oxides

Materials

Recipes

Glossary

Others

Articles
Hazards
Minerals
Properties
Firing Schedules
Temperatures
Troubles
Tests
Media
Pictures
Typecodes
Projects
Consultants
Schools
Stores
Don't Buy-A-Mug

https://digitalfire.com
Insight-Live.com
Sign-Up

Search

All Articles

A ChatBot gives jaw-dropping glaze recipe advice - Jan 2025
A Low Cost Tester of Glaze Melt Fluidity
A One-speed Lab or Studio Slurry Mixer
A Textbook Cone 6 Matte Glaze With Problems
Adjusting Glaze Expansion by Calculation to Solve Shivering
Alberta Slip, 20 Years of Substitution for Albany Slip
An Overview of Ceramic Stains
Are You in Control of Your Production Process?
Are Your Glazes Food Safe or are They Leachable?
Attack on Glass: Corrosion Attack Mechanisms
Ball Milling Glazes, Bodies, Engobes
Binders for Ceramic Bodies
Bringing Out the Big Guns in Craze Control: MgO (G1215U)
Can We Help You Fix a Specific Problem?
Ceramic Glazes Today
Ceramic Material Nomenclature
Ceramic Tile Clay Body Formulation
Changing Our View of Glazes
Chemistry vs. Matrix Blending to Create Glazes from Native Materials
Concentrate on One Good Glaze
Copper Red Glazes
Crazing and Bacteria: Is There a Hazard?
Crazing in Stoneware Glazes: Treating the Causes, Not the Symptoms
Creating a Non-Glaze Ceramic Slip or Engobe
Creating Your Own Budget Glaze
Crystal Glazes: Understanding the Process and Materials
Deflocculants: A Detailed Overview
Demonstrating Glaze Fit Issues to Students
Diagnosing a Casting Problem at a Sanitaryware Plant
Drying Ceramics Without Cracks
Duplicating Albany Slip
Duplicating AP Green Fireclay
Electric Hobby Kilns: What You Need to Know
Fighting the Glaze Dragon
Firing Clay Test Bars
Firing: What Happens to Ceramic Ware in a Firing Kiln
First You See It Then You Don't: Raku Glaze Stability
Fixing a glaze that does not stay in suspension
Formulating a body using clays native to your area
Formulating a Clear Glaze Compatible with Chrome-Tin Stains
Formulating a Porcelain
Formulating Ash and Native-Material Glazes
G1214M Cone 5-7 20x5 glossy transparent glaze
G1214W Cone 6 transparent glaze
G1214Z Cone 6 matte glaze
G1916M Cone 06-04 transparent glaze
Getting the Glaze Color You Want: Working With Stains
Glaze and Body Pigments and Stains in the Ceramic Tile Industry
Glaze Chemistry Basics - Formula, Analysis, Mole%, Unity 
Glaze chemistry using a frit of approximate analysis
Glaze Recipes: Formulate and Make Your Own Instead
Glaze Types, Formulation and Application in the Tile Industry
Having Your Glaze Tested for Toxic Metal Release
High Gloss Glazes
Hire Us for a 3D Printing Project
How a Material Chemical Analysis is Done
How desktop INSIGHT Deals With Unity, LOI and Formula Weight
How to Find and Test Your Own Native Clays
I have always done it this way!
Inkjet Decoration of Ceramic Tiles
Is Your Fired Ware Safe?
Leaching Cone 6 Glaze Case Study
Limit Formulas and Target Formulas
Low Budget Testing of Ceramic Glazes
Make Your Own Ball Mill Stand
Making Glaze Testing Cones
Monoporosa or Single Fired Wall Tiles
Organic Matter in Clays: Detailed Overview
Outdoor Weather Resistant Ceramics
Painting Glazes Rather Than Dipping or Spraying
Particle Size Distribution of Ceramic Powders
Porcelain Tile, Vitrified Tile
Rationalizing Conflicting Opinions About Plasticity
Ravenscrag Slip is Born
Recylcing Scrap Clay
Reducing the Firing Temperature of a Glaze From Cone 10 to 6
Setting up a Clay Testing Program in Your Company or Studio
Simple Physical Testing of Clays
Single Fire Glazing
Soluble Salts in Minerals: Detailed Overview
Some Keys to Dealing With Firing Cracks
Stoneware Casting Body Recipes
Substituting Cornwall Stone
Super-Refined Terra Sigillata
The Chemistry, Physics and Manufacturing of Glaze Frits
The Effect of Glaze Fit on Fired Ware Strength
The Four Levels on Which to View Ceramic Glazes
The Majolica Earthenware Process
The Potter's Prayer
The Right Chemistry for a Cone 6 Magnesia Matte
The Trials of Being the Only Technical Person in the Club
The Whining Stops Here: A Realistic Look at Clay Bodies
Those Unlabelled Bags and Buckets
Tiles and Mosaics for Potters
Toxicity of Firebricks Used in Ovens
Trafficking in Glaze Recipes
Understanding Ceramic Materials
Understanding Ceramic Oxides
Understanding Glaze Slurry Properties
Understanding the Deflocculation Process in Slip Casting
Understanding the Terra Cotta Slip Casting Recipes In North America
Understanding Thermal Expansion in Ceramic Glazes
Unwanted Crystallization in a Cone 6 Glaze
Using Dextrin, Glycerine and CMC Gum together
Volcanic Ash
What Determines a Glaze's Firing Temperature?
What is a Mole, Checking Out the Mole
What is the Glaze Dragon?
Where do I start in understanding glazes?
Why Textbook Glazes Are So Difficult
Working with children
Adjusting Glaze Expansion by Calculation to Solve Shivering

Description
This page demonstrates how you might use INSIGHT software to do calculations that will help you increase the thermal expansion of a glaze while having minimal impact on other properties.
Article

Shivering and crazing are probably the two most common glazing problems in industry and hobby ceramics. When one becomes familiar with some thermal expansion theory and how easily crazing can be dealt with, it becomes a mystery why others seem puzzled by the problem. I have watched people who are in love with one touchy glaze try a myriad of different bodies, alter firing curves in every possible way, and yet, achieve only limited success. And then, there are the "snake oil" remedies. "Just add some silica to stop crazing and take some out to stop shivering" it says in many textbooks. This sounds fine at first but as already discussed, you will likely upset the oxide balance and probably kill its surface character if you add enough to fix the problem. Each glaze has its own personality and complexities, a "one solution fits all" method will not work. 

Until now, calculating glaze formulas and their expansion values has been a little tedious to say the least. INSIGHT and similar software changed that, providing instant expansion results for any formula or recipe. 

Below is a set of source figures I have chosen to use. As you will see, using the calculation approach is an exercise in relating one glaze to another, one oxide to another. It is not necessary to know what a crazing glaze's expansion is; all we really need to know is whether and adjustment to its recipe will give it a lower expansion to make it fit better onto the body. While we could get into the units of these numbers, this is not really important, their relationship to each other is the key. 

Expansion Values

BaO 	0.13	K2O 	0.33	MnO 	-0.09 	

CaO 	0.15	Na2O 	0.39	TiO2	0.14 	

PbO 	0.08	ZnO 	0.09	B2O3 	0.03 	

MgO 	0.03	Fe2O3 	0.13	Al2O3 	0.06 	

SiO2 	0.04 	

From the numbers above, it becomes obvious why the addition of silica has a lowering effect on a glaze's expansion (although not to the degree you might think). One also begins to appreciate why high-temperature glazes (which have so much more SiO2 and Al2O3) are much easier to fit to clay bodies without crazing. Yes, SiO2 has a very low expansion, so glazes containing plenty of it will tend to have a low expansion also and thus resist crazing. However there is a caveat to this: Even high silica glazes will craze if they contain significant amounts of Na2O and K2O (from feldspar, for example).

Let's look at a shivering problem that occurred in one studio. Below is an INSIGHT report of the original shivering glaze.
DETAIL PRINT - Matte White Glaze
MATERIAL  PARTS  WEIGHT  CaO*  MgO*  K2O*  Na2O*  ZrO2 Fe2O3*  TiO2  Al2O3  SiO2
WEIGHT OF EACH OXIDE  56.1  40.3  94.2  62.0  123.2  160.0  79.7  102.0  60.1
-- -------------------------------------------------------------------------------------------------  MATERIAL
Expan OF EACH OXIDE  0.15  0.03  0.33  0.39  0.02  0.13  0.14  0.06  0.04  Cost/kg
---------------------------------------------------------------------------------------------------  -------
 CUSTER FELDSPAR....  52.50  617.10  0.00  0.06  0.03  0.00  0.09  0.60  0.00
 KAOLIN.............  15.00  258.14  0.06  0.12  0.24
 FLINT..............  14.50  60.00  0.24  0.19
 WHITING............  9.50  100.00  0.09  0.12
 TALC...............  5.00  126.23  0.04  0.05  0.25
 SUPERPAX...........  1.50  183.00  0.01  0.01  0.00
 BENTONITE..........  2.00  489.48  0.00  0.00  0.00  0.00  0.00  0.00  0.02  0.00
---------------------------------------------------------------------------------------------------  -------
TOTAL  100.00  0.10  0.04  0.06  0.03  0.01  0.00  0.00  0.15  1.04  0.09
UNITY FORMULA  0.44  0.18  0.26  0.11  0.04  0.01  0.00  0.68  4.70
PER CENT BY WEIGHT  5.87  1.76  5.72  1.69  1.08  0.22  0.00  16.45  67.20
Cost/kg  0.09
  Si:Al  6.93
 SiB:Al  6.93
  Expan  6.90

Notice that the expansion is calculated based on the figures shown under each oxide column title. It is very clear which oxides need to be increased to move the expansion up. Shivering is much less common than crazing, so it is not likely that too much change is needed. It should be possible to leave the SiO2 and Al2O3 alone and thereby minimize fired property changes associated with disruptions in the overall balance. 

If exotic color compatibility is not at issue (it depends on the absence or presence of certain fluxes), a conservative starting point is to redistribute the fluxes, increasing one at the expense of another. As noted, sodium has the highest expansion, so it is logical to increase it at the expense lower ones like CaO and MgO. You have probably noticed that high sodium glazes (ones with plenty of nepheline syenite and soda feldspar) tend to craze. However Na2O contributes properties much more similar to K2O, therefore I will first try to remove Na2O and replace with an equal amount of K2O.

A common sodium sourcing material, as mentioned, is nepheline syenite. Using INSIGHT, I made a quick substitution for potash feldspar, then juggled remaining material amounts to compensate for the differences in these two materials. Here is the result.
DETAIL PRINT - Matte White Glaze
MATERIAL  PARTS  WEIGHT  CaO  MgO  K2O  Na2O  ZrO2  Fe2O3  TiO2  Al2O3  SiO2
WEIGHT OF EACH OXIDE  56.1  40.3  94.2  62.0  123.2  160.0  79.7  102.0  60.1
---------------------------------------------------------------------------------------------------  MATERIAL
Expan OF EACH OXIDE  0.15  0.03  0.33  0.39  0.02  0.13  0.14  0.06  0.04  Cost/kg
---------------------------------------------------------------------------------------------------  -------
 NEPHELINE SYENITE..  49.30  446.40  0.01  0.00  0.02  0.08  0.11  0.50  0.33
 KAOLIN.............  10.81  258.14  0.04  0.08  0.24
 FLINT..............  22.70  60.00  0.38  0.19
 WHITING............  9.00  100.00  0.09  0.12
 TALC...............  4.60  126.23  0.04  0.05  0.25
 SUPERPAX...........  1.50  183.00  0.01  0.01  0.00
 BENTONITE..........  2.00  489.48  0.00  0.00  0.00  0.00  0.00  0.00  0.02  0.00
---------------------------------------------------------------------------------------------------  -------
TOTAL  99.92  0.10  0.04  0.02  0.08  0.01  0.00  0.00  0.16  1.04  0.25
UNITY FORMULA  0.10  0.04  0.02  0.08  0.01  0.00  0.00  0.16  1.04
PER CENT BY WEIGHT  5.74  1.66  2.49  5.18  1.07  0.08  0.00  17.41  66.37
Cost/kg  0.25
  Si:Al  6.47
 SiB:Al  6.47
  Expan  7.17

Notice that the calculated expansion is up modestly to 7.2 (from about 7.0). The relative amounts of the fluxing oxides (refer to the "UNITY FORMULA" line) have altered somewhat, but the SiO2 and Al2O3 remain unchanged as a result of the compensatory recipe adjustments I did. 

It is possible that this change in expansion might not be enough. There is still room for more movement. The obvious target is the flux MgO, it has the lowest expansion by far. I am going to remove some of it in favor of CaO, this should have a greater effect on overall glaze expansion than the above change (note however that it is possible that the glaze depends partly on the magnesia (MgO) for its silky appearance, substituting CaO for MgO is more likely to preserve this than Na2O for MgO). 

Following is a calculation where I have eliminated the MgO sourced by talc, and added CaO.
DETAIL PRINT - Matte White Glaze
MATERIAL  PARTS  WEIGHT  CaO*  MgO*  K2O*  Na2O*  ZrO2 Fe2O3*  TiO2  Al2O3  SiO2
WEIGHT OF EACH OXIDE  56.1  40.3  94.2  62.0  123.2  160.0  79.7  102.0  60.1
---------------------------------------------------------------------------------------------------  MATERIAL
Expan OF EACH OXIDE  0.15  0.03  0.33  0.39  0.02  0.13  0.14  0.06  0.04  Cost/kg
---------------------------------------------------------------------------------------------------  -------
 NEPHELINE SYENITE..  47.71  446.40  0.01  0.00  0.02  0.08  0.11  0.48  0.33
 KAOLIN.............  10.75  258.14  0.04  0.08  0.24
 FLINT..............  25.42  60.00  0.42  0.19
 WHITING............  12.61  100.00  0.13  0.12
 SUPERPAX...........  1.50  183.00  0.01  0.01  0.00
 BENTONITE..........  2.00  489.48  0.00  0.00  0.00  0.00  0.00  0.00  0.02  0.00
---------------------------------------------------------------------------------------------------  -------
TOTAL  99.99  0.13  0.00  0.02  0.08  0.01  0.00  0.00  0.16  1.02  0.25
UNITY FORMULA  0.56  0.01  0.10  0.32  0.03  0.00  0.00  0.67  4.34
PER CENT BY WEIGHT  7.98  0.10  2.44  5.08  1.09  0.08  0.00  17.22  66.01
Cost/kg  0.25
  Si:Al  6.51
 SiB:Al  6.51
  Expan  7.39

As you can see, the expansion has increased much more this time; possibly it was not necessary to remove all the talc. A line blend of this adjustment with the original recipe would determine some intermediate compromise mixture. A simple three-interval line blend is done by mixing the trial 75:25, 50:50 and 25:75 with the original. An easy way to do this is described in the section about altering glaze temperature. 

I am going to try one more change.

I will go back to the original recipe again, leave the potash feldspar alone, remove the talc, and adjust the rest of the recipe ingredients to preserve the SiO2 : Al2O3 ratio.
DETAIL PRINT - Matte White Glaze
MATERIAL  PARTS  WEIGHT  CaO*  MgO*  K2O*  Na2O*  ZrO2 Fe2O3*  TiO2  Al2O3  SiO2
WEIGHT OF EACH OXIDE  56.1  40.3  94.2  62.0  123.2  160.0  79.7  102.0  60.1
---------------------------------------------------------------------------------------------------  MATERIAL
Expan OF EACH OXIDE  0.15  0.03  0.33  0.39  0.02  0.13  0.14  0.06  0.04  Cost/kg
---------------------------------------------------------------------------------------------------  -------
 CUSTER FELDSPAR....  49.75  617.10  0.00  0.05  0.02  0.00  0.08  0.57  0.00
 KAOLIN.............  16.50  258.14  0.06  0.13  0.24
 FLINT..............  15.75  60.00  0.26  0.19
 WHITING............  14.50  100.00  0.14  0.12
 SUPERPAX...........  1.50  183.00  0.01  0.01  0.00
 BENTONITE..........  2.00  489.48  0.00  0.00  0.00  0.00  0.00  0.00  0.02  0.00
---------------------------------------------------------------------------------------------------  -------
TOTAL  100.00  0.15  0.00  0.05  0.02  0.01  0.00  0.00  0.15  0.99  0.09
UNITY FORMULA  0.65  0.01  0.24  0.11  0.04  0.01  0.00  0.67  4.35
PER CENT BY WEIGHT  9.07  0.05  5.56  1.64  1.11  0.22  0.00  16.97  65.37
Cost/kg  0.09
  Si:Al  6.54
 SiB:Al  6.54
  Expan  7.23

The expansion has moved from 7.0, for the original, to 7.23 with this modest change. Again, it is possible that the optimum recipe is a mixture of this and the original as determined by a line blend. 

Notice that throughout this calculation process, I kept the total recipe amount at 100. Also, I rounded recipe amounts on each calculation to avoid accuracy overkill. Since the Superpax and bentonite are added for non-chemical purposes of melt opacity and slurry suspension, as a final step I recalculated the recipe total to 96.5 and restored the superpax to 1.5 and the bentonite to 2.0. 

You probably want to know whether this really worked! Well, it performed perfectly! All three trials had a surface quality that is almost identical to the original. The first two high sodium tests made the glaze a little less opaque, requiring the addition of more Superpax. A little work with the three in production indicated the best one. 

Dealing with Crazing

In actual practice, it is not that common to find a glaze that shivers and requires the kind of adjustment just done (except perhaps at low temperatures using high talc bodies). Middle and high temperature glazes naturally tend toward crazing, it seems it is always a challenge to keep the expansion low enough. The process is simply the opposite of that shown above, the best strategy is to reduce Na2O and K20 in favor of MgO and CaO or to add boron which enables increasing the silica and alumina.

Related Information

Links

Tests	
Co-efficient of Linear Expansion

In ceramics, glazes expand with increasing temperature. Being brittle materials, they must be expansion-compatible with the body they are on.

Articles	
The Effect of Glaze Fit on Fired Ware Strength

The fit between body and glaze is like a marriage, if is is strong the marriage can survive problems. Likewise ceramic ware with well fitting glaze is much stronger than you think it might be, and vice versa.

Troubles	
Glaze Crazing

Ask the right questions to analyse the real cause of glaze crazing. Do not just treat the symptoms, the real cause is thermal expansion mismatch with the body.

Troubles	
Glaze Shivering

Ask the right questions to analyse the real cause of glaze shivering. Do not just treat the symptoms, the real cause is thermal expansion mismatch with the body.

PayPal	No tracking, No ads, No paywall, No transient content!
Just organized, concise information constantly updated and improved.
Was this helpful? Consider supporting me.	

By Tony Hansen
Follow me on

Got a Question?
Buy me a coffee and we can talk 

https://digitalfire.com, All Rights Reserved

Privacy Policy

File: data/digitalfire-archive/article/an+overview+of+ceramic+stains.html
An Overview of Ceramic Stains

Digitalfire will shut down on June 26. I no longer have the authority to grant exemption to a section in the Terms and Conditions of using material in the Insight-Live account from which I built the source material. While there are ways to comply with the take-down order, they are beyond my means because of how complex and large the site has become in the past 35+ years. It has been a wild ride for a shy prairie boy, thanks to everyone for your support. Insight-live.com is not affected by this.

Home

Oxides

Materials

Recipes

Glossary

Others

Articles
Hazards
Minerals
Properties
Firing Schedules
Temperatures
Troubles
Tests
Media
Pictures
Typecodes
Projects
Consultants
Schools
Stores
Don't Buy-A-Mug

https://digitalfire.com
Insight-Live.com
Sign-Up

Search

All Articles

A ChatBot gives jaw-dropping glaze recipe advice - Jan 2025
A Low Cost Tester of Glaze Melt Fluidity
A One-speed Lab or Studio Slurry Mixer
A Textbook Cone 6 Matte Glaze With Problems
Adjusting Glaze Expansion by Calculation to Solve Shivering
Alberta Slip, 20 Years of Substitution for Albany Slip
An Overview of Ceramic Stains
Are You in Control of Your Production Process?
Are Your Glazes Food Safe or are They Leachable?
Attack on Glass: Corrosion Attack Mechanisms
Ball Milling Glazes, Bodies, Engobes
Binders for Ceramic Bodies
Bringing Out the Big Guns in Craze Control: MgO (G1215U)
Can We Help You Fix a Specific Problem?
Ceramic Glazes Today
Ceramic Material Nomenclature
Ceramic Tile Clay Body Formulation
Changing Our View of Glazes
Chemistry vs. Matrix Blending to Create Glazes from Native Materials
Concentrate on One Good Glaze
Copper Red Glazes
Crazing and Bacteria: Is There a Hazard?
Crazing in Stoneware Glazes: Treating the Causes, Not the Symptoms
Creating a Non-Glaze Ceramic Slip or Engobe
Creating Your Own Budget Glaze
Crystal Glazes: Understanding the Process and Materials
Deflocculants: A Detailed Overview
Demonstrating Glaze Fit Issues to Students
Diagnosing a Casting Problem at a Sanitaryware Plant
Drying Ceramics Without Cracks
Duplicating Albany Slip
Duplicating AP Green Fireclay
Electric Hobby Kilns: What You Need to Know
Fighting the Glaze Dragon
Firing Clay Test Bars
Firing: What Happens to Ceramic Ware in a Firing Kiln
First You See It Then You Don't: Raku Glaze Stability
Fixing a glaze that does not stay in suspension
Formulating a body using clays native to your area
Formulating a Clear Glaze Compatible with Chrome-Tin Stains
Formulating a Porcelain
Formulating Ash and Native-Material Glazes
G1214M Cone 5-7 20x5 glossy transparent glaze
G1214W Cone 6 transparent glaze
G1214Z Cone 6 matte glaze
G1916M Cone 06-04 transparent glaze
Getting the Glaze Color You Want: Working With Stains
Glaze and Body Pigments and Stains in the Ceramic Tile Industry
Glaze Chemistry Basics - Formula, Analysis, Mole%, Unity 
Glaze chemistry using a frit of approximate analysis
Glaze Recipes: Formulate and Make Your Own Instead
Glaze Types, Formulation and Application in the Tile Industry
Having Your Glaze Tested for Toxic Metal Release
High Gloss Glazes
Hire Us for a 3D Printing Project
How a Material Chemical Analysis is Done
How desktop INSIGHT Deals With Unity, LOI and Formula Weight
How to Find and Test Your Own Native Clays
I have always done it this way!
Inkjet Decoration of Ceramic Tiles
Is Your Fired Ware Safe?
Leaching Cone 6 Glaze Case Study
Limit Formulas and Target Formulas
Low Budget Testing of Ceramic Glazes
Make Your Own Ball Mill Stand
Making Glaze Testing Cones
Monoporosa or Single Fired Wall Tiles
Organic Matter in Clays: Detailed Overview
Outdoor Weather Resistant Ceramics
Painting Glazes Rather Than Dipping or Spraying
Particle Size Distribution of Ceramic Powders
Porcelain Tile, Vitrified Tile
Rationalizing Conflicting Opinions About Plasticity
Ravenscrag Slip is Born
Recylcing Scrap Clay
Reducing the Firing Temperature of a Glaze From Cone 10 to 6
Setting up a Clay Testing Program in Your Company or Studio
Simple Physical Testing of Clays
Single Fire Glazing
Soluble Salts in Minerals: Detailed Overview
Some Keys to Dealing With Firing Cracks
Stoneware Casting Body Recipes
Substituting Cornwall Stone
Super-Refined Terra Sigillata
The Chemistry, Physics and Manufacturing of Glaze Frits
The Effect of Glaze Fit on Fired Ware Strength
The Four Levels on Which to View Ceramic Glazes
The Majolica Earthenware Process
The Potter's Prayer
The Right Chemistry for a Cone 6 Magnesia Matte
The Trials of Being the Only Technical Person in the Club
The Whining Stops Here: A Realistic Look at Clay Bodies
Those Unlabelled Bags and Buckets
Tiles and Mosaics for Potters
Toxicity of Firebricks Used in Ovens
Trafficking in Glaze Recipes
Understanding Ceramic Materials
Understanding Ceramic Oxides
Understanding Glaze Slurry Properties
Understanding the Deflocculation Process in Slip Casting
Understanding the Terra Cotta Slip Casting Recipes In North America
Understanding Thermal Expansion in Ceramic Glazes
Unwanted Crystallization in a Cone 6 Glaze
Using Dextrin, Glycerine and CMC Gum together
Volcanic Ash
What Determines a Glaze's Firing Temperature?
What is a Mole, Checking Out the Mole
What is the Glaze Dragon?
Where do I start in understanding glazes?
Why Textbook Glazes Are So Difficult
Working with children

An Overview of Ceramic Stains

Description
Understanding the advantages of disadvantages of stains vs. oxide colors is the key to choosing the best approach
Article

Stains are fired blends of metal and ceramic oxides that have been reground
into a fine powder. Stains containing otherwise toxic oxides can be employed
without significant dangers. This is the first aspect of something that stains
have that coloring oxides don't: stability. A second aspect of stability is that
stains produce much more consistent and repeatable color than using raw oxide
colors.

Stains are most popular at lower temperatures where colors tend to be
brighter. However most stains can be used right up to high fire. Premixed low
fire glazes are typically made by blending stains and commercial frits and other
than following firing instructions, users of these products give little thought
to the technical challenges that were overcome to produce them. This is a third
key advantage of stains: the ability to target a specific color. Many ceramic
color shades (i.e. reds) are difficult to achieve and beyond the abilities of
end users.

While many stains are 'standard' and their composition is well known across
the industry, others are proprietary. Stain companies don't release the exact
makeup of stains but they do tell us the 'system'. For example, a green stain
might contain chrome, cobalt and silica and be labeled 'CrCoSi'. Although silica
is not a colorant itself, it is included to create a stable silicate crystal
structure with the other two.

Stain companies often supply multiple products to produce a given color using
different oxide systems (i.e. chrome-tin pink, manganese-alumina pink). Various
factors like the base glaze chemistry, color shade, temperature, and end use
determine the system you should choose. Knowing how to calculate the oxide
makeup of a glaze or dealing with a stain company that provides good service are
key factor to being able to troubleshoot color problems with stains.

Thus stains do not come with a 'unconditional color guarantee'. The shade
produced depends on many of factors including the host glaze chemistry, on/over/underglaze
use, glaze thickness, amount of opacifier, firing temperature, etc. Achieving
colors with stains is certainly easier, but it is not a 'no-brainer'. Certain
systems are quite flexible and produce color in many kinds of glazes (ie. cobalt
silicate). Other systems either require that certain oxides be present in the
host glaze in minimum amounts or others not be present at all. The symbiosis of
host glaze chemistry and stain, for example, can be demonstrated with chrome-tin
stains. They will not develop color if zinc is present or if there is inadequate
calcia. It is common to hear people say that their pink stain 'burned out', but
generally the stain is being used in an incompatible glaze base. Another
interesting demonstration of these factors is the color chart of a typical stain
company. These charts show the stain used in one or more fritted base glazes
that are selected to be compatible with as many of the colors as possible.
Certain samples will also have added opacifier and zinc, for example.

Admittedly, stains can produce homogeneous color which can be less
interesting than the variegated and speckled color effects that can be achieved
with raw metal oxides like iron, cobalt, copper, etc. But for manufacturing, it
cannot be ignored that stains are far more consistent and reliable to use. Still, variegating agents can be added (like titanium and rutile).

Potters love to paint stains over and under glazes to decorate ware. Majolica ware is a good example. However, stains are refractory, they resist allowing overlying glazes to envelope the particles and then fasten onto the underlying body. Stains used for underglaze decoration, for example, need to be mixed with a recipe of materials into which they can melt and suspend, one that melts enough to attach to the body but not so much so as to bleed excessively into the overlying glaze. Different stain types require mediums of different chemistry, ones that enable the color development and have the proper degree-of-melt. Some stains tend to crystallize the surface if used overglaze. Likewise, if stains are used underglaze they vary in their willingness to allow the overglaze to penetrate through to form and interface with the body. Stains don't suspend well in water to create a paintable material either so it is necessary to mix them with something that will suspend the particles, slow down the drying and harden when dried.

Stains exist either in the context of the huge industrial ceramic industry or
in the hobby, pottery, and ceramics markets. Large industries either have
in-house technical people or contract consultants. Small users do not have this
luxury. They should know that certain stain companies, (i.e. Mason) have
developed excellent reputations for dealing with smaller volumes and providing
support.

A fired glaze can leach heavy metals whether these metals are sourced from a stain or from raw metal oxides. Stains are made from the same metal oxides you would use to get the color, they have simply been prefired and blended for specific colors and often mixed with other materials to make them melt higher or leach less. Thus you should have your glazes tested for leaching if you are making functional ware having stained food surfaces. Better yet, use a liner glaze. There are many factors that determine if a glaze is leachable (for more information
see the links on this page).

Related Information

Why pure stain powders make poor inks, slips, underglazes and overglazes

This picture has its own page with more detail, click here to see it.

On the left are pure blue stain brush strokes, on the right are green ones (both painted over a glaze). Clearly, the green is refractory, stiffening the glaze enough to trap bubbles and sit on the surface as a dry, unmelted layer. The blue is the opposite, melting and bleeding profusely into the glaze. Under the glaze, these problems would be magnified (the blue bleeding more, the green causing crawling and blistering). Stains are not ceramic, they are ceramic additives. Stains are not safe for direct food contact. Stains are expensive. Stains don't suspend in water, paint poorly and dry as a lose powder. These stains each need to be added, as a minor percentage, to a ceramic painting medium (one with CMC gum and a mix of ceramic materials tailored to melt to the desired degree and have a compatible chemistry for develop the color (as per manufacturer guidelines).

Links

Articles	
Are Your Glazes Food Safe or are They Leachable?

Many potters do not think about leaching, but times are changing. What is the chemistry of stability? There are simple ways to check for leaching, and fix crazing.

Articles	
Having Your Glaze Tested for Toxic Metal Release

Having Your Glaze Tested for Metal Release

Articles	
Is Your Fired Ware Safe?

Glazed ware can be a safety hazard to end users because it may leach metals into food and drink, it could harbor bacteria and it could flake of in knife-edged pieces.

Articles	
Getting the Glaze Color You Want: Working With Stains

There are many things to know about to make the best use of stains, but one often ignored aspect is the relationship between glaze color and chemistry. If you want to control color you need to know about stains and chemistry.

Articles	
Glaze and Body Pigments and Stains in the Ceramic Tile Industry

A complete discussion of how ceramic pigments and stains are manufactured and used in the tile industry. It includes theory, types, colors, opacification, processing, particles size, testing information.

Materials	
Stain

Recipes	
G2853B - Cone 04 Clear Ravenscrag School Glaze

A Ravenscrag Slip base made by simply mixing it 50:50 with a frit

Oxides	
MnO2 - Manganese Dioxide

Projects	
Stains

Glossary	
Ceramic Stain

Ceramic stains are manufactured powders. They are used as an alternative to employing metal oxide powders and have many advantages.

URLs	
https://www.masoncolor.com/reference-guide

Mason Color Reference Guide

A large chart showing each stain. The rows are grouped according to type and each row has tags that references temperature capability and chemistry requirement for the host glaze. There are also columns for each element and the rows have check marks for each contained.

Hazards	
Are colored porcelains hazardous?

PayPal	No tracking, No ads, No paywall, No transient content!
Just organized, concise information constantly updated and improved.
Was this helpful? Consider supporting me.	

By Tony Hansen
Follow me on

Got a Question?
Buy me a coffee and we can talk 

https://digitalfire.com, All Rights Reserved

Privacy Policy
