Repository: AngelOnFira/potter

# clay-knowledge

clay-knowledge is an open archive and modern rebuild of **[digitalfire.com](https://web.archive.org/web/2026/https://digitalfire.com)** — Tony Hansen's 35-year ceramics and glaze-chemistry reference, which shut down on 2026-06-26. It preserves the site from the Internet Archive and re-publishes the knowledge core — materials, oxides, minerals, glossary, articles, recipes, tests, hazards, and firing schedules — as a fast, searchable static site, enriched with typed oxide chemistry (analyses, Seger unity formulas, and Stull charts).

---

File: data/digitalfire-archive/article/demonstrating+glaze+fit+issues+to+students.html
Demonstrating Glaze Fit Issues to Students

Digitalfire will shut down on June 26. I no longer have the authority to grant exemption to a section in the Terms and Conditions of using material in the Insight-Live account from which I built the source material. While there are ways to comply with the take-down order, they are beyond my means because of how complex and large the site has become in the past 35+ years. It has been a wild ride for a shy prairie boy, thanks to everyone for your support. Insight-live.com is not affected by this.

Home

Oxides

Materials

Recipes

Glossary

Others

Articles
Hazards
Minerals
Properties
Firing Schedules
Temperatures
Troubles
Tests
Media
Pictures
Typecodes
Projects
Consultants
Schools
Stores
Don't Buy-A-Mug

https://digitalfire.com
Insight-Live.com
Sign-Up

Search

All Articles

A ChatBot gives jaw-dropping glaze recipe advice - Jan 2025
A Low Cost Tester of Glaze Melt Fluidity
A One-speed Lab or Studio Slurry Mixer
A Textbook Cone 6 Matte Glaze With Problems
Adjusting Glaze Expansion by Calculation to Solve Shivering
Alberta Slip, 20 Years of Substitution for Albany Slip
An Overview of Ceramic Stains
Are You in Control of Your Production Process?
Are Your Glazes Food Safe or are They Leachable?
Attack on Glass: Corrosion Attack Mechanisms
Ball Milling Glazes, Bodies, Engobes
Binders for Ceramic Bodies
Bringing Out the Big Guns in Craze Control: MgO (G1215U)
Can We Help You Fix a Specific Problem?
Ceramic Glazes Today
Ceramic Material Nomenclature
Ceramic Tile Clay Body Formulation
Changing Our View of Glazes
Chemistry vs. Matrix Blending to Create Glazes from Native Materials
Concentrate on One Good Glaze
Copper Red Glazes
Crazing and Bacteria: Is There a Hazard?
Crazing in Stoneware Glazes: Treating the Causes, Not the Symptoms
Creating a Non-Glaze Ceramic Slip or Engobe
Creating Your Own Budget Glaze
Crystal Glazes: Understanding the Process and Materials
Deflocculants: A Detailed Overview
Demonstrating Glaze Fit Issues to Students
Diagnosing a Casting Problem at a Sanitaryware Plant
Drying Ceramics Without Cracks
Duplicating Albany Slip
Duplicating AP Green Fireclay
Electric Hobby Kilns: What You Need to Know
Fighting the Glaze Dragon
Firing Clay Test Bars
Firing: What Happens to Ceramic Ware in a Firing Kiln
First You See It Then You Don't: Raku Glaze Stability
Fixing a glaze that does not stay in suspension
Formulating a body using clays native to your area
Formulating a Clear Glaze Compatible with Chrome-Tin Stains
Formulating a Porcelain
Formulating Ash and Native-Material Glazes
G1214M Cone 5-7 20x5 glossy transparent glaze
G1214W Cone 6 transparent glaze
G1214Z Cone 6 matte glaze
G1916M Cone 06-04 transparent glaze
Getting the Glaze Color You Want: Working With Stains
Glaze and Body Pigments and Stains in the Ceramic Tile Industry
Glaze Chemistry Basics - Formula, Analysis, Mole%, Unity 
Glaze chemistry using a frit of approximate analysis
Glaze Recipes: Formulate and Make Your Own Instead
Glaze Types, Formulation and Application in the Tile Industry
Having Your Glaze Tested for Toxic Metal Release
High Gloss Glazes
Hire Us for a 3D Printing Project
How a Material Chemical Analysis is Done
How desktop INSIGHT Deals With Unity, LOI and Formula Weight
How to Find and Test Your Own Native Clays
I have always done it this way!
Inkjet Decoration of Ceramic Tiles
Is Your Fired Ware Safe?
Leaching Cone 6 Glaze Case Study
Limit Formulas and Target Formulas
Low Budget Testing of Ceramic Glazes
Make Your Own Ball Mill Stand
Making Glaze Testing Cones
Monoporosa or Single Fired Wall Tiles
Organic Matter in Clays: Detailed Overview
Outdoor Weather Resistant Ceramics
Painting Glazes Rather Than Dipping or Spraying
Particle Size Distribution of Ceramic Powders
Porcelain Tile, Vitrified Tile
Rationalizing Conflicting Opinions About Plasticity
Ravenscrag Slip is Born
Recylcing Scrap Clay
Reducing the Firing Temperature of a Glaze From Cone 10 to 6
Setting up a Clay Testing Program in Your Company or Studio
Simple Physical Testing of Clays
Single Fire Glazing
Soluble Salts in Minerals: Detailed Overview
Some Keys to Dealing With Firing Cracks
Stoneware Casting Body Recipes
Substituting Cornwall Stone
Super-Refined Terra Sigillata
The Chemistry, Physics and Manufacturing of Glaze Frits
The Effect of Glaze Fit on Fired Ware Strength
The Four Levels on Which to View Ceramic Glazes
The Majolica Earthenware Process
The Potter's Prayer
The Right Chemistry for a Cone 6 Magnesia Matte
The Trials of Being the Only Technical Person in the Club
The Whining Stops Here: A Realistic Look at Clay Bodies
Those Unlabelled Bags and Buckets
Tiles and Mosaics for Potters
Toxicity of Firebricks Used in Ovens
Trafficking in Glaze Recipes
Understanding Ceramic Materials
Understanding Ceramic Oxides
Understanding Glaze Slurry Properties
Understanding the Deflocculation Process in Slip Casting
Understanding the Terra Cotta Slip Casting Recipes In North America
Understanding Thermal Expansion in Ceramic Glazes
Unwanted Crystallization in a Cone 6 Glaze
Using Dextrin, Glycerine and CMC Gum together
Volcanic Ash
What Determines a Glaze's Firing Temperature?
What is a Mole, Checking Out the Mole
What is the Glaze Dragon?
Where do I start in understanding glazes?
Why Textbook Glazes Are So Difficult
Working with children
Demonstrating Glaze Fit Issues to Students

Description
Glaze and body can both be adjusted to solve crazing and shivering problems. This describes a simple project to create body glaze combinations guaranteed to craze and shiver to demonstrate the principles involved.
Article

At the risk of sounding like a broken record, I want to flog the issue of crazing again. I continually meet students who have no idea about what it is. This is incredible to me. No piece of functional ware should be crazed. Period. This is our duty to customers.

Crazing is a technical issue and the buck stops with you. You cannot put the whole burden of dealing with it on your suppliers, you really need to understand what it is and what causes it to be able to exercise the necessary diligence. I won't review it all here, but suffice it to say that crazing happens when you have a size 5 glaze stretched on a size 6 pot. The glaze then cracks to relieve the stress. The stress develops during cooling (with its associated shrinkage) in the kiln after the molten glaze freezes. 

Most solids expand when heated and contract when cooled. Glaze and body are glued together so obviously they need to expand and contract the same amount during heating and cooling or something has to fail. 

Typical glazes naturally tend to have higher expansion (and thus higher contraction) than bodies. The vast majority of mineral mixtures that melt the proper amount at pottery temperatures will be crazed on typical pottery bodies. Crazing is thus 'nature's norm'. That means that special attention is needed to produce the abnormal result of proper glaze fit. 

Bodies high in silica expand more and thus craze less (and vice versa). A good demonstration is to calcine some ball clay (it is very high in silica) and mix raw and calcine 50:50 (it is too plastic and sticky if you don't do this), slurry and dewater to make a body, then make, glaze and fire a small bowl. The glaze will shell off on cooling in the kiln (this is the opposite of crazing, it is a size 6 glaze on a size 5 body). Now make a body of 50% feldspar and 50% plastic kaolin (eg. Tile 6) and glaze and fire. The glaze will craze badly on this. The lesson: The latter body has no quartz, quartz content is the major factor in increasing body thermal expansion. That means more quartz makes glazes craze less. Unfortunately higher thermal expansion is a bad thing for other reasons (it means more susceptibility to cracking due to sudden temperature changes during ware use). 

Oddly, glazes high in silica expand less when heated, this is the opposite of what bodies do. This is because the fluxes dissolve the quartz particles and they become part of a silicate glaze structure. In glazes chemistry is the key issue, in bodies the issue is mineralogy. To demonstrate, mix nepheline syenite with about 5% bentonite and make a glaze and apply to a pot and fire at cone 10. You will find a severe case of crazing on any body. Now blend silica and nepheline 50:50 (with 5% bentonite). Crazing will be dramatically less. Add some boron (from a frit or BORAQ) and the extra melting will enable you to add more silica which will reduce and eliminate the crazing. 

The moral is that you are in control if you want to be. Body and glaze formulation are the major factors in crazing. Give me a glaze and I can adjust a body's mineralogy to fit it. Give me a body and I can adjust a glazes chemistry to fit it. Thus if your glazes always seem to craze on a body it means either that the body has less silica than is right for you or your glazes lack silica (or employ too much high expansion soda/potash contributing materials like feldspar). 

Industry typically uses bodies of much lower silica since they are capable of formulating glazes of low expansion to fit. The benefit is ware of low thermal expansion that can withstand thermal shock. Pottery porcelains, on the other hand, have plenty of quartz so less technical customers have fewer problems fitting their glazes. Actually, few potters fit anything, it often just a matter of chance that their glazes fit the bodies. Bodies trend toward certain expansions in different parts of North America and often when potters move across the continent they find their glazes don't fit bodies available in the new area. This is especially true where clays native to an area are employed. 

I'm going to bash crazing twice more: Crazing is not just unsanitary, but it weakens pieces up to 400% according to our tests. Why? Each minute glaze crack wants to extend itself into the body when stresses are applied. Ceramic propagates cracks very well because of its brittle nature. If you have a smooth crack and defect free surface cracks have nowhere to start and ware is much stronger and more durable over time. But crazing weakens it and supplies thousands of started cracks just waiting to extend themselves. Time and continued use are the catalyst to eventual chipping, cracking or premature breakage. Craze lines are also the point of entry of water into porous bodies (almost all stoneware bodies have some porosity). This results in further weakening and waterlogged pieces that can become 'bacteria farms'. 

So take this whole issue seriously. Examine your colored glazes very closely to see if they are crazing. Stress your ware using boiling and ice water to bring out delayed crazing. For more information, search for 'crazing' at digitalfire.com. 

Related Information

Links

Articles	
The Effect of Glaze Fit on Fired Ware Strength

The fit between body and glaze is like a marriage, if is is strong the marriage can survive problems. Likewise ceramic ware with well fitting glaze is much stronger than you think it might be, and vice versa.

Troubles	
Glaze Crazing

Ask the right questions to analyse the real cause of glaze crazing. Do not just treat the symptoms, the real cause is thermal expansion mismatch with the body.

Materials	
Nepheline Syenite

PayPal	No tracking, No ads, No paywall, No transient content!
Just organized, concise information constantly updated and improved.
Was this helpful? Consider supporting me.	

By Tony Hansen
Follow me on

Got a Question?
Buy me a coffee and we can talk 

https://digitalfire.com, All Rights Reserved

Privacy Policy

File: data/digitalfire-archive/article/fighting+the+glaze+dragon.html
Fighting the Glaze Dragon

Digitalfire will shut down on June 26. I no longer have the authority to grant exemption to a section in the Terms and Conditions of using material in the Insight-Live account from which I built the source material. While there are ways to comply with the take-down order, they are beyond my means because of how complex and large the site has become in the past 35+ years. It has been a wild ride for a shy prairie boy, thanks to everyone for your support. Insight-live.com is not affected by this.

Home

Oxides

Materials

Recipes

Glossary

Others

Articles
Hazards
Minerals
Properties
Firing Schedules
Temperatures
Troubles
Tests
Media
Pictures
Typecodes
Projects
Consultants
Schools
Stores
Don't Buy-A-Mug

https://digitalfire.com
Insight-Live.com
Sign-Up

Search

All Articles

A ChatBot gives jaw-dropping glaze recipe advice - Jan 2025
A Low Cost Tester of Glaze Melt Fluidity
A One-speed Lab or Studio Slurry Mixer
A Textbook Cone 6 Matte Glaze With Problems
Adjusting Glaze Expansion by Calculation to Solve Shivering
Alberta Slip, 20 Years of Substitution for Albany Slip
An Overview of Ceramic Stains
Are You in Control of Your Production Process?
Are Your Glazes Food Safe or are They Leachable?
Attack on Glass: Corrosion Attack Mechanisms
Ball Milling Glazes, Bodies, Engobes
Binders for Ceramic Bodies
Bringing Out the Big Guns in Craze Control: MgO (G1215U)
Can We Help You Fix a Specific Problem?
Ceramic Glazes Today
Ceramic Material Nomenclature
Ceramic Tile Clay Body Formulation
Changing Our View of Glazes
Chemistry vs. Matrix Blending to Create Glazes from Native Materials
Concentrate on One Good Glaze
Copper Red Glazes
Crazing and Bacteria: Is There a Hazard?
Crazing in Stoneware Glazes: Treating the Causes, Not the Symptoms
Creating a Non-Glaze Ceramic Slip or Engobe
Creating Your Own Budget Glaze
Crystal Glazes: Understanding the Process and Materials
Deflocculants: A Detailed Overview
Demonstrating Glaze Fit Issues to Students
Diagnosing a Casting Problem at a Sanitaryware Plant
Drying Ceramics Without Cracks
Duplicating Albany Slip
Duplicating AP Green Fireclay
Electric Hobby Kilns: What You Need to Know
Fighting the Glaze Dragon
Firing Clay Test Bars
Firing: What Happens to Ceramic Ware in a Firing Kiln
First You See It Then You Don't: Raku Glaze Stability
Fixing a glaze that does not stay in suspension
Formulating a body using clays native to your area
Formulating a Clear Glaze Compatible with Chrome-Tin Stains
Formulating a Porcelain
Formulating Ash and Native-Material Glazes
G1214M Cone 5-7 20x5 glossy transparent glaze
G1214W Cone 6 transparent glaze
G1214Z Cone 6 matte glaze
G1916M Cone 06-04 transparent glaze
Getting the Glaze Color You Want: Working With Stains
Glaze and Body Pigments and Stains in the Ceramic Tile Industry
Glaze Chemistry Basics - Formula, Analysis, Mole%, Unity 
Glaze chemistry using a frit of approximate analysis
Glaze Recipes: Formulate and Make Your Own Instead
Glaze Types, Formulation and Application in the Tile Industry
Having Your Glaze Tested for Toxic Metal Release
High Gloss Glazes
Hire Us for a 3D Printing Project
How a Material Chemical Analysis is Done
How desktop INSIGHT Deals With Unity, LOI and Formula Weight
How to Find and Test Your Own Native Clays
I have always done it this way!
Inkjet Decoration of Ceramic Tiles
Is Your Fired Ware Safe?
Leaching Cone 6 Glaze Case Study
Limit Formulas and Target Formulas
Low Budget Testing of Ceramic Glazes
Make Your Own Ball Mill Stand
Making Glaze Testing Cones
Monoporosa or Single Fired Wall Tiles
Organic Matter in Clays: Detailed Overview
Outdoor Weather Resistant Ceramics
Painting Glazes Rather Than Dipping or Spraying
Particle Size Distribution of Ceramic Powders
Porcelain Tile, Vitrified Tile
Rationalizing Conflicting Opinions About Plasticity
Ravenscrag Slip is Born
Recylcing Scrap Clay
Reducing the Firing Temperature of a Glaze From Cone 10 to 6
Setting up a Clay Testing Program in Your Company or Studio
Simple Physical Testing of Clays
Single Fire Glazing
Soluble Salts in Minerals: Detailed Overview
Some Keys to Dealing With Firing Cracks
Stoneware Casting Body Recipes
Substituting Cornwall Stone
Super-Refined Terra Sigillata
The Chemistry, Physics and Manufacturing of Glaze Frits
The Effect of Glaze Fit on Fired Ware Strength
The Four Levels on Which to View Ceramic Glazes
The Majolica Earthenware Process
The Potter's Prayer
The Right Chemistry for a Cone 6 Magnesia Matte
The Trials of Being the Only Technical Person in the Club
The Whining Stops Here: A Realistic Look at Clay Bodies
Those Unlabelled Bags and Buckets
Tiles and Mosaics for Potters
Toxicity of Firebricks Used in Ovens
Trafficking in Glaze Recipes
Understanding Ceramic Materials
Understanding Ceramic Oxides
Understanding Glaze Slurry Properties
Understanding the Deflocculation Process in Slip Casting
Understanding the Terra Cotta Slip Casting Recipes In North America
Understanding Thermal Expansion in Ceramic Glazes
Unwanted Crystallization in a Cone 6 Glaze
Using Dextrin, Glycerine and CMC Gum together
Volcanic Ash
What Determines a Glaze's Firing Temperature?
What is a Mole, Checking Out the Mole
What is the Glaze Dragon?
Where do I start in understanding glazes?
Why Textbook Glazes Are So Difficult
Working with children
Fighting the Glaze Dragon

Description
At Digitalfire we promote the idea of understanding and formulating your own glazes so you have control rather than relying on suppliers or the trade in glaze recipes.
Article

With a S-W-O-R-D

Software and the Internet

Internet resources for ceramics are growing every day. You can participate in discussions with thousands of people many of whom have years of experience. Check our links page for a springboard into the ceramic internet, use the search field on our home page to search the resources of this site.  

INSIGHT for Windows, Linux or Macintosh is an glaze calculator and empowers you to take control of your glazes with confidence and power you never dreamed possible. It is totally focused on doing classic ceramic glaze calculations at lightning speed and you can do two at once to compare them side-by-side. It is ideal for education (i.e. demonstrating the concepts of unity, analysis, formula, and LOI are easy). 

Insight-live.com is a online SQL database system that maintains unlimited materials, oxides, recipes, test procedures, test results, physical property, reference, picture and people data in your private account.

Our Digitalfire Reference Database will prepare you for the world of glaze calculations and introduce you to simple yet effective physical testing you can do now. It is closely integrated with our software and helps readers intelligently decide when ceramic calculations are appropriate and when they should give way to physical testing. 

Ancient potters prayed to the kiln god to watch over their firings, today they would likely take advantage of available technology. 

The 'need-know-only' culture in industry needs a funeral. You need in-house expertise, don't rely on suppliers or consultants only.

That storage room full of mysterious materials bought just to test failed recipes is a monument to a passive mindset that needs to die among potters.

Understand glazes and materials, don't just use them. 
 What is in each material and why it is there? The implications of removing or altering each ingredient? Changing the firing? Using with oxides and opacifiers? 

Stop spinning your wheels. Stop having failures and learning nothing from them. 

Develop opinions. 

Abandon Obsolete Thinking

In past we had glaze books filled with cantankerous recipes. Now it is better to have only a few base glazes and adjust these to produce all the needed effects. You should be able to draw a 'family tree' of all your recipes showing how they interrelate and the rationalization for specific alterations. 

It is impossible to control 50 recipes. It is much better to start with one base glossy and one base matte, preferably closely related. This approach allows you to concentrate your efforts on understanding and perfecting the properties of one base. Improvements to the base will benefit every glaze derived from it. You'll be able to throw out all those bags of materials you bought just to test recipes that never worked. 

A recipe and the documentation that rationalizes it are inseparable entities where beginners are the recipients. Unfortunately the very ones who trade most are those who have not reached the 'want-to-know-why' stage. There are 'ethics' giver and receiver should not ignore. Documented recipes prove the author is conscientious and willing to field questions to help users adapt. Recipients willing to 'understand' and adjust demonstrate a grasp of the true nature of ceramic processes. Poor glazes can injure people physically. 

Reliance on 'Textbook recipes' is a constant impediment to your progress. They will control you instead of you them, they'll throw good results almost totally to chance, they are an impediment to your progress. They will stand as a barrier between you and getting an understanding, being in touch. Like raising and training a puppy from birth, it will just be easier to create your own recipes. 

Good Record-keeping

Did you do a lot of testing in the past 15 years? Where are the results? It is a shame not to learn from your own past. An account at insight-live.com completely replaces your existing record keeping system. With it you can store a life time of ceramic related data in an organized, searchable, reportable format. Every piece of paper on your desk, in your filing cabinets could be in insight-live where you can find it. 

Instead of searching filing cabinets and boxes, you should be searching your database. 

Your plant should have documentation on each material used, there should be notes that clearly rationalize advantages and disadvantages compared to alternative products and factors about the material that require extra diligence in production and testing to assure quality. 

Determination for Technical Excellence

In the past our consciences allowed us to put 90% of our effort on appearance and 10% on technical issues. Accept your responsibility to produce ware that is beautiful but also hard, strong, dense, acid resistant, thermal shock resistant, chip resistant, and pinhole and craze free. 

Don't be intimidated by the simple techniques and tools that are within your reach now. 

You might consider The Potters Prayer (see links) if our solutions do not work!

Related Information

Links

Articles	
G1214M Cone 5-7 20x5 glossy transparent glaze

This is a base transparent glaze recipe developed for cone 6. It is known as the 20x5 or 20 by 5 recipe. It is a simple 5 material at 20% each mix and it makes a good home base from which to rationalize adjustments.

Articles	
The Potter's Prayer

A prayer for potters who wish to continue down the road of text book glaze recipes, never really getting what they want, never getting control.

PayPal	No tracking, No ads, No paywall, No transient content!
Just organized, concise information constantly updated and improved.
Was this helpful? Consider supporting me.	

By Tony Hansen
Follow me on

Got a Question?
Buy me a coffee and we can talk 

https://digitalfire.com, All Rights Reserved

Privacy Policy

File: data/digitalfire-archive/article/formulating+a+porcelain.html
Formulating a Porcelain

Digitalfire will shut down on June 26. I no longer have the authority to grant exemption to a section in the Terms and Conditions of using material in the Insight-Live account from which I built the source material. While there are ways to comply with the take-down order, they are beyond my means because of how complex and large the site has become in the past 35+ years. It has been a wild ride for a shy prairie boy, thanks to everyone for your support. Insight-live.com is not affected by this.

Home

Oxides

Materials

Recipes

Glossary

Others

Articles
Hazards
Minerals
Properties
Firing Schedules
Temperatures
Troubles
Tests
Media
Pictures
Typecodes
Projects
Consultants
Schools
Stores
Don't Buy-A-Mug

https://digitalfire.com
Insight-Live.com
Sign-Up

Search

All Articles

A ChatBot gives jaw-dropping glaze recipe advice - Jan 2025
A Low Cost Tester of Glaze Melt Fluidity
A One-speed Lab or Studio Slurry Mixer
A Textbook Cone 6 Matte Glaze With Problems
Adjusting Glaze Expansion by Calculation to Solve Shivering
Alberta Slip, 20 Years of Substitution for Albany Slip
An Overview of Ceramic Stains
Are You in Control of Your Production Process?
Are Your Glazes Food Safe or are They Leachable?
Attack on Glass: Corrosion Attack Mechanisms
Ball Milling Glazes, Bodies, Engobes
Binders for Ceramic Bodies
Bringing Out the Big Guns in Craze Control: MgO (G1215U)
Can We Help You Fix a Specific Problem?
Ceramic Glazes Today
Ceramic Material Nomenclature
Ceramic Tile Clay Body Formulation
Changing Our View of Glazes
Chemistry vs. Matrix Blending to Create Glazes from Native Materials
Concentrate on One Good Glaze
Copper Red Glazes
Crazing and Bacteria: Is There a Hazard?
Crazing in Stoneware Glazes: Treating the Causes, Not the Symptoms
Creating a Non-Glaze Ceramic Slip or Engobe
Creating Your Own Budget Glaze
Crystal Glazes: Understanding the Process and Materials
Deflocculants: A Detailed Overview
Demonstrating Glaze Fit Issues to Students
Diagnosing a Casting Problem at a Sanitaryware Plant
Drying Ceramics Without Cracks
Duplicating Albany Slip
Duplicating AP Green Fireclay
Electric Hobby Kilns: What You Need to Know
Fighting the Glaze Dragon
Firing Clay Test Bars
Firing: What Happens to Ceramic Ware in a Firing Kiln
First You See It Then You Don't: Raku Glaze Stability
Fixing a glaze that does not stay in suspension
Formulating a body using clays native to your area
Formulating a Clear Glaze Compatible with Chrome-Tin Stains
Formulating a Porcelain
Formulating Ash and Native-Material Glazes
G1214M Cone 5-7 20x5 glossy transparent glaze
G1214W Cone 6 transparent glaze
G1214Z Cone 6 matte glaze
G1916M Cone 06-04 transparent glaze
Getting the Glaze Color You Want: Working With Stains
Glaze and Body Pigments and Stains in the Ceramic Tile Industry
Glaze Chemistry Basics - Formula, Analysis, Mole%, Unity 
Glaze chemistry using a frit of approximate analysis
Glaze Recipes: Formulate and Make Your Own Instead
Glaze Types, Formulation and Application in the Tile Industry
Having Your Glaze Tested for Toxic Metal Release
High Gloss Glazes
Hire Us for a 3D Printing Project
How a Material Chemical Analysis is Done
How desktop INSIGHT Deals With Unity, LOI and Formula Weight
How to Find and Test Your Own Native Clays
I have always done it this way!
Inkjet Decoration of Ceramic Tiles
Is Your Fired Ware Safe?
Leaching Cone 6 Glaze Case Study
Limit Formulas and Target Formulas
Low Budget Testing of Ceramic Glazes
Make Your Own Ball Mill Stand
Making Glaze Testing Cones
Monoporosa or Single Fired Wall Tiles
Organic Matter in Clays: Detailed Overview
Outdoor Weather Resistant Ceramics
Painting Glazes Rather Than Dipping or Spraying
Particle Size Distribution of Ceramic Powders
Porcelain Tile, Vitrified Tile
Rationalizing Conflicting Opinions About Plasticity
Ravenscrag Slip is Born
Recylcing Scrap Clay
Reducing the Firing Temperature of a Glaze From Cone 10 to 6
Setting up a Clay Testing Program in Your Company or Studio
Simple Physical Testing of Clays
Single Fire Glazing
Soluble Salts in Minerals: Detailed Overview
Some Keys to Dealing With Firing Cracks
Stoneware Casting Body Recipes
Substituting Cornwall Stone
Super-Refined Terra Sigillata
The Chemistry, Physics and Manufacturing of Glaze Frits
The Effect of Glaze Fit on Fired Ware Strength
The Four Levels on Which to View Ceramic Glazes
The Majolica Earthenware Process
The Potter's Prayer
The Right Chemistry for a Cone 6 Magnesia Matte
The Trials of Being the Only Technical Person in the Club
The Whining Stops Here: A Realistic Look at Clay Bodies
Those Unlabelled Bags and Buckets
Tiles and Mosaics for Potters
Toxicity of Firebricks Used in Ovens
Trafficking in Glaze Recipes
Understanding Ceramic Materials
Understanding Ceramic Oxides
Understanding Glaze Slurry Properties
Understanding the Deflocculation Process in Slip Casting
Understanding the Terra Cotta Slip Casting Recipes In North America
Understanding Thermal Expansion in Ceramic Glazes
Unwanted Crystallization in a Cone 6 Glaze
Using Dextrin, Glycerine and CMC Gum together
Volcanic Ash
What Determines a Glaze's Firing Temperature?
What is a Mole, Checking Out the Mole
What is the Glaze Dragon?
Where do I start in understanding glazes?
Why Textbook Glazes Are So Difficult
Working with children

Formulating a Porcelain

Description
The principles behind formulating a porcelain are quite simple. You just need to know the purpose of each material, a starting recipe and a testing regimen.
Article

A translucent Polar Ice porcelain mug

Incredible strides in porcelain ware production and firing equipment have occurred in recent decades. Robotics, controllers, inkjets, 3D printers and other equipment have revolutionized the whole ceramics industry. This has put the focus on fiddling with machines rather than the porcelain recipe. Let's try to take at least some of the mystery out of common plastic porcelain formulation (many of the principles also apply to casting and pressing versions).

A traditional functional ware plastic porcelain is actually just a vitrified clay body with low Fe2O3 contamination. Unlike glazes, here we are interested in physical properties that can be observed and measured rather than the chemistry.

General purpose functional porcelains contain:

Silica (quartz): It provides an aggregate framework for the fired matrix (like gravel in concrete).

Clay: Imparts plasticity and drying hardness to the wet materials and transforms into a mesh of crystals during firing (which gives porcelain its strength).

Feldspar and Nepheline Syenite: The melting of the feldspar dissolves some of the silica and kaolin grains and fills the voids between them, cementing together a strong mass.

Special purpose porcelains may also contain:

Alumina: Instead of or to augment silica to create a lower expansion and harder fired material.

Organic hardeners: Instead of or in addition to clay (for dust pressing bodies, for example).

Frits: Instead of or in addition to feldspar to achieve a lower temperature maturity.

Low expansion minerals (e.g. pyrophyllite): to reduce co-efficient of thermal expansion (COE), these require glazes also of lower COE also.

The whitest and most translucent porcelains are made using the most expensive and cleanest (low iron) materials.

The "Universal 25 Porcelain" recipe typically produces an inexpensive cone 10 not-very-white porcelain having moderate plasticity and near zero porosity. It is made from 25% each of ball clay, kaolin, feldspar, and silica, or more simply, 50% clay and 25% each of silica and feldspar. Thousands of potters and manufacturers use this "as is" using the brand name materials they have access to. Let's consider some physical properties to look for in a porcelain (not ordered in any specific way).

Translucent vs non-translucent porcelain

Maturity: Water absorption (or porosity) is the most common measure of maturity. Near zero-porosity is normal. Fired shrinkage is also a good comparator of maturity, as bodies mature and densify in the kiln they shrink to a minimum, hold for a while and then begin to expand and bloat as they over-fire. Highly vitreous translucent porcelains can have more than 15-18% total shrinkage (from pugged to fired) whereas whiteware type bodies (0-1% porosity) have around 12% shrinkage. It is wise to target the firing temperature of a body based on a knowledge of its maturity over a range of temperatures below and above.

Fired translucency: This comes at a price - translucent porcelains melt more so they warp more. They require more feldspar and less and whiter clays (typically only kaolin) having a low TiO2 content. White kaolins are less plastic and more expensive.

Consistency. Only quality control over several years will demonstrate this. Look for variations in drying shrinkage, drying performance, fired porosity and shrinkage and fired color and character. Test to connect property changes with a specific raw material. Different kaolin and ball clay companies display diverse commitments and attitudes toward maintaining physical properties of their materials for the ceramics industry.

Plasticity. This can be deduced from drying shrinkage, and judged physically by comparing workability. Highly plastic porcelains can have up to 7% drying shrinkage. Plasticity can be imparted (after firing properties have been achieved) by the addition of bentonite or related mineral products (many different ones are available).

Drying Performance. Porcelains often tend to crack when drying, they do not have the green strength of stoneware bodies (as noted, they can have very high drying shrinkages if significant plasticizers are present). Use an accelerated drying gradient test (like DFAC test) to characterize this property.

Fired and Dry Strength. Porcelains usually have low dry strength but high fired strength. There are a variety of ways you can compare the strengths of different porcelains (use your ingenuity, and lab equipment if you have it).

Speck Development - Observe this in fired ware, especially in reduction burning. Impurities can appear in various raw materials, but especially ball clays and bentonites, identify sources by washing material through a 200 mesh sieve.

Solubles. Ball clays, bentonites and sometimes kaolins have soluble salts, calcium and magnesium sulfates that migrate to the surface with water during drying. These can leave visible surface-scum after drying and firing. Use the SOLU test to determine if this is a problem.

Thermal Shock Resistance. This refers to the fired clay's ability to withstand thermal gradients (sudden changes in temperature to one part of a piece) without cracking. If this property is important to you, compare bodies using a flame or ice water/boiling water immersion test.

Ease of Glaze Fit. Some porcelains craze glazes much more than others, especially if the ware is subjected to sudden cooling after being hot. Porcelains with high silica contents are easier to fit glazes to (provided it is not too fine grained). When additions of pyrophyllite are used the thermal expansion of glazes must be reduced to avoid crazing.

Fired Whiteness. Paper white porcelains are possible. Super white kaolins and iron free plasticizers are amazing materials, but they are much much more expensive.

Firing Volatility. If translucency is needed, for example, it is usually necessary formulate the body so that it softens enough to achieve the desired translucency, but not so much that it warps excessively. The target temperature range can be quite narrow and good firing control is thus needed (consider such “tipping point” bodies).

Surface Character. The most pleasant surfaces are the most vitrified. That means the recipe must contain the most feldspar possible.

Porcelains can be compared in all of the above areas. Testing is needed to find property balances. Most physical properties can be measured or at least compared using simple equipment, methods and observations. Let's look again at each of the materials in the recipe.

Pure #6 Tile kaolin can be thrown like a pottery clay

Kaolin

A true porcelain would normally derive all its plasticity from a kaolin. Since kaolins are often of limited plasticity, this limits the workability of throwing or modeling porcelains made from them. Still, there are some surprisingly plastic kaolins, although the limited range of particle sizes can mean less than ideal drying performance. Do not accept that a kaolin is plastic just because its name includes the word plastic or a supplier says it is plastic, test yourself. For casting porcelains, an all-kaolin approach is quite feasible (using 50% kaolin rather than 25% kaolin and 25% ball clay) since these bodies benefit greatly from the reduced drying shrinkage and increased water permeability associated with the larger particle size of kaolins. However an all-kaolin casting porcelain may not have the strength to pull away from the plaster mold without cracking, add a little plasticizer if needed.

Kaolins can differ widely in maturity. British kaolins require the use of less feldspar because they already have some natural fluxes as part their mineral particle profile. So even though these might be less plastic, less flux is needed, so more kaolin can be used in a recipe. It is an good idea to make up the kaolin complement of a recipe using more than one brand, this provides a better distribution of ultimate particle sizes and minimizes the effect on the body if one kaolin changes.

Since kaolins vary quite widely in their plasticity, maturity, soluble salts, particle size and whiteness, it can be quite a challenge to test and classify them all. Data sheets are often not that helpful because they present information in different ways and seldom does a company explain its materials in terms of other well known alternatives. The burden of picking the best kaolins thus rests on you and your ability to evaluate and compare them using tests that document the appropriate physical properties. We recommend you use the DFAC test, SHAB test, and LDW test to compare kaolins (and ball clays).

About casting bodies: Larger particle size kaolins tend to be dirtier, less plastic, more expensive and have lower dry strength, so their benefits come at a cost. It is possible to make fairly fast-casting zero-ball-clay bodies with ordinary light burning kaolins like EPK. Some companies use large-particle-size kaolin when they also have ball clay in the mix, the latter may be canceling the benefit of the former! Of course large particle ball clays are also available, but remember that they are still considerably finer than standard kaolins. Also, fine-tuning a kaolin mix makes little sense if the body is not deflocculated properly. The best approach is to use a standard white burning kaolin, deflocculate it properly and learn to work with it. Then fine tune it by the substitution of some large particle material to speed casting rate while watching for any deleterious properties introduced.

Following is a sample of a Foresight report on a kaolin (Foresight was the predecessor to insight-live.com). I have tested using DFAC, SHAB, LDW and SIEV tests.

Ball Clay & Bentonite

OM4 Ball Clay fired cone 10R and 10 down to 4 oxidation

Ball clay is much finer and thus much more plastic than kaolin. A very wide range of ball clays are available. White burning ball clays should not have near the plasticity of their dirtier counterparts - but often they do! Bentonite is much finer than ball clay (the ultimate particles are much smaller). It is incredibly plastic, adding only 2% to a recipe can drastically improve working properties. However, these materials have a down side. Ball clays can have ten times the amount of brown-firing iron oxide that kaolin has and many have soluble salts that can produce a scum on the burned surface. Many also contain lignite particles that can produce glaze imperfections. Raw bentonites can be downright dirty, burning brown or red with possible specking and soluble salts sometimes so heavy they form a glaze. White firing bentonites come in a wide range of plasticities. Some have so little plasticity one wonders why anyone would use them for ceramics, others are incredibly plastic. But beware, even though only 3-5% might be used, the cost of this one material could be more than the other 95% combined! A study of all the ball clays and bentonites available in your area can be a real education! Again it is important that you have a testing regimen to compare and characterize these materials (e.g. a group account at Insight-Live.com). There is another up-side of ball clay worth mentioning. Ball clays contain free silica, so if there is significant ball clay in a recipe the silica can be reduced leaving room to add more clay for plasticity or feldspar for maturity.

So the easiest way to increase the plasticity of the standard '25 Porcelain' is to add 2%-3% raw bentonite. Even though most inexpensive 200 mesh bentonites can be quite dirty, this small amount may not affect the fired color as much as expected. Do not overlook one detail: Bentonite is difficult to process, one bag of raw bentonite may not contain iron specks while the next does not. Microfine ceramic grades (e.g. 600 mesh) are available, but obviously are much more expensive. If whiteness is not all-important, increase the ball clay at the expense of kaolin to produce a plastic whiteware (feldspar percentage may need reduction also, ball clay is less refractory than kaolin). For a very white porcelain, the challenge will likelybe reducing or entirely eliminating the ball clay. Where super whiteness is secondary to having a good general purpose body, some ball clay can usually be tolerated. If having the most plastic body possible is the most important, then use all ball clay and no kaolin (e.g. B-Mix from Laguna), that brings awesome workability also.

Feldspars (and Nepheline Syenite)

Feldspar vs Nepheline Syenite melt fluidity test

These are the fluxes, or more correctly, contain the fluxes. Fluxes are the oxides that help develop fired maturity by liquefying and slowly dissolving some of the clay and silica. The total flux amount necessary is easily determined by simply firing to a range of temperatures above and below the intended; studying the absorption, strength, and firing shrinkage curves; and adjusting the amount of feldspar to give the desired maturity. The amount of feldspar for a cone 10 body varies from 15%-30%, depending on the other materials in the recipe. For a typical American kaolin, it takes about 25% for cone 10 and up to 50% for cone 6.

Feldspars are not without potential problems. While some brands can be relatively iron free, others fire surprisingly darker. Some can present flocculation problems due to slight solubility. Sodium feldspars are generally cleaner and more potent. Use two or three together if possible (to dampen changes that could occur in one).

Silica

When silica is inadequate this happens

Silica tends to be a very consistent and inexpensive material. Quartz grains act primarily as a micro-aggregate or framework structure for the fired matrix. In addition, some of the silica particle and particle edges are dissolved by the fluxes to produce aluminum-silicate glasses. Too much silica in a recipe could mean lower plasticity (since less room is left for clay). However, there is also much discussion about the detrimental effects of crystobalite (i.e. dunting), whose development during high temperature firing is related to available free quartz. Thus there is some merit to lower silica amounts, especially if you have the ability to adjust your glazes to lower their expansion. The use of less silica means more clay can be added resulting in higher plasticity. A finer silica (300 mesh) reacts better with the fluxes and thus less is needed (but thermal expansion drops). Too little silica in a body can mean crazing glazes since the quartz mineral contributes to higher expansion that assists glaze fit. Of course, lack of silica will also mean more of a tendency to warp during firing. For cone 10, many technicians aim at 20-25% for expansion reasons and to provide firing stability over a range of temperatures. 

Recipes & Strategies

Most people have noted that the '25 Plastic Porcelain' recipe has flaws that can be corrected for individual situations and materials. To improve this recipe for cone 10:

For more whiteness replace some or all of the ball clay with plastic kaolin

Add some bentonite (e.g. 1-3%) if more plasticity if needed (but be prepared for more drying shrinkage)

Diversify the clays and feldspar, using 2 or 3 kinds of each (to make the recipe resilient to change in individual materials)

Test fire and adjust maturity by tuning the feldspar percentage (usually by trade-offs with the clay).

To formulate a white translucent cone 6 plastic porcelain:

Start with 20% silica for glaze fit

Add 40% feldspar for maturity (Nepheline Syenite or Minspar are very white)

Add 40% of the whitest kaolin possible (e.g. New Zealand, UK)

Add 3-5% of the whitest bentonite or hectorite available (Veegum is the best we know of)

Make a trial mix and evaluate the fired porosity, drying performance and workability

Add or reduce plasticizer as needed

Increase feldspar at the expense of kaolin for more maturity, do the opposite if it is over-fired

Test again and repeat.

For a casting porcelain, remember that much lower plasticity is needed. Common consensus in industry is that it is much more important to use kaolins of large particle size, so water can easily be drawn out by the plaster mold. However for a smaller operation that does not need to really optimize mold release time, normal kaolins are fine. The cleanest kaolins and ball clays are also the least plastic, thus casting porcelains (that can tolerate this) can achieve whiter and more translucent effects than their plastic counterparts. It is imperative to understand the principles of deflocculation so that the amount of water in the slurry can be minimized and proper mold release and casting time can be achieved. To cast very thin ware some bentonite May be needed (start with 1%) to give it the strength to pull itself away from the mold during drying.

For plastic porcelain for modelling or throwing pay careful attention to drying properties. Since porcelains are fine-grained, they don't usually dry well, thus plastic porcelains are even worse. Add just enough bentonite to give the plasticity needed (the DFAC test can be handy for this). Some people add molochite grog to porcelains for better drying.

Give careful thought to how mature the porcelain needs to fire. If zero absorption is not necessary, consider reducing the feldspar to get more plasticity from the clays (and be able to reduce the bentonite). Such a body can still be considered functional and vitreous and it will resist warping in the kiln. In addition, material changes that result in more maturity will be less likely to cause trouble in a body that has some 'room to move'. Measure fired absorption at a variety of temperatures (a 'measure-only-at-the-working-temperature' philosophy is a tunnel vision approach that will almost certainly get you into trouble, especially in situations where the working temperature is far above the point at which zero porosity is attained).

Trade-offs to consider when formulating or adjusting a plastic porcelain.

Material	Typical %	Details	

Silica	20%-25%	Use at least 20% (more for high expansion glazes, less for low). For maximum translucency use less (less silica permits more feldspar)

Flux	Feldspar body
Cone 10: 25% feldspar
Cone 6: 35% feldspar

Frit body
Cone 10:10%
Cone 6: 20%	Use the amount required for the degree vitrification and translucency needed.	

Kaolin	Cone 10: 25%-50%
Cone 6: 20%-40%.	Ideally, use as much kaolin and as little ball clay as possible (for firing whiteness). Test various types for the best combination of whiteness and plasticity.	

Ball Clay	Up to 25%	Ball clays impart plasticity but are higher in iron and detrimentally effect fired whiteness. Doing detailed fired and workability comparisons of brand names can really pay off. If necessary, add barium carbonate (for the ball clay proportion) to precipitate solubles.	

Plasticizers	Plastic bodies: 2-4%
Casting bodies:0-1%	Bentonites are cheapest. Highly processed smectites and hectorites are most expensive. The best quality products are twenty or thirty times more expensive than the cheapest. Do tests to find a compromise between impact on fired color, plasticity gained and cost.	

Bone China

These are fired around 1250C bisque and glazed between 1050 and 1100C. One composition we know of is 45% bone, 30% clay and 25% mix of potash feldspar and quartz. But lower bone versions are used also, it being as low as 10% (the clay is the same but the feldspar obviously has to be much higher). It is not completely clear why companies do not simply add frit to a standard white porcelain to get translucency. If you know this, please email me.

Money-Is-No-Object Recipe

Frit can be used to mature a porcelain, Zero4 porcelain is an example.

Related Information

Now that is a translucent porcelain! But much more.

This picture has its own page with more detail, click here to see it.

These are two cone 6 transparent-glazed porcelain mugs. On the left is the porcelainous Plainsman M370 (Laguna B-Mix 6 would have similar opacity - none). Right is the highly vitreous, New Zealand kaolin-based porcelain, Polar Ice. The secret to making this porcelain super-white is the NZ kaolin. The secret of its impossibly high plasticity is the very expensive plasticizer, VeeGum T. What about the translucency? That is a little more complicated. Nepheline syenite is used as the feldspar, but it alone, in a practical recipe, cannot deliver this kind of translucency at cone 6. Amazingly, the 4% Veegum acts as a translucency catalyst; it is the real secret. Commercial manufacturers could never use a sticky and difficult-to-dry porcelain like this, but a potter can do incredible things with it (e.g. throw thinner, lighter, bigger than any other clay he/she has ever used!). Can you make this? Yes. Try the L3778D or L3778G recipes.

Cone 6 porcelain marbled and thrown

This picture has its own page with more detail, click here to see it.

These bowls were made by Tony Hansen using a mixture of white and stained New-Zealand-kaolin-based porcelain (Plainsman Polar Ice) fired at cone 6. The body is not only white, but very translucent.

New Zealand kaolin based slip casts at 1mm thickness. How?

This picture has its own page with more detail, click here to see it.

This is Polar Ice casting, a New Zealand Halloysite based cone 6 translucent porcelain. The base body recipe would never have enough plastic strength to pull itself from this mold without tearing. But the addition of 1% Veegum gives it amazing strength. This dried cast bowl measures 130mm in diameter and 85mm deep, it only weighs 89 gm! The slip was in the mold for only 1 minute before pour-out. Of course, there is a price to pay for adding the Veegum: Increased casting time and more difficult deflocculation. Regular bentonite can be used in most bodies, but for super-whites like this, Veegum (or equivalent) is the choice. Testing is needed to determine what percentage gives the needed strength yet does not increase the casting time too much. The polar ice information page at plainsmanclays.com has very good information, under the heading “Casting Recipe”, about the challenges and trade-offs of using this kaolin in casting bodies.

Two reasons why porcelain recipes need silica

This picture has its own page with more detail, click here to see it.

This is 70% kaolin and 30% feldspar. Fired at cone 6 with glaze G2926B. The fired body has a nice porcelaneous surface. But, right out of the kiln, it crazes like this! The dense craze pattern indicates a very serious fit problem. The thermal expansion of the kaolin:feldspar mix is much too low. Adding 25% low-expansion silica will solve the problem. The other issue is with the flat particle shape of kaolin. The throwing process has lined up the predominant kaolin particles concentric to the centre. During drying, and especially firing, more shrinkage occurs across them than along them. All ten of the cups made cracked like this! The solution is adding a filler, one with rounded particles to separate the kaolin plates. Silica is perfect, using the same 25% addition. The grains act like aggregate in concrete, strengthening the matrix and separating the clay particles, forcing them to orient more randomly.

Global supply chain issues?

A DIY mindset can make you more resilient

This picture has its own page with more detail, click here to see it.

The more complex your supplier's supply chain, the more likely they won't be able to deliver. And that prices will rise even further. How can you adapt to disruptions, even turn them into a benefit? Historically, pottery has been a shining star of resilience and independence because the materials were in the ground nearby. You cannot likely head out to the nearest hill with your wheelbarrow to get clay, but you can do something even better.

Rather than viewing these containers as full of specific brand-name clays, minerals and man-made powders, it is better to view them as full of materials that supply the physical properties and chemistries needed to make bodies, glazes, engobes, slips, etc. By characterizing your glazes and bodies, using an effective record-keeping system, you can not only adjust recipes to adapt to changing supplies, but even improve them in the process (adjusting glaze thermal expansion, temperature, surface, color, etc). Or, use materials native to your area. It is not rocket science; it is just work and gradual learning accompanied by organized record-keeping, good labelling and interpretation skills.

DIY clay bodies via slurry mixing:

Consider the advantages.

This picture has its own page with more detail, click here to see it.

Consider the advantages of making your own clay bodies using a propeller mixer and plaster table.

-Independence: You control product availability, quality and consistency.

-Flexibility: You control the recipe (with our help if needed). Fine-tune and adjust it over time to fit your needs and compensate for variations in material properties and supply.

-Special-purpose clay bodies are possible, ones that ceramic suppliers do not or cannot make.

-The slurry up process achieves better mixing and deairing than any pugmill. No aging needed.

-A mixer and plaster table are useful for so many other things in a pottery studio.

-Achieving the right stiffness is an integral part of the process.

-Recycling scrap, by slaking, fits the process.

-Local native clays: Slurries enable the use of a magnet to remove iron, a sieve to remove particulates and a settling process to remove soluble salts.

-Cleanup is easy so many kinds of clay can be made without cross contamination.

-It is rewarding - you will own the whole process, the bragging rights alone make it worthwhile for me!

Potter goes full DIY and makes her own porcelain

The best thing happens: Failure on the third mix!

This picture has its own page with more detail, click here to see it.

Super white translucent porcelains are expensive, approaching $200/box in some countries! Even so, variation in properties is common (certainly not good for a "tipping point body" that is difficult to make). The idea of making your own clay body is actually feasible here. Yet Kirsty Kash, maker of this mug, told me that this amount of DIY was something she had never really considered, thinking it would be too complicated without guidance. But ongoing issues with the commercial clay gave her the motivation to give it a try (using a recipe similar to L3778D). She weighed out the materials, slurried up the mix using a propeller mixer, finished by blender mixing and then dewatered on a super-clean plaster bat.

By the third batch, something good happened: The porcelain blistered (tiny bumps on the surface). Subsequent correspondence brought the realization that this type of body is "walking a recipe tightrope" that requires control of the percentage of the key ingredient: Feldspar. It determines the maturity of the fired product. Too much brings blisters, too little and translucency is lost. Simple testing is all that is needed to determine the needed amount. More good news: The change enabled increasing the kaolin percentage by the same amount. That, in turn, enabled reducing the percentage of veegum (reducing the cost).

Her comment a few days ago was inspiring: "I'm getting to know my material so intimately. I have been learning SO much." When I suggested she might end up buying commercial again she responded: "I just bought large bags of all the materials and plan to keep going. I like having the control and being less reliant on the boxed clay. You've converted me!". 

Links

Articles	
Stoneware Casting Body Recipes

Some starting recipes for stoneware and porcelain with information on how to adjust and adapt them

Articles	
Rationalizing Conflicting Opinions About Plasticity

How can two potters have completely different opinions about the plasticity and workability characteristics of the same clay body

Articles	
Formulating a body using clays native to your area

Being able to mix your own clay body and glaze from native materials might seem ridiculous, yet Covid-19 taught us about the need for independence. 

Materials	
Feldspar

In ceramics, feldspars are used in glazes and clay bodies. They vitrify stonewares and porcelains. They supply KNaO flux to glazes to help them melt.

Materials	
Veegum

A clay of incredibly small particle size. It has the highest plasticity of any known clay and acts as a suspending and gelling agent in slurries.

Materials	
Kaolin

The purest of all clays in nature. Kaolins are used in porcelains and stonewares to impart whiteness, in glazes to supply Al2O3 and to suspend slurries.

Materials	
Silica

Silica, sold as a white powder, is pure quartz mineral. Quartz is pure SiO2 silicon dioxide. It is the most abundant mineral on earth and most used in ceramics.

Materials	
Ball Clay

A fine particled highly plastic secondary clay used mainly to impart plasticity to clay and porcelain bodies and to suspend glaze, slips and engobe slurries.

Materials	
Bentonite

Bentonite can make a clay body instantly plastic, only 2-3% can have a big effect. It also suspends slurries so they don't settle out and slows down drying.

Materials	
Hectorite

A sodium magnesium montmorillonite that burns much whiter than bentonite (because of lower iron content).

Materials	
HPM-20 Volclay Bentonite

Materials	
Ferro Frit 3110

High sodium, high thermal expansion low boron frit. A super-feldspar in clay bodies. Melts a very low temperatures.

Properties	
Body Maturity

Tests	
Shrinkage/Absorption Test

SHAB Shrinkage and absorption test procedure for plastic clay bodies and materials

Tests	
Soluble Salts

Evaluate and compare the solubles salts content in clay bodies and materials

Tests	
Drying Factor

The DFAC Drying Factor test visually displays a plastic clay's response to very uneven drying. It is beneficial to show the relative drying performance of different clays.

Tests	
LOI/Density/Water Content

LDW LOI, density and water content test procedure for plastic clay bodies and porcelains

Tests	
Drying Factor/Water Content/Solubles

Tests	
300F:Ice Water Crazing Test

Ceramic glazes that do not fit the body often do not craze until later. This progressively stresses the fit until failure point, thus giving it a score

Glossary	
Porcelain

How do you make porcelain? There is a surprisingly simple logic to formulating them and to adjusting their working, drying, glazing and firing properties for different purposes.

Glossary	
Sintering

A densification process occurring within a ceramic kiln. With increasing temperatures particles pack tighter and tighter together, bonding more and more into a stronger and stronger matrix.

URLs	
https://digitalfire.com/university/insight-live/overview/Insight-Live%20Overview.html

Insight-Live.com Overview Video

Recipes	
L2000 - 25 Porcelain

Base 25x4 porcelain recipe

PayPal	No tracking, No ads, No paywall, No transient content!
Just organized, concise information constantly updated and improved.
Was this helpful? Consider supporting me.	

By Tony Hansen
Follow me on

Got a Question?
Buy me a coffee and we can talk 

https://digitalfire.com, All Rights Reserved

Privacy Policy
