Repository: AngelOnFira/potter

# clay-knowledge

clay-knowledge is an open archive and modern rebuild of **[digitalfire.com](https://web.archive.org/web/2026/https://digitalfire.com)** — Tony Hansen's 35-year ceramics and glaze-chemistry reference, which shut down on 2026-06-26. It preserves the site from the Internet Archive and re-publishes the knowledge core — materials, oxides, minerals, glossary, articles, recipes, tests, hazards, and firing schedules — as a fast, searchable static site, enriched with typed oxide chemistry (analyses, Seger unity formulas, and Stull charts).

---

File: data/digitalfire-archive/article/leaching+cone+6+glaze+case+study.html
Leaching Cone 6 Glaze Case Study

Digitalfire will shut down on June 26. I no longer have the authority to grant exemption to a section in the Terms and Conditions of using material in the Insight-Live account from which I built the source material. While there are ways to comply with the take-down order, they are beyond my means because of how complex and large the site has become in the past 35+ years. It has been a wild ride for a shy prairie boy, thanks to everyone for your support. Insight-live.com is not affected by this.

Home

Oxides

Materials

Recipes

Glossary

Others

Articles
Hazards
Minerals
Properties
Firing Schedules
Temperatures
Troubles
Tests
Media
Pictures
Typecodes
Projects
Consultants
Schools
Stores
Don't Buy-A-Mug

https://digitalfire.com
Insight-Live.com
Sign-Up

Search

All Articles

A ChatBot gives jaw-dropping glaze recipe advice - Jan 2025
A Low Cost Tester of Glaze Melt Fluidity
A One-speed Lab or Studio Slurry Mixer
A Textbook Cone 6 Matte Glaze With Problems
Adjusting Glaze Expansion by Calculation to Solve Shivering
Alberta Slip, 20 Years of Substitution for Albany Slip
An Overview of Ceramic Stains
Are You in Control of Your Production Process?
Are Your Glazes Food Safe or are They Leachable?
Attack on Glass: Corrosion Attack Mechanisms
Ball Milling Glazes, Bodies, Engobes
Binders for Ceramic Bodies
Bringing Out the Big Guns in Craze Control: MgO (G1215U)
Can We Help You Fix a Specific Problem?
Ceramic Glazes Today
Ceramic Material Nomenclature
Ceramic Tile Clay Body Formulation
Changing Our View of Glazes
Chemistry vs. Matrix Blending to Create Glazes from Native Materials
Concentrate on One Good Glaze
Copper Red Glazes
Crazing and Bacteria: Is There a Hazard?
Crazing in Stoneware Glazes: Treating the Causes, Not the Symptoms
Creating a Non-Glaze Ceramic Slip or Engobe
Creating Your Own Budget Glaze
Crystal Glazes: Understanding the Process and Materials
Deflocculants: A Detailed Overview
Demonstrating Glaze Fit Issues to Students
Diagnosing a Casting Problem at a Sanitaryware Plant
Drying Ceramics Without Cracks
Duplicating Albany Slip
Duplicating AP Green Fireclay
Electric Hobby Kilns: What You Need to Know
Fighting the Glaze Dragon
Firing Clay Test Bars
Firing: What Happens to Ceramic Ware in a Firing Kiln
First You See It Then You Don't: Raku Glaze Stability
Fixing a glaze that does not stay in suspension
Formulating a body using clays native to your area
Formulating a Clear Glaze Compatible with Chrome-Tin Stains
Formulating a Porcelain
Formulating Ash and Native-Material Glazes
G1214M Cone 5-7 20x5 glossy transparent glaze
G1214W Cone 6 transparent glaze
G1214Z Cone 6 matte glaze
G1916M Cone 06-04 transparent glaze
Getting the Glaze Color You Want: Working With Stains
Glaze and Body Pigments and Stains in the Ceramic Tile Industry
Glaze Chemistry Basics - Formula, Analysis, Mole%, Unity 
Glaze chemistry using a frit of approximate analysis
Glaze Recipes: Formulate and Make Your Own Instead
Glaze Types, Formulation and Application in the Tile Industry
Having Your Glaze Tested for Toxic Metal Release
High Gloss Glazes
Hire Us for a 3D Printing Project
How a Material Chemical Analysis is Done
How desktop INSIGHT Deals With Unity, LOI and Formula Weight
How to Find and Test Your Own Native Clays
I have always done it this way!
Inkjet Decoration of Ceramic Tiles
Is Your Fired Ware Safe?
Leaching Cone 6 Glaze Case Study
Limit Formulas and Target Formulas
Low Budget Testing of Ceramic Glazes
Make Your Own Ball Mill Stand
Making Glaze Testing Cones
Monoporosa or Single Fired Wall Tiles
Organic Matter in Clays: Detailed Overview
Outdoor Weather Resistant Ceramics
Painting Glazes Rather Than Dipping or Spraying
Particle Size Distribution of Ceramic Powders
Porcelain Tile, Vitrified Tile
Rationalizing Conflicting Opinions About Plasticity
Ravenscrag Slip is Born
Recylcing Scrap Clay
Reducing the Firing Temperature of a Glaze From Cone 10 to 6
Setting up a Clay Testing Program in Your Company or Studio
Simple Physical Testing of Clays
Single Fire Glazing
Soluble Salts in Minerals: Detailed Overview
Some Keys to Dealing With Firing Cracks
Stoneware Casting Body Recipes
Substituting Cornwall Stone
Super-Refined Terra Sigillata
The Chemistry, Physics and Manufacturing of Glaze Frits
The Effect of Glaze Fit on Fired Ware Strength
The Four Levels on Which to View Ceramic Glazes
The Majolica Earthenware Process
The Potter's Prayer
The Right Chemistry for a Cone 6 Magnesia Matte
The Trials of Being the Only Technical Person in the Club
The Whining Stops Here: A Realistic Look at Clay Bodies
Those Unlabelled Bags and Buckets
Tiles and Mosaics for Potters
Toxicity of Firebricks Used in Ovens
Trafficking in Glaze Recipes
Understanding Ceramic Materials
Understanding Ceramic Oxides
Understanding Glaze Slurry Properties
Understanding the Deflocculation Process in Slip Casting
Understanding the Terra Cotta Slip Casting Recipes In North America
Understanding Thermal Expansion in Ceramic Glazes
Unwanted Crystallization in a Cone 6 Glaze
Using Dextrin, Glycerine and CMC Gum together
Volcanic Ash
What Determines a Glaze's Firing Temperature?
What is a Mole, Checking Out the Mole
What is the Glaze Dragon?
Where do I start in understanding glazes?
Why Textbook Glazes Are So Difficult
Working with children
Leaching Cone 6 Glaze Case Study

Description
An example of how we can use INSIGHT software to determine of a glaze is likely to leach
Article

Following is an example of how we might look at a glaze and determine if it is food safe. Here is a letter we received:

"I have a receipt for a matte turquoise glaze which I am using on your M350 clay and I was wondering if it was food safe.  The following is the recipe.

Turquoise Glaze
Dolomite  12
Kaolin  5
Gerstley borate  12
Potash feldspar  12  
Nepheline syenite 23  
Silica  5.5  
Strontium carb  15  
Ziropax  10  
Copper carb  5

Everyone I ask about the strontium carb. gives me a different answer about it's safety.  I would like to be sure it is food safe before I use the glaze on functional pottery. I would appreciate an answer from you.  Thanks."

It appears that strontium carbonate could be the least of this glazes problems. Here is the chemistry of the glaze as calculated by INSIGHT:

 CaO  0.32*
 MgO  0.21*
 K2O  0.09*
 Na2O  0.12*
 SrO  0.27*
 Al2O3  0.26 
 B2O3  0.11 
 SiO2  1.53 
 ZrO2  0.14 

Other articles on this site talk about balance in the chemistry of glazes and SiO2 and Al2O3 content are of primary concern in this regard. This glaze is extremely low in SiO2 (it is 1.5)(recommended minimum is 2.5), that leads to unstable glasses that leach. You could simply increase the silica in this glaze but it is so low that it needs to be increased to 30 parts in the glaze recipe to supply the minimum amount of the oxide SiO2! That is certainly going to affect the appearance of the glaze.

Copper is a destabilizing influence in many glazes. Often non-leaching glazes will begin to leach after copper is added. This glaze has lots of copper. Leach testing is obviously needed.

The recommend maximum for SrO is around 0.2, this has 0.27, that is likely too high (INSIGHT has built-in limit formulas that assist in determining minimum and maximum amount for oxides).

Perhaps you would agree that the writer should go back to the people who said this glaze is safe and ask them what they were thinking. We cannot guarantee that it is not, but certainly a simple leaching test is advisable. I am guessing overnight in vinegar will leach out the color at least.

Related Information

Links

Articles	
Are Your Glazes Food Safe or are They Leachable?

Many potters do not think about leaching, but times are changing. What is the chemistry of stability? There are simple ways to check for leaching, and fix crazing.

Articles	
Is Your Fired Ware Safe?

Glazed ware can be a safety hazard to end users because it may leach metals into food and drink, it could harbor bacteria and it could flake of in knife-edged pieces.

Materials	
Copper Carbonate

A source of CuO copper oxide used in ceramic glazes to produce a variety of colors (used only or with other colorants).

Materials	
Copper Carbonate Basic

This form of copper carbonate is the article of commerce, a mixture of theoretical copper carbonate and copper hydroxide.

Materials	
Copper Oxide Black

The purest source of CuO copper oxide pigment used in ceramic glazes.

Materials	
Copper Oxide Red

Glossary	
Leaching

Ceramic glazes can leach heavy metals into food and drink. This subject is not complex, there are many things anyone can do to deal with this issue

PayPal	No tracking, No ads, No paywall, No transient content!
Just organized, concise information constantly updated and improved.
Was this helpful? Consider supporting me.	

By Tony Hansen
Follow me on

Got a Question?
Buy me a coffee and we can talk 

https://digitalfire.com, All Rights Reserved

Privacy Policy

File: data/digitalfire-archive/article/low+budget+testing+of+ceramic+glazes.html
Low Budget Testing of Ceramic Glazes

Digitalfire will shut down on June 26. I no longer have the authority to grant exemption to a section in the Terms and Conditions of using material in the Insight-Live account from which I built the source material. While there are ways to comply with the take-down order, they are beyond my means because of how complex and large the site has become in the past 35+ years. It has been a wild ride for a shy prairie boy, thanks to everyone for your support. Insight-live.com is not affected by this.

Home

Oxides

Materials

Recipes

Glossary

Others

Articles
Hazards
Minerals
Properties
Firing Schedules
Temperatures
Troubles
Tests
Media
Pictures
Typecodes
Projects
Consultants
Schools
Stores
Don't Buy-A-Mug

https://digitalfire.com
Insight-Live.com
Sign-Up

Search

All Articles

A ChatBot gives jaw-dropping glaze recipe advice - Jan 2025
A Low Cost Tester of Glaze Melt Fluidity
A One-speed Lab or Studio Slurry Mixer
A Textbook Cone 6 Matte Glaze With Problems
Adjusting Glaze Expansion by Calculation to Solve Shivering
Alberta Slip, 20 Years of Substitution for Albany Slip
An Overview of Ceramic Stains
Are You in Control of Your Production Process?
Are Your Glazes Food Safe or are They Leachable?
Attack on Glass: Corrosion Attack Mechanisms
Ball Milling Glazes, Bodies, Engobes
Binders for Ceramic Bodies
Bringing Out the Big Guns in Craze Control: MgO (G1215U)
Can We Help You Fix a Specific Problem?
Ceramic Glazes Today
Ceramic Material Nomenclature
Ceramic Tile Clay Body Formulation
Changing Our View of Glazes
Chemistry vs. Matrix Blending to Create Glazes from Native Materials
Concentrate on One Good Glaze
Copper Red Glazes
Crazing and Bacteria: Is There a Hazard?
Crazing in Stoneware Glazes: Treating the Causes, Not the Symptoms
Creating a Non-Glaze Ceramic Slip or Engobe
Creating Your Own Budget Glaze
Crystal Glazes: Understanding the Process and Materials
Deflocculants: A Detailed Overview
Demonstrating Glaze Fit Issues to Students
Diagnosing a Casting Problem at a Sanitaryware Plant
Drying Ceramics Without Cracks
Duplicating Albany Slip
Duplicating AP Green Fireclay
Electric Hobby Kilns: What You Need to Know
Fighting the Glaze Dragon
Firing Clay Test Bars
Firing: What Happens to Ceramic Ware in a Firing Kiln
First You See It Then You Don't: Raku Glaze Stability
Fixing a glaze that does not stay in suspension
Formulating a body using clays native to your area
Formulating a Clear Glaze Compatible with Chrome-Tin Stains
Formulating a Porcelain
Formulating Ash and Native-Material Glazes
G1214M Cone 5-7 20x5 glossy transparent glaze
G1214W Cone 6 transparent glaze
G1214Z Cone 6 matte glaze
G1916M Cone 06-04 transparent glaze
Getting the Glaze Color You Want: Working With Stains
Glaze and Body Pigments and Stains in the Ceramic Tile Industry
Glaze Chemistry Basics - Formula, Analysis, Mole%, Unity 
Glaze chemistry using a frit of approximate analysis
Glaze Recipes: Formulate and Make Your Own Instead
Glaze Types, Formulation and Application in the Tile Industry
Having Your Glaze Tested for Toxic Metal Release
High Gloss Glazes
Hire Us for a 3D Printing Project
How a Material Chemical Analysis is Done
How desktop INSIGHT Deals With Unity, LOI and Formula Weight
How to Find and Test Your Own Native Clays
I have always done it this way!
Inkjet Decoration of Ceramic Tiles
Is Your Fired Ware Safe?
Leaching Cone 6 Glaze Case Study
Limit Formulas and Target Formulas
Low Budget Testing of Ceramic Glazes
Make Your Own Ball Mill Stand
Making Glaze Testing Cones
Monoporosa or Single Fired Wall Tiles
Organic Matter in Clays: Detailed Overview
Outdoor Weather Resistant Ceramics
Painting Glazes Rather Than Dipping or Spraying
Particle Size Distribution of Ceramic Powders
Porcelain Tile, Vitrified Tile
Rationalizing Conflicting Opinions About Plasticity
Ravenscrag Slip is Born
Recylcing Scrap Clay
Reducing the Firing Temperature of a Glaze From Cone 10 to 6
Setting up a Clay Testing Program in Your Company or Studio
Simple Physical Testing of Clays
Single Fire Glazing
Soluble Salts in Minerals: Detailed Overview
Some Keys to Dealing With Firing Cracks
Stoneware Casting Body Recipes
Substituting Cornwall Stone
Super-Refined Terra Sigillata
The Chemistry, Physics and Manufacturing of Glaze Frits
The Effect of Glaze Fit on Fired Ware Strength
The Four Levels on Which to View Ceramic Glazes
The Majolica Earthenware Process
The Potter's Prayer
The Right Chemistry for a Cone 6 Magnesia Matte
The Trials of Being the Only Technical Person in the Club
The Whining Stops Here: A Realistic Look at Clay Bodies
Those Unlabelled Bags and Buckets
Tiles and Mosaics for Potters
Toxicity of Firebricks Used in Ovens
Trafficking in Glaze Recipes
Understanding Ceramic Materials
Understanding Ceramic Oxides
Understanding Glaze Slurry Properties
Understanding the Deflocculation Process in Slip Casting
Understanding the Terra Cotta Slip Casting Recipes In North America
Understanding Thermal Expansion in Ceramic Glazes
Unwanted Crystallization in a Cone 6 Glaze
Using Dextrin, Glycerine and CMC Gum together
Volcanic Ash
What Determines a Glaze's Firing Temperature?
What is a Mole, Checking Out the Mole
What is the Glaze Dragon?
Where do I start in understanding glazes?
Why Textbook Glazes Are So Difficult
Working with children

Low Budget Testing of Ceramic Glazes

Description
There is more to glazes than their visual character, they have other physical properties like hardness, thermal expansion, leachability, chemistry and they exhibit many defects. Here are some simple tests.
Article

What if you could greatly increase the quality of your fired ware by only small changes? Would you do it? Testing it thoroughly is a key ingredient. But mention the idea of testing a glaze and 99% of us think in terms of dipping a test tile and firing it to see how it looks. Many have learned that there is often little correlation between how a glaze looks on a little test tile compared with how it looks when used on ware, thus they tend to put little effort into testing. However if you already have a glaze in production, or have made an adjustment to an existing one, you are likely willing to expend much more effort to evaluate it fully.

Raw and fired glazes exhibit many properties that both production and end users are knowingly or unknowingly concerned with. These include slurry properties, dry hardness, behavior of the melt, freezing characteristics, hardness and scratch resistance of the fired glass, compatibility of host glaze and added colorants, leach resistance, glaze fit with the body, clarity of the fired glass, etc. Certain factors such susceptibility to material change and varying firing conditions are more difficult to measure.

Most people and companies do not have fancy glaze testing equipment to evaluate these properties. It is to these that this article is directed, there is much you can do to greatly increase your confidence in the true 'quality' of your product. Testing your glaze thoroughly is doubly important if you are using one or two base glazes because, in a sense, you have all your 'quality eggs in one basket'. We 'hoot' a lot about the advantages of focusing your efforts on one base glossy and matte recipe and altering these to make whatever you want. Thus the following tests all assume and depend on the fact that you are testing the transparent base without any colorants, opacifiers, or other additives. Remember that improving the base improves every recipe that is based on it.

Here are some tests you should consider: 

Slurry Properties
Mix a small pail of the glaze and bring it to the proper consistency (I am assuming you are glazing bisque ware). Most glazes work best when there is enough water to make them fluid and not so much that they do not gel. Typically you should be able to stir a glaze with a stick, pull the stick out, and the slurry should remain in motion only for 2-4 seconds. Measure its specific gravity and record this amount. If in future the glaze gels, settles, or runs excessively check its specific gravity. If it is correct then you need to investigate changes in your water supply or dry materials that could flocculate or deflocculate the slurry.
Let the container of glaze sit overnight and check it the next day for any tendency to settle or gel excessively. If it settles incorporate some bentonite in the recipe. If it gels to the point that remixing does not thin it out then replace materials known to be soluble (i.e. Gerstley Borate, Nepheline Syenite) or use distilled water.

Application Properties
Dip your dry finger into the slurry and pull it out. Only one or two drips should fall and a good layer of glaze should hold itself in place. For glazes intended for application to bisque ware, dip a thick test tile (2 cm thick) all the way in for two seconds, pull it out and turn it over and watch for any tendency to run and drip. Note how quick it dries. When dry dip it again half way and hold it in for several seconds. Set it out to dry and note any tendency of the glaze cover to crack during drying (this is an indication of too much clay or too plastic clay in the recipe). When the specimen is completely dry note its tendency to 'powder off' in your hands. Will it accept overglaze painted decoration without turning to mud or will wax resist paint on and hang on well (if not the clay content is either too low or not plastic enough).
Dip a thin test tile also (5mm thick or less) and apply thick and thin layers as above (the tile should be thin enough so that the clay becomes waterlogged and the glaze thus dries slowly). Note any tendency of the glaze to bubble as it dries, this indicates that the specific gravity of the glaze may be too low.

Crystallization, Clarity, Crawling
Fire the thick and thin test specimens made above. The thick one will cool slower, note any tendency for it to devitrify (develop crystals) compared to the thin one. Note any tendency toward crawling on the thickly glazed sections of the specimens, especially near edges. Note any tendency of the glaze to cloud with bubbles in the thicker areas.

Stain Compatibility
Using a small brush paint stain ID numbers and color swatches on a flat tile of the target clay body. Glaze the whole tile over with a transparent version of the base glaze you are testing and fire. Note colors that are off and research the required chemistry to explain why.

Leaching
Add a colorant like cobalt to a transparent version of the glaze being test, make and fire a bowl, fill it with vinegar and leave it in a warm place for twenty four hours. Note any fading of color, reformulate and test again till no leaching occurs.

Hardness
Take a sharp concrete nail and attempt to scratch the glaze. Compare its performance against a benchmark glaze that has proven to be durable. Or use a hardened steel file to attempt to remove glaze on the lip or corner of a piece.

Cutlery Marking
Using the edge of a stainless spoon or fork attempt to mark the surface of the glaze. If it marks attempt to rub or clean the mark off. If you cannot consider reformulating the glaze to develop a smoother surface or fewer crystals, flux it to melt more, or fire it higher.

Crazing, Shivering
Cycle a thin glazed shard of your body-glaze combination between three-minute immersions in boiling water and ice water. Do it three times. Use a black marker to color an area of the surface. Clean the ink off using methyl hydrate. Note any craze lines highlighted by the ink. Note any areas near edges that may be flaking off (shivering). Reformulate the glaze to reduce its thermal expansion (increase it for shivering), fire, and test again.

Glaze Over Solubles
Prepare a 12cm diameter disk 5mm thick from your clay and dry it under a fan with the center 6 cm covered. Any soluble salts in your clay body will be amplified on the outer 3cm ring. Break the disk in half, glaze half, and support and fire it resting on the flat. Note any reaction between the soluble salts in your clay and the glaze (i.e. blistering, orange peeling).

Flow
Check the flow of the melt using a flow tester.

Fired Volatility
Many glazes work well at one temperature but if fired slightly higher or lower they can have a much different surface. This type of behavior is normally only tolerated in very special purpose glazes. Thus you should prepare sample tiles for firing one cone higher and lower than you working temperature. This will help you spot possible trouble in future if kiln firings are not totally consistent.

Microscope
Using a $20 30X Lightscope (available at hardware stores) look carefully at the glaze surface for any signs of poor melting (especially in matte glazes) or surface pits that could harbor bacteria. Identify any tiny specks as either impurities or the first stages of crystals. Break a shard and check for a good interface between glaze and clay. Examine any scratches you were able to make with the concrete nail.

Make Functional Ware
Mix a couple of gallons of the base glaze and make a variety of functional ceramic shapes, glaze, and fire them. Note any problems like pinholing, crawling, bubbling, devitrification, and blistering. 

Related Information

Feldspars, the primary high temperature flux, melt less than you think.

This picture has its own page with more detail, click here to see it.

Our melt fluidity tester is being used to compare cone 8 melt fluidities of Custer, G-200 and i-Minerals high soda and high potassium feldspars. Notice how little the pure materials are moving (bottom), even though they are fired to cone 11. In addition, the sodium feldspars move better than the potassium ones. But feldspars do their real fluxing work when they can interact with other materials. As a demonstration of that, note how well they flow with only 10% frit added (top), even though fired three cones lower.

Confirming slip viscosity using a paint-measuring device

This picture has its own page with more detail, click here to see it.

A Ford Cup is being using to measure the viscosity of a casting slip. These are available at paint supply stores. This is a #4 (4.25mm opening), it holds 100ml and drains water in 10 seconds. This casting slip has a specific gravity of 1.79. Having made it many times, our experience indicates 40-seconds as a drain target (after high energy mixing). In production situations, the seconds-value this test produces enables an audit-trail for quality control and problem solving. When first mixing a slurry, under-deflocculating and eye-balling the viscosity is typical, during that period the slurry gels while draining and Ford cup measurements are not valid. When the mixing process has been perfected and viscosity stabilized the Ford Cup becomes practical.

Don’t overthink this type of measurement or the type of cup or opening size (you can even make your own cup). You must still determine the optimal flow rate based on experience with your process. This technique is more about maintaining to ongoing adherence to a standard you define.

A batch of fired clay test bars in the Plainsman Clays lab

This picture has its own page with more detail, click here to see it.

A batch of fired test bars that have just been boiled and weighed, from these we get dry shrinkage, fired shrinkage and porosity. Each pile is a different mix, fired to various temperatures. Test runs are on the left, production runs on the right. Each bar is stamped with a code number and specimen number (the different specimens are the different temperatures). The measurements have all been entered into our group account at insight-live.com. Now I have to lay out and photograph each pile and upload the picture into the code-numbered record. Upon doing so I compare color and tests results to make decisions on what to do next (documenting these in insight-live).

Links

Articles	
Limit Formulas and Target Formulas

Glaze chemistries for each type of glaze have a typical look to them that enables us to spot ones that are non-typical. Limit and target formulas are useful to us if we keep in perspective their proper use.

Articles	
A Low Cost Tester of Glaze Melt Fluidity

Use this novel device to compare the melt fluidity of glazes and materials. Simple physical observations of the results provide a better understanding of the fired properties of your glaze (and problems you did not see before).

Projects	
Tests

Projects	
Frits

Troubles	
Glaze Marks or Scratches

Questions to ask and strategies to try to deal with glaze cutlery marking, that is, glazes that are too easily scatched by metal.

Glossary	
Characterization

In ceramics, this normally refers to the process of doing physical or chemical testing on a raw material to accurately describe it in terms of similar ones.

PayPal	No tracking, No ads, No paywall, No transient content!
Just organized, concise information constantly updated and improved.
Was this helpful? Consider supporting me.	

By Tony Hansen
Follow me on

Got a Question?
Buy me a coffee and we can talk 

https://digitalfire.com, All Rights Reserved

Privacy Policy

File: data/digitalfire-archive/article/porcelain+tile%2c+vitrified+tile.html
Porcelain Tile, Vitrified Tile

Digitalfire will shut down on June 26. I no longer have the authority to grant exemption to a section in the Terms and Conditions of using material in the Insight-Live account from which I built the source material. While there are ways to comply with the take-down order, they are beyond my means because of how complex and large the site has become in the past 35+ years. It has been a wild ride for a shy prairie boy, thanks to everyone for your support. Insight-live.com is not affected by this.

Home

Oxides

Materials

Recipes

Glossary

Others

Articles
Hazards
Minerals
Properties
Firing Schedules
Temperatures
Troubles
Tests
Media
Pictures
Typecodes
Projects
Consultants
Schools
Stores
Don't Buy-A-Mug

https://digitalfire.com
Insight-Live.com
Sign-Up

Search

All Articles

A ChatBot gives jaw-dropping glaze recipe advice - Jan 2025
A Low Cost Tester of Glaze Melt Fluidity
A One-speed Lab or Studio Slurry Mixer
A Textbook Cone 6 Matte Glaze With Problems
Adjusting Glaze Expansion by Calculation to Solve Shivering
Alberta Slip, 20 Years of Substitution for Albany Slip
An Overview of Ceramic Stains
Are You in Control of Your Production Process?
Are Your Glazes Food Safe or are They Leachable?
Attack on Glass: Corrosion Attack Mechanisms
Ball Milling Glazes, Bodies, Engobes
Binders for Ceramic Bodies
Bringing Out the Big Guns in Craze Control: MgO (G1215U)
Can We Help You Fix a Specific Problem?
Ceramic Glazes Today
Ceramic Material Nomenclature
Ceramic Tile Clay Body Formulation
Changing Our View of Glazes
Chemistry vs. Matrix Blending to Create Glazes from Native Materials
Concentrate on One Good Glaze
Copper Red Glazes
Crazing and Bacteria: Is There a Hazard?
Crazing in Stoneware Glazes: Treating the Causes, Not the Symptoms
Creating a Non-Glaze Ceramic Slip or Engobe
Creating Your Own Budget Glaze
Crystal Glazes: Understanding the Process and Materials
Deflocculants: A Detailed Overview
Demonstrating Glaze Fit Issues to Students
Diagnosing a Casting Problem at a Sanitaryware Plant
Drying Ceramics Without Cracks
Duplicating Albany Slip
Duplicating AP Green Fireclay
Electric Hobby Kilns: What You Need to Know
Fighting the Glaze Dragon
Firing Clay Test Bars
Firing: What Happens to Ceramic Ware in a Firing Kiln
First You See It Then You Don't: Raku Glaze Stability
Fixing a glaze that does not stay in suspension
Formulating a body using clays native to your area
Formulating a Clear Glaze Compatible with Chrome-Tin Stains
Formulating a Porcelain
Formulating Ash and Native-Material Glazes
G1214M Cone 5-7 20x5 glossy transparent glaze
G1214W Cone 6 transparent glaze
G1214Z Cone 6 matte glaze
G1916M Cone 06-04 transparent glaze
Getting the Glaze Color You Want: Working With Stains
Glaze and Body Pigments and Stains in the Ceramic Tile Industry
Glaze Chemistry Basics - Formula, Analysis, Mole%, Unity 
Glaze chemistry using a frit of approximate analysis
Glaze Recipes: Formulate and Make Your Own Instead
Glaze Types, Formulation and Application in the Tile Industry
Having Your Glaze Tested for Toxic Metal Release
High Gloss Glazes
Hire Us for a 3D Printing Project
How a Material Chemical Analysis is Done
How desktop INSIGHT Deals With Unity, LOI and Formula Weight
How to Find and Test Your Own Native Clays
I have always done it this way!
Inkjet Decoration of Ceramic Tiles
Is Your Fired Ware Safe?
Leaching Cone 6 Glaze Case Study
Limit Formulas and Target Formulas
Low Budget Testing of Ceramic Glazes
Make Your Own Ball Mill Stand
Making Glaze Testing Cones
Monoporosa or Single Fired Wall Tiles
Organic Matter in Clays: Detailed Overview
Outdoor Weather Resistant Ceramics
Painting Glazes Rather Than Dipping or Spraying
Particle Size Distribution of Ceramic Powders
Porcelain Tile, Vitrified Tile
Rationalizing Conflicting Opinions About Plasticity
Ravenscrag Slip is Born
Recylcing Scrap Clay
Reducing the Firing Temperature of a Glaze From Cone 10 to 6
Setting up a Clay Testing Program in Your Company or Studio
Simple Physical Testing of Clays
Single Fire Glazing
Soluble Salts in Minerals: Detailed Overview
Some Keys to Dealing With Firing Cracks
Stoneware Casting Body Recipes
Substituting Cornwall Stone
Super-Refined Terra Sigillata
The Chemistry, Physics and Manufacturing of Glaze Frits
The Effect of Glaze Fit on Fired Ware Strength
The Four Levels on Which to View Ceramic Glazes
The Majolica Earthenware Process
The Potter's Prayer
The Right Chemistry for a Cone 6 Magnesia Matte
The Trials of Being the Only Technical Person in the Club
The Whining Stops Here: A Realistic Look at Clay Bodies
Those Unlabelled Bags and Buckets
Tiles and Mosaics for Potters
Toxicity of Firebricks Used in Ovens
Trafficking in Glaze Recipes
Understanding Ceramic Materials
Understanding Ceramic Oxides
Understanding Glaze Slurry Properties
Understanding the Deflocculation Process in Slip Casting
Understanding the Terra Cotta Slip Casting Recipes In North America
Understanding Thermal Expansion in Ceramic Glazes
Unwanted Crystallization in a Cone 6 Glaze
Using Dextrin, Glycerine and CMC Gum together
Volcanic Ash
What Determines a Glaze's Firing Temperature?
What is a Mole, Checking Out the Mole
What is the Glaze Dragon?
Where do I start in understanding glazes?
Why Textbook Glazes Are So Difficult
Working with children
Porcelain Tile, Vitrified Tile

Description
A technical overview of the bodies, firing, processes and types of porcelain tiles against the backdrop of the historical development of the process since the 1970s. By Nilo Tozzi
Article

By the title of this article you will note that we use different words to describe tiles with almost zero water absorption (that is without apparent porosity), glazed or unglazed and white or colored by pigment addition.

The production of vitrified tiles has increased a lot during recent years, partially due to world tile production increase, but particularly because equipment and glaze producers have made strong efforts to diversify and improve aesthetic aspects of a product originally born without glaze.

In the Mediterranean area production of vitrified tiles has increased thanks to the new availability of Ukrainian clays particularly suitable to this application.  Work is still in progress in order to get an aesthetic improvement and a better process, but the product still shows a promising future. 

Right now we can say vitrified floor tiles are replacing normal tiles all over the world. In several countries direct production costs are similar for white bodies but technical characteristics, like abrasion resistance and mechanical strength, are better. The evolution of production processes, specifically press loading and double pressing, has enabled continuous improvements (to the point of becoming suitable as natural stone). The advantages over natural stone are compelling: a consistent industrial production at lower cost.

Description

Porcelain tiles are fully vitrified, glazed or unglazed and can be made using a white or colored ceramic body composed of a mix of clays and feldspars. They are shaped by pressing a powdered body and the fired product has a water absorption less than 0.5% (ISO 10545-3). Specific characteristics are:

High mechanical strength

Very good frost resistance

Can be glazed or unglazed

Good abrasion resistance.

Unglazed porcelain tiles

The popularity of this type of tile grew rapidly following technology evolution in single firing. We obtained high aesthetic value tiles, mainly polished.  Water absorption is 0.1 or less (in order to minimize open porosity after polishing).

Glazed porcelain tiles

Glazed porcelain tiles appeared in the second half of the 1990’s and these contributed to advancement in the overall quality of Italian production. They proved superior to the normal single fired floor tiles (which have higher porosity, lower strength and lower firing temperature). A key practical implication is that the low porosity of porcelain tiles makes them frost resistant. In addition, the higher quality body composition and resultant surface enables the use of a minimum amount of glaze (enough to close surface pores). The high quality surfaces enable a large number of spray and printed color effects (with obvious enhancement of aesthetic value). Water absorption is usually less than 0.5%.

Production

Porcelain tiles have an internal body structure without apparent porosity. The result is a minimum amount of closed pores in a glassy matrix of abundant dispersed crystal phases, this ensures a high mechanical strength. The ratio between glassy matrix and crystal phases also affects the aesthetic properties of tiles (like degree of whiteness and color development).

During firing the viscosity of  the liquid phase plays an important role in defining the speed of the sintering process (the rate of crystal phases dissolving and of new phase formation).

Composition

We can obtain specific product characteristics by controlling the glassy matrix to both reduce porosity during fast firing and determine the concentration of residual crystal materials (which reduce fragility of glassy matrix).

Generally porcelain tiles bodies have a 1:1 ratio between plastic components (like clays and kaolin) and non-plastic components (like feldspars and quartz). Sometimes, to enhance glassy phase formation and promote sintering, we add small percentages of calcite, dolomite, talc and wollastonite.  The resulting glassy phase has a SiO2 – Al2O3 – M2O composition while crystal phases are predominantly quartz (and a smaller amount of mullite that is formed during firing).

Italian average oxides composition	

SiO2	71.0	

Al2O3	17.5	

Fe2O3	0.5	

TiO2	0.5	

CaO	0.8	

MgO	0.5	

Na2O	3.3	

K2O	2.3	

L.O.I.	3.6	

Average Shrinkage	6.0%	

Average Color	L=67.0 a=2.6 b=11.0	

Particle size distribution

Once shaping pressure is fixed, as powder fineness increases the number of pores increases while their dimension decreases. Growth of pore diameter takes place during sintering but it it depends largely on pore size before firing. Usually powder residue over 63 microns sieve is maintained at 2.0%.

Pressing

Higher shaping pressure and higher powder moisture decreases the average diameter of pores. The mechanism at play here is this: higher shaping pressure increases the density of green tiles while a higher moisture reduces friction between the particles.

Firing

Firing focuses on developing maximum body density. Soaking temperature is around 1200 ± 20C.
We obtain the best mechanical strength when mullite crystals start developing. The strength increases proportionally with the amount of the newly forming mullite phase, until we observe a an opposite effect (because too high a content of crystals yields a body that is too brittle). 

During firing of ceramic bodies a solid state reaction evolves and it follows Arrhenius law: 

A = Ke -Q/RT

Process is activated by temperature and it starts when the temperature reaches the value of activation which corresponds to energy of activation Q. While at this temperature nothing happens, above it the speed A strongly depends on temperature T (by an exponential factor). K and R are constant factors. From a practical point of view, at activation temperature feldspars start melting and molten glass starts flowing.

Also sintering speed follows Arrhenius law:

Where: G = particle size - A, n = constant factors - T = temperature - R = gas constant - Q = activation energy of sintering (activation of viscous flow)

From the above equation we can see that the process speed increases with temperature by an exponential factor. Also, when temperature is constant it progressively decreases until it reaches a zero value. The best sintering temperature is that at which the ceramic body quickly vitrifies without bubble formation. As a matter of fact we observe bloating of ceramic bodies when the viscosity of the glassy phase is too low, resulting in bubble growth from residual gases trapped inside material.

Whiteness

Whiteness depends on the selection raw materials and it is inversely proportional to iron and titanium oxides content. When a ceramic body vitrifies attain the lowest degree of whiteness because the glassy phase dissolves iron oxide and becomes colored by it. On the other hand new crystal phases develop enhancing the degree of whiteness. New crystal phases are essentially quartz and mullite, having a diffraction index slightly different from that of the glassy phase, nevertheless these act as opacifying agents (it seems mullite is more efficient than quartz because its particles are smaller). However the degree of whiteness can be improved by adding a crystal phase having a low solubility in the glassy one, like alumina and zirconium silicate.

Colors development

Staining power of added pigments strongly depends on the extent of the glassy matrix and on its composition. Since crystal phases make a composition opaque, a larger glassy phase and less crystals correspond to more color development.  
Considering the specific composition of bodies, we observe that clays reduce color development because they transform to mullite during firing. Additionally quartz, always present in clays, has a low solubility in the glassy phase. Quartz and mullite act like opacifying materials. 
Conversely, a high content of feldspars results in more development of color (due to higher amount of glassy phase). It seems there aren’t significant differences of behavior between sodium and potassium feldspars. 

HISTORICAL NOTES

In 1860 the English company Mow & Co. started producing mosaics, having a water absorption of less than 3%. These were formed from powder by pressing. Mosaic tiles were also colored by oxides. This can be considered the earliest production precursor of actual porcelain tiles. Later Pilkington and Johnson Tiles also started a similar production process.

Also in 1860, using same English technology, Mosaicos Nello S.A. was founded in Spain, not far from Valencia. It produced 5 cm colored mosaic tiles having low porosity. The venture met with unexpected success, the quality of the product and output of the company was such that we can still see its mosaic tiles in Spain and other countries today. Ceramic body composition was comprised of sandy clays from north-west Valencia, often colored by manganese and iron oxides. It had a water absorption of 2-3%. This company produced mosaic tiles till 1960.

Another precursor of todays porcelain tile is the German clinker brick. Initially they were made by firing red clays to the point of disappearance of apparent porosity. However, practically, water absorption was often higher than 2%. The products were first developed in Holland in the second half of 800’s but production spread to Germany. Tiles made in this way were used for heavy traffic or when frost resistance was necessary.
After 1930 in Germany, using the same body composition, tiles were extruded. The tiles were fired without glaze and were made in large sizes and had a water absorption of 1-3%.

After the second world war companies in Italy started imitating German production, but with 10 cm tiles as a maximum. They were quite thin and used locally available red clays. These tiles were used for industrial applications and for heavy traffic floors. Production stopped in the beginning of 1970’s. 
At the end of the 70’s Italian companies began the production of porcelain tiles using white bodies. This was accompanied by the innovation of single firing (from double firing), the installation of hydraulic press and roller kiln equipment, improvement in aesthetics and technical aspects and by polishing processes. At that time there were 5 companies producing porcelain tiles. Ten years later the first Spanish production lines started and from there the production of porcelain tiles spread to several other countries.

Related Information

Links

Articles	
Glaze Types, Formulation and Application in the Tile Industry

An technical overview of various glaze type used in the tile industry along with consideration of the materials, processes and firing.

Articles	
Inkjet Decoration of Ceramic Tiles

Theory and description of various ceramic ink and inkjet printing technologies for ceramic tile, the issues technicians and factories face, inket printer product overview.

PayPal	No tracking, No ads, No paywall, No transient content!
Just organized, concise information constantly updated and improved.
Was this helpful? Consider supporting me.	

By Nilo Tozzi 
Got a Question?
Buy me a coffee and we can talk 

https://digitalfire.com, All Rights Reserved

Privacy Policy
