Repository: AngelOnFira/potter

# clay-knowledge

clay-knowledge is an open archive and modern rebuild of **[digitalfire.com](https://web.archive.org/web/2026/https://digitalfire.com)** — Tony Hansen's 35-year ceramics and glaze-chemistry reference, which shut down on 2026-06-26. It preserves the site from the Internet Archive and re-publishes the knowledge core — materials, oxides, minerals, glossary, articles, recipes, tests, hazards, and firing schedules — as a fast, searchable static site, enriched with typed oxide chemistry (analyses, Seger unity formulas, and Stull charts).

---

File: data/digitalfire-archive/article/12.txt
Digitalfire will shut down on June 26. I no longer have the authority to grant exemption to a section in the Terms and Conditions of using material in the Insight-Live account from which I built the source material. While there are ways to comply with the take-down order, they are beyond my means because of how complex and large the site has become in the past 35+ years. It has been a wild ride for a shy prairie boy, thanks to everyone for your support. Insight-live.com is not affected by this.
All Articles
A ChatBot gives jaw-dropping glaze recipe advice - Jan 2025
A Low Cost Tester of Glaze Melt Fluidity
A One-speed Lab or Studio Slurry Mixer
A Textbook Cone 6 Matte Glaze With Problems
Adjusting Glaze Expansion by Calculation to Solve Shivering
Alberta Slip, 20 Years of Substitution for Albany Slip
An Overview of Ceramic Stains
Are You in Control of Your Production Process?
Are Your Glazes Food Safe or are They Leachable?
Attack on Glass: Corrosion Attack Mechanisms
Ball Milling Glazes, Bodies, Engobes
Binders for Ceramic Bodies
Bringing Out the Big Guns in Craze Control: MgO (G1215U)
Can We Help You Fix a Specific Problem?
Ceramic Glazes Today
Ceramic Material Nomenclature
Ceramic Tile Clay Body Formulation
Changing Our View of Glazes
Chemistry vs. Matrix Blending to Create Glazes from Native Materials
Concentrate on One Good Glaze
Copper Red Glazes
Crazing and Bacteria: Is There a Hazard?
Crazing in Stoneware Glazes: Treating the Causes, Not the Symptoms
Creating a Non-Glaze Ceramic Slip or Engobe
Creating Your Own Budget Glaze
Crystal Glazes: Understanding the Process and Materials
Deflocculants: A Detailed Overview
Demonstrating Glaze Fit Issues to Students
Diagnosing a Casting Problem at a Sanitaryware Plant
Drying Ceramics Without Cracks
Duplicating Albany Slip
Duplicating AP Green Fireclay
Electric Hobby Kilns: What You Need to Know
Fighting the Glaze Dragon
Firing Clay Test Bars
Firing: What Happens to Ceramic Ware in a Firing Kiln
First You See It Then You Don't: Raku Glaze Stability
Fixing a glaze that does not stay in suspension
Formulating a body using clays native to your area
Formulating a Clear Glaze Compatible with Chrome-Tin Stains
Formulating a Porcelain
Formulating Ash and Native-Material Glazes
G1214M Cone 5-7 20x5 glossy transparent glaze
G1214W Cone 6 transparent glaze
G1214Z Cone 6 matte glaze
G1916M Cone 06-04 transparent glaze
Getting the Glaze Color You Want: Working With Stains
Glaze and Body Pigments and Stains in the Ceramic Tile Industry
Glaze Chemistry Basics - Formula, Analysis, Mole%, Unity
Glaze chemistry using a frit of approximate analysis
Glaze Recipes: Formulate and Make Your Own Instead
Glaze Types, Formulation and Application in the Tile Industry
Having Your Glaze Tested for Toxic Metal Release
High Gloss Glazes
Hire Us for a 3D Printing Project
How a Material Chemical Analysis is Done
How desktop INSIGHT Deals With Unity, LOI and Formula Weight
How to Find and Test Your Own Native Clays
I have always done it this way!
Inkjet Decoration of Ceramic Tiles
Is Your Fired Ware Safe?
Leaching Cone 6 Glaze Case Study
Limit Formulas and Target Formulas
Low Budget Testing of Ceramic Glazes
Make Your Own Ball Mill Stand
Making Glaze Testing Cones
Monoporosa or Single Fired Wall Tiles
Organic Matter in Clays: Detailed Overview
Outdoor Weather Resistant Ceramics
Painting Glazes Rather Than Dipping or Spraying
Particle Size Distribution of Ceramic Powders
Porcelain Tile, Vitrified Tile
Rationalizing Conflicting Opinions About Plasticity
Ravenscrag Slip is Born
Recylcing Scrap Clay
Reducing the Firing Temperature of a Glaze From Cone 10 to 6
Setting up a Clay Testing Program in Your Company or Studio
Simple Physical Testing of Clays
Single Fire Glazing
Soluble Salts in Minerals: Detailed Overview
Some Keys to Dealing With Firing Cracks
Stoneware Casting Body Recipes
Substituting Cornwall Stone
Super-Refined Terra Sigillata
The Chemistry, Physics and Manufacturing of Glaze Frits
The Effect of Glaze Fit on Fired Ware Strength
The Four Levels on Which to View Ceramic Glazes
The Majolica Earthenware Process
The Potter's Prayer
The Right Chemistry for a Cone 6 Magnesia Matte
The Trials of Being the Only Technical Person in the Club
The Whining Stops Here: A Realistic Look at Clay Bodies
Those Unlabelled Bags and Buckets
Tiles and Mosaics for Potters
Toxicity of Firebricks Used in Ovens
Trafficking in Glaze Recipes
Understanding Ceramic Materials
Understanding Ceramic Oxides
Understanding Glaze Slurry Properties
Understanding the Deflocculation Process in Slip Casting
Understanding the Terra Cotta Slip Casting Recipes In North America
Understanding Thermal Expansion in Ceramic Glazes
Unwanted Crystallization in a Cone 6 Glaze
Using Dextrin, Glycerine and CMC Gum together
Volcanic Ash
What Determines a Glaze's Firing Temperature?
What is a Mole, Checking Out the Mole
What is the Glaze Dragon?
Where do I start in understanding glazes?
Why Textbook Glazes Are So Difficult
Working with children
Are Your Glazes Food Safe or are They Leachable?
Description
Many potters do not think about leaching, but times are changing. What is the chemistry of stability? There are simple ways to check for leaching, and fix crazing.
Article
We live in a 'no fault' world. People tend to blame others for things. For example, it is fashionable to blame alcoholism and criminal behavior on our genes now. However, if your pottery is
leaching
harmful compounds into food a drink, there is no one to blame but you. To be honest, you probably like to take the credit for your designs. Then you should also take responsibility. If you can calculate the
oxide formula
of your glaze and do a couple of simple tests you will be in the best good position to defend your use of them.
There is definitely a school-of-thought in both industrial and hobby
ceramics
that the 'leaching glaze' issue is totally overblown. Thus, if there is pottery leaching harmful compounds into food and drink, it is being produced both by companies and people that do not know any better and who have made a conscious choice to ignore the issue.
The US FDA (Food and Drug Administration) tests ceramic ware extensively for leaching metals often with distressing results. After a meeting and lunch with their representative at the American Ceramic Society convention I was very encouraged by their position on this matter. While they are ready to take action against offenders, they are much more anxious to see initiatives by companies and potters to learn how to recognize leach-likely processes, materials, and formulations and learn how to fix the problems.
There are lots of things we don't know about leaching in glazes. However what follows are some things we do know.
Glazes are glass and we tend to think of them as timeless, indestructible. However all glass leaches to some extent when it comes into contact with even water. With acids, especially if the contact occurs over a period of time or the acid is hot, the effect is obviously greater. Vandals, for example, simply use sulfuric acid in bingo doppers to etch grafitti into windows. This is evident by a change in the gloss and texture of the glass surface over time. Glaze color can change also. As a demonstration try 33%
CaO
, 42%
B
2
O
3
, 6%
Al
2
O
3
& 18%
SiO
2
at 950C. It should fizz and dissolve in vinegar within minutes even though it fires to a clear and apparently hard surface.
If a glaze is made from harmless materials like
silica
,
dolomite
,
kaolin
,
feldspar
, whiting,
ball clay
, etc. leaching is only a
functional
and aesthetic issue. But if the glaze employs metallic
colorants
(other than iron) or other minerals containing lithium, barium, lead, chrome, etc. then safety and legal liability becomes a concern.
The likelihood of leaching is not just a matter of whether the ingredients used to make a glaze are dangerous. The issue is complex, involving the ways in which the materials are prepared and fired and the formulations that are used. It is possible to use toxic materials safely and it is possible to compromise an otherwise safe glaze by unbalanced mixtures.
If a customer claims injury from leaching of your ware you have to demonstrate that there was no reason for you to have been concerned about the hazard and that you were diligent in researching the subject. If you don't know how to appraise a glaze's safety then play it safe. For example, there are ways to use barium safely but if you don't know them then don't use barium on food surfaces.
Is the glaze
mature
?
If a glaze is not properly melted one cannot expect it to be resistant to leaching. While a simple visual inspection of a
glossy glaze
is usually sufficient to judge the degree of melt, it is especially difficult to tell if a
matte glaze
is properly developed. This is because glazes can be matte because a network of surface crystals have developed, because the glaze has a surface texture imparted by incomplete mixing of
oxides
during
the melt
, because high alumina affects the reflectivity or index of refraction of the glass, or simply because the glaze is not melted.
If a glaze is not properly melted then it will be leachable. The simplest way to tell if this is the case is to fire the glaze at one and two cones higher and lower than your production temperature. Line up the samples and it should be obvious.
Is it balanced?
Glazes are leachable if they contain inadequate glass former and alumina. 'Flux saturated' glazes are very common because they develop interesting fired surfaces associated with non-homogeneous melts of more and less fluid components. However, for a glaze to be fluid, it needs to have lots of
flux
. If it has lots of flux then it is very likely that the silica and alumina are lacking. A glaze with high feldspar (50%+) is a classic example (feldspar by itself is leachable). If inadequate glass and intermediate oxides are available, coloring oxides that might otherwise be securely held in the glass structure may be available for leaching. Calculating the formula of your glaze (i.e. with
INSIGHT
) and comparing it with limit charts can be a good way to tell if adjustment is needed. Sometimes it is necessary to compromise a little of the visual character to produce a product more resistant to acid attack.
Another simple thing you can check for is material amounts that do not seem normal. It is common, for example, to see 5%
talc
in a glaze, but 30% is definitely not normal. Likewise more than 5%
lithium carbonate
or zinc is strange and needs explaining. Watch also for high amounts of
Gerstley borate
or
boron frit
(more than 10%) in high fire glazes, this is not normal. In addition, every glaze should have as much silica and kaolin as it can tolerate. High and middle temperature glazes with little or no silica or kaolin need an explanation.
Low fire
glazes must have lots of
boron
sourcing material like
frit
or they 
simply will not melt. Many
frits
are quite balanced as a low fire glaze (e.g. 
Ferro
Frit 3195
), others are not (e.g.
Frit 3134
) and need more added silica and 
kaolin.
Firing Temperature
Higher temperature glazes contain less flux and more silica and alumina. Since silica and alumina are so closely related to glaze stability it follows that high temperature glazes are intrinsicly more stable. However it is fairly easy to make unstable high temperature glazes also (fluid flux saturates are an example, they often contain little alumina). At high temperatures experimenters can mix a far greater range of materials and get a good melt because temperature is on their side. Thus it is easy to get 'sloppy' and adopt the attitude that if a glaze looks good it is also safe. Some potters even assume that any glaze is safe as long as it is fired at high temperature. It is common to see popular high fire recipes with very high metal oxide and barium contents. Matte glazes often contain abnormally large magnesia contents. These are destabilizing factors that temperature cannot counteract. With a knowledge of
glaze chemistry
you can create stable glazes at low fire, without it you can make unstable ones at high temperatures.
Does it contain known carcinogens or poisons?
If a glaze recipe contains materials that are 'surrounded in controversy' it might be best to eliminate or reduce these if they are not necessary. Barium for example, is used for the development of certain blue colors and its ability to produce a matte surface. However there is no justification for barium in a glaze having neither of these properties. The matte effects of barium can also be produced with calcia. Other materials that you should be careful about are manganese, copper (it increases glaze solubility), frits that you don't have an analysis for (may contain lead), chrome and lithia. There are others.
Stains
can contain a wide range of toxic metals, but they are optimized chemically to produce the intended color and therefore tend to contain less toxic metals than would be needed if you tried to produce the same color using raw
metal oxides
. In addition stains are smelted materials, they are mixtures of metals and stabilizers and are therefore inherently less soluble.
How do you apply on-glaze color on
earthenware
? Consider under-glaze.
If you apply pure stains or oxides on top of your glaze, there is a real danger than these might be soluble. It is best to mix metallic colors with a glaze (at least 50% glaze, but preferably a much higher glaze content). Do not mix on-glaze metallic colors with Gerstley
Borate
alone (it is soluble) or unbalanced frits (e.g. Ferro 3134), these needs much more alumina and silica to be stable. Putting color on the ware as a slip and applying a transparent glaze over top is the safest method for food surfaces. However if there is a danger of the
overglaze
crazing
be careful about using extremely concentrated colored under slips since the cracks will expose them to the liquid the container holds. In addition an absorbent body with a
crazed
glaze will waterlog over time and the internal moisture will saturate with metals.
A liner glaze
The best solution is to use a
liner glaze
(see link to article on this) with no color on all surfaces that will be exposed to liquids. Liner glazes made from materials like kaolin, 
ball clay,
bentonite
, silica, feldspar, whiting, wollastonite, dolomite,
nepheline syenite
, Gerstley borate or boron frits (having only B
2
O
3
,
Na
2
O
,
K
2
O
, CaO,
MgO
, Al
2
O
3
, SiO
2
), talc, iron 
oxide,
rutile
, and
zircon
,
titanium
and tin
opacifiers
are relatively safe. Frits are also safe as long as you know that they contain oxides common to the above materials (no lead, barium). We have
base glaze recipes
available for low, medium and high temperatures (see link to
"Concentrate on One Good Glaze"
below). Be sure that colored under slips or glazes are not diffusing metals up into the 
liner glaze, especially where it might be thin. You can examine a broken cross section under a microscope to see if this is happening. If this is happening you will need to reduce the amount of flux in the
colorant
under layer.
Are your glazes crazing?
If your glazes
craze
and your ware is porous then there is a possibility you are creating a bacterial 'breeding ground'. If the craze lines are of adequate width then who knows what could live in there if the
clay body
supplies absorbed moisture from below. While there are many factors involved and this could be argued, we must admit that the greater body
porosity
, the wider the craze lines, and the less the ware is exposed to heat, the more this would be a threat. You can test if your ware is absorbing water by soaking it for a few days and putting an empty vessel in the microwave. If it gets hot (and it is not of a high iron clay or glaze) then it has absorbed water. Weighing a new piece before and after soaking will verify this. Remember also the matter of perception: Crazing dramatically weakens glazed ware. Over time it will lose its 'ring' and users will get the feeling that your ware is not good quality. As a result they may also question its other qualities, such as
food safety
.
Another factor to consider is this: Glazes craze because they have a high
thermal expansion
. Often high expansions are associated with low silica and alumina contents. Stability in glazes is almost always linked to the amount of silica and alumina, the more the better. Thus the crazing is often a tip-off that the glaze is potentially leachable.
Simple leaching tests you can do
All glass leaches to some extent when it comes into contact with acids or bases, especially if the contact occurs over a period of time or the acid is hot. This is evident by a change the gloss and texture of the glass surface over time. The ability of the glaze to pass two simple tests can be a good assurance that it will give trouble-free service.
Dishwasher Test
: Take two identical items and put one in your cupboard and leave one in the
dishwasher
for two months. Compare the surfaces of the two very closely. If the washed one looks any different, either in color, gloss, or texture then you have a glaze that is vulnerable to attack of bases. The strongest base that most people have access to is Drano so you could use it for a super-duper test.
Vinegar Test
: Fill a glazed container half full of vinegar and leave it for several days. Dry the item and compare the color and surface character (e.g. lustre, gloss, texture) above and below the liquid line. Amazingly lemon juice is a stronger acid (but not as strong as stomach acid!). You can just leave a lemon slice against the glaze surface also. Any differences between the acid-exposed surface and the regular surface indicates that the glaze is subject to leaching in acids. There is also way that you can amplify the result: If your glaze is white or transparent add 5% cobalt and do a vinegar leaching test on it (if you are using a colored glaze, add enough of the colorant to get a bright color before doing the test). Excessively unstable glazes can easily turn white with an overnight vinegar leach.
If you want to be a little more scientific you can send the vinegar leachate to a lab to test for the metal in question, then compare the result with its drinking water standards. This type of information is available by using a search engine on the Internet. For example, if you google
"manganese drinking water standard"
in google you will get 258,000 hits! Look around and you'll find that manganese has public drinking water standards of 0.01-0.05 mg/liter. Remember also that to be totally applicable someone would have to drink all their water from the same glazed container, and any metals already in the water, body weight, whether or not the body accumulates it, etc. would have to be taken into account.
These tests are not technical enough to guarantee that ware is going to be absolutely safe but they will certainly expose glazes that are obviously unsafe.
What to do if your glazes are soluble
If you find that your glazes are soluble, use ceramic calculations to increase the amount of silica and alumina and moderate the content of oxides that exist in inordinately large amounts. Test again to see if it worked. There is much information in the literature on this subject and often small changes that do not greatly impact the fired glass have significant effects of solubility.
The bottom line
Make sure your glazes melt well enough to form a good stable glass (enough flux).
Use as much alumina and silica as your glazes will take and still melt well.
Make sure glaze melts are not too runny, this indicates either too little alumina or too much flux, both are leaching hazards.
If it contains an oxide that has a reputation for destabilizing a glaze against leaching (i.e. copper), have it tested.
If any metallic oxide colorants are used, be wary of large percentages.
Be wary of glazes with oxides that are known to have human effects (i.e. barium, lithium, manganese).
Be wary of recipes that 'don't look right' (e.g. 60% feldspar is too much, glazes with no clay are very suspect, glazes that employ frits that you know nothing about).
Use liner glazes.
Having your glaze lab-tested for metal release
Are you doing the simple tests? If not leave this till later. Please read the paragraph below before going this route. It is true that the only way to know for sure if your glaze is leaching is to have it tested at a credible lab. But think first about whether you able to interpret the results they give you?
John Hesselberth, a potter who has made it his business in recent years to gather and evaluate information on
limit formulas
and glaze leaching, had this to say:
'You cannot predict leaching from limit formulas; although I believe a glaze within limits is more likely to be durable to leaching than one that is outside of limits--but being in limits is no guarantee.'
See the links below or search for the term "toxicology" or "safety" on this site to find articles on specific materials (there are many).
List of Testing Labs
https://digitalfire.com/services/database.php?list=labs
Being Realistic About Have Leach-testing Done at a Lab
The idea of alot of people making leaching tests in isolation from each other and expecting to compare their results with some arbitrary standards to approve or deny a glaze is unrealistic. This is a science and requires standards and a history of testing data. If the vast majority of people have not done the simple things they can do to reduce the likelihood and evaluate glaze leaching, are they ready for the complicated tests? The real value of lab testing would come from relating many measurements taken over the years to glazes known to be more or less prone to leaching (by other types of testing and rationalization). Over time it would be evident which glazes were best, then the lab numbers of these could become a benchmark against which to compare others (with limitations realized by the experience). Are you ready for this?
Related Information
Copper can destabilize a glaze and make it soluble
This picture has its own page with more detail,
click here
to see it.
A closeup of a glossy
Cone 6
glaze having 4% added
copper carbonate
. The bottom section has
leached
in lemon juice after 24 hours. This photo has been adjusted to spread the color gamut to highlight the difference. The leached section is now matte.
Black ash glaze for 20% raw metal pigments: Suitable for functional ware?
This picture has its own page with more detail,
click here
to see it.
This glaze is 49% Wood Ash, 24% Soda
Feldspar
and 27%
Ball Clay
. 10
copper carbonate
and 10 manganese dioxide are added to that. This beautiful
sculpture
was made by Dan Ingersoll, aesthetically this glaze is perfect for it. But there are two red flags here. Significant manganese and copper metal fumes are certain to be generated at cone 10 (they are seriously not healthy) so anyone using this must be very careful. But there is something much more serious - this glaze is being used on
functional
ware. Copper is well known to destabilize other metals in the fired glass. This 10:10 combination is a perfect storm for
leaching
heavy metal into food and drink. This is not an argument for the use of
commercial glazes
, it is one for common sense application of the concept of
limit recipes
.
Commercial glazes on decorative surfaces
Your own on food surfaces
This picture has its own page with more detail,
click here
to see it.
These
cone 6
porcelain
mugs are hybrid. Three coats of a
commercial glaze
painted on the outside (Amaco PC-30) and my own
liner glaze
,
G2926B
, poured in and out on the inside. When
commercial glazes
(made by one company) fit a
stoneware
or porcelain (made by another company) it is by accident, neither company designed for the other! For inside food surfaces make or mix a liner glaze already proven to fit your
clay body
, one that
sanity-checks
well (as a
dipping glaze
or a
brushing glaze
). In your own recipes you can use quality materials that you know deliver no toxic compounds to the glass and that are proportioned to deliver a
balanced chemistry
. Read and watch our
liner glazing step-by-step
and
liner glazing video
for details on how to make glazes meet at the rim like this.
If you think one slip fits any body, think again
This picture has its own page with more detail,
click here
to see it.
This flake shivered off the rim of a
low fire
terra cotta
mug. It is Fishsauce slip. It is about 2 inches long and has razor sharp edges. This is not the sort of thing you would want to be falling into your coffee or food and then eating! This flake did give evidence that it was loosening so there was little danger of me consuming it, but smaller flakes can go unnoticed. Slips (or
engobes
) must be drying compatible, have the same
firing shrinkage
, the same
thermal expansion
and be
quartz inversion
compatible with the body. It is easy to ignore all that and pretend that it works, but the bond between
engobe
and body is fragile at low fire and easily compromised by the above incompatibilities. Slips must be fitted to the specific body, glaze and temperature; that involves a
testing program
and often a little
chemistry
. I have documented online how to I adapted this slip to
Plainsman
Terrastone 2 using my account at
insight-live
.com.
Liner glaze is coffee-staining and leaching after two years. Is it toxic?
This picture has its own page with more detail,
click here
to see it.
This is a
cone 04
terra cotta
piece. The coffee stain cannot be removed because the coffee has also
leached
off the surface gloss. Glazes are glass. Glass is leachable if the
chemistry
is out-of-balance. So is this glaze poisoning the user? No, it has an insurance policy. It is transparent, made from a mix of two
frits
(Ferro 3124, 3134) plus
kaolin
and
silica
. The recipe contains no heavy metal
colorants
or pigments and no toxic fluxes like lithium or barium. But the body is red, how can the glaze be white? A white porcelain-like
engobe
layer was applied at the
leather hard
stage and it was clear-glazed after
bisque
. The fix: The predominant
frit
, 3134, has almost no
Al
2
O
3
(the oxide most important in producing
durability
). So I increased the Al
2
O
3
(doing the chemistry in my
Insight-live
.com account). I also began firing one cone higher, at cone 03.
Metal leaching from ceramic glazes: Lab report example and a better way
This picture has its own page with more detail,
click here
to see it.
This lab is certified by the US Department of Environmental Protection (DEP) for drinking water and wastewater analysis. They also provide pottery glaze
leaching
analyses (an acid solution is kept in contact with the glaze and then analysed for trace levels of specific metals). Each suspected metal to be tested for entails a separate charge ($30-60 in this case, could be less for you). That means that testing one glaze for several metals could cost $200. How to make sense of these numbers? Google the term: "heavy metals drinking water standards", and click "Images" to find charts with lots of data. Searching pages for this term will find books having detailed sections on each of the metals. Typically you are only interested in one metal in a specific glaze (often cobalt or manganese). There are ways to sleep better (about the likelihood your glazes are leaching metals) if you cannot do this: Do a simple
GLLE test
. And avoid online
trafficking
in hazardous recipes. Better to find a quality
base glaze
(matte and transparent) that works well on your
clay body
. Then add
colorants
,
opacifiers
and variegators; but doing so in a conservative manner. And use a
liner glaze
on food surfaces.
Why would I use a heavily pigmented black glaze on a food surface?
This picture has its own page with more detail,
click here
to see it.
These are actually two different
cone 6
base glazes
to which I add a black stain. I trust them because I know what is in them, I formulated and perfected them myself:
G2926B
clear and
GA6-B
Alberta Slip
base. They are durable, fit my
clay bodies
, melt well yet can host a stain without loss of gloss. I even know the
chemistry
, both have plenty of
SiO
2
and
Al
2
O
3
, that is a hallmark of
durability
. I fired these using the
PLC6DS
schedule. I add 5% black stain to the former and 4% to the latter, both yield a jet-black. The
GA6-B
requires
ball milling
.
Stains
are inherently much safer to use than raw metal oxide
colorants
because they are
sintered
as colorant/stabilizer blends. And much less is needed. Contrast that with raw
metal oxides
, it is common to find black recipes containing up to 15% of blends of nickel, cobalt, iron and manganese! At times the manganese alone can be 8% or more! So, I feel relatively safe using these coloured glazes on a surface that will be exposed to hot and acidic liquids.
It is possible to spot a leaching glaze just by looking at it!
This picture has its own page with more detail,
click here
to see it.
This glaze looks too matte, too metallic, too
crystalline
. This picture was sent to me by a worried person who had bought it and noticed it discolouring on the inside. The potter may very well have considered this safe just because it was fired to cone 10. It is common among potters to overload glazes with raw metal oxide blends, often 15% or more (e.g. manganese, copper, iron, nickel, cobalt). These percentages cannot be held in solution in
the melt
as it cools and solidifies, so they precipitate out and crystallize, especially if the glaze is not melting well or has insufficient
SiO
2
. The crystalline forms of these metals might look nice to some people, but the glaze is likely to leach them. It is better to use a
ceramic stain
to create a black like this, adding it to a stable matte
base glaze
(one that melts well and has sufficient SiO
2
and
Al
2
O
3
to create a durable glass). The concept of a
limit recipe
is helpful in eyeballing recipes for their likelihood of
leaching
.
Two black cone 6 glazes recipes. One leaches metals. Why?
This picture has its own page with more detail,
click here
to see it.
We tested susceptibility to
leaching
of a stained glaze (top two) and another colored with raw
metal oxides
(bottom two) using the
GLLE test
(they were left overnight in vinegar and lemon juice). All the samples were fired using the
C6DHSC
firing schedule
. The top two are
G3914A
(
GA6-B
Alberta Slip
base with an addition of only 4% Mason 6600 black stain). There is no sign of leaching (Drano and bleach likewise did not affect it). The bottom two are
G2926B
transparent with 10% manganese dioxide and 5%
copper oxide
added (a common way to get black). The
G2926B
transparent base is proven, its surface shows no signs of gloss-loss in any testing we have done. But with manganese and copper added it is a very different story. Not only was this not nearly as black, but the vinegar and lemon juice matted and blued the top sections. Obviously, a
ceramic stain
added to the
Alberta Slip
GA6-B
base is a far better way to make a leach-resistant black. Is it better than adding the black stain to
G2926B
? Yes, because far less is needed since the
GA6-B
base already has plenty of pigmentation.
Links
Articles
Having Your Glaze Tested for Toxic Metal Release
Having Your Glaze Tested for Metal Release
Articles
An Overview of Ceramic Stains
Understanding the advantages of disadvantages of
stains
vs. oxide colors is the key to choosing the best approach
Articles
Attack on Glass: Corrosion Attack Mechanisms
Max Richens outlines the various
mechanisms
by which acids and bases can dissolve glass and glazes. He provides some information on stabilizing glazes against attack.
Articles
Crazing and Bacteria: Is There a Hazard?
A post to a discussion on the clayart group by Gavin Stairs regarding the
food safety
of
crazed
ware.
Articles
Is Your Fired Ware Safe?
Glazed ware can be a safety hazard to end users because it may leach metals into food and drink, it could harbor bacteria and it could flake of in knife-edged pieces.
Articles
Leaching Cone 6 Glaze Case Study
An example of how we can use INSIGHT software to determine of a glaze is likely to leach
Articles
Concentrate on One Good Glaze
It is better to understand and have control of one good
base glaze
than be at the mercy of dozens of imported recipes that do not work. There is a lot more to being a good glaze than fired appearance.
Tests
Glaze Leaching Test
Simple tests to evaluate the stability of a ceramic or pottery glaze against
leaching
metals in food or drink.
Troubles
Glaze Crazing
Ask the right questions to analyse the real cause of
glaze crazing
. Do not just treat the symptoms, the real cause is
thermal expansion
mismatch with the body.
Hazards
Overview of Material Safety by Gavin Stairs
Toxicology and ceramic materials is a complex subject, what materials and methods pose the greatest dangers, which are the safest?
Hazards
Copper Oxide and Carbonate
Materials
Feldspar
In
ceramics
,
feldspars
are used in glazes and
clay bodies
. They vitrify stonewares and porcelains. They supply
KNaO
flux
to glazes to help them melt.
Glossary
Leaching
Ceramic glazes can leach heavy metals into food and drink. This subject is not complex, there are many things anyone can do to deal with this issue
Glossary
Toxicity
Common sense can be applied to the safe use of ceramic materials. The obvious dangers are breathing the dust and inhaling the fumes they produce during firing. Here is a round-up of various materials and their obvious hazards.
Oxides
Sm2O3 -
Typecodes
Ceramic Testing Labs
There is much
physical testing
you can do using simple procedures and equipment (as described on this site) to compare ceramic bodies, glazes,
engobes
, etc. Such testing, for example, shows you that one clay is more plastic than another, one glaze has more
melt fluidity
than another or one
engobe
has a higher
firing shrinkage
than another. But if you want data to represent the absolute value of a specific property (e.g. coefficient of
thermal expansion
, chemical or mineralogical analysis) you may need the services of a testing lab. Most labs have grown over time and offer a wide array of services for many industries, so it can be difficult to locate the specific test you need. Effectively using their services is about knowing exactly what you want, finding their sample preparation instructions for the specific test needed and then following these closely to get the desired result at the expected cost. Having just one test done to answer one question is not typical, normally one has a specific test done on multiple samples, learning to interpret the data over time.

If you want to test for
leaching
in a ceramic glaze consider carefully if you will be able to interpret the results they give you. There is a good chance they will give you a report full of numbers but decline to make any technical assessments or interpretation regarding it.

Read our articles on this (listed below) for alternatives that may be more practical.
PayPal
No
tracking,
No
ads,
No
paywall,
No
transient content!
Just organized, concise information constantly updated and improved.
Was this helpful? Consider supporting me.
By
Tony Hansen
Follow me on
Got a Question?
Buy me a coffee and we can talk
https://digitalfire.com
, All Rights Reserved
Privacy Policy
