Repository: AngelOnFira/potter

# clay-knowledge

clay-knowledge is an open archive and modern rebuild of **[digitalfire.com](https://web.archive.org/web/2026/https://digitalfire.com)** — Tony Hansen's 35-year ceramics and glaze-chemistry reference, which shut down on 2026-06-26. It preserves the site from the Internet Archive and re-publishes the knowledge core — materials, oxides, minerals, glossary, articles, recipes, tests, hazards, and firing schedules — as a fast, searchable static site, enriched with typed oxide chemistry (analyses, Seger unity formulas, and Stull charts).

---

File: data/digitalfire-archive/article/130.txt
Digitalfire will shut down on June 26. I no longer have the authority to grant exemption to a section in the Terms and Conditions of using material in the Insight-Live account from which I built the source material. While there are ways to comply with the take-down order, they are beyond my means because of how complex and large the site has become in the past 35+ years. It has been a wild ride for a shy prairie boy, thanks to everyone for your support. Insight-live.com is not affected by this.
All Articles
A ChatBot gives jaw-dropping glaze recipe advice - Jan 2025
A Low Cost Tester of Glaze Melt Fluidity
A One-speed Lab or Studio Slurry Mixer
A Textbook Cone 6 Matte Glaze With Problems
Adjusting Glaze Expansion by Calculation to Solve Shivering
Alberta Slip, 20 Years of Substitution for Albany Slip
An Overview of Ceramic Stains
Are You in Control of Your Production Process?
Are Your Glazes Food Safe or are They Leachable?
Attack on Glass: Corrosion Attack Mechanisms
Ball Milling Glazes, Bodies, Engobes
Binders for Ceramic Bodies
Bringing Out the Big Guns in Craze Control: MgO (G1215U)
Can We Help You Fix a Specific Problem?
Ceramic Glazes Today
Ceramic Material Nomenclature
Ceramic Tile Clay Body Formulation
Changing Our View of Glazes
Chemistry vs. Matrix Blending to Create Glazes from Native Materials
Concentrate on One Good Glaze
Copper Red Glazes
Crazing and Bacteria: Is There a Hazard?
Crazing in Stoneware Glazes: Treating the Causes, Not the Symptoms
Creating a Non-Glaze Ceramic Slip or Engobe
Creating Your Own Budget Glaze
Crystal Glazes: Understanding the Process and Materials
Deflocculants: A Detailed Overview
Demonstrating Glaze Fit Issues to Students
Diagnosing a Casting Problem at a Sanitaryware Plant
Drying Ceramics Without Cracks
Duplicating Albany Slip
Duplicating AP Green Fireclay
Electric Hobby Kilns: What You Need to Know
Fighting the Glaze Dragon
Firing Clay Test Bars
Firing: What Happens to Ceramic Ware in a Firing Kiln
First You See It Then You Don't: Raku Glaze Stability
Fixing a glaze that does not stay in suspension
Formulating a body using clays native to your area
Formulating a Clear Glaze Compatible with Chrome-Tin Stains
Formulating a Porcelain
Formulating Ash and Native-Material Glazes
G1214M Cone 5-7 20x5 glossy transparent glaze
G1214W Cone 6 transparent glaze
G1214Z Cone 6 matte glaze
G1916M Cone 06-04 transparent glaze
Getting the Glaze Color You Want: Working With Stains
Glaze and Body Pigments and Stains in the Ceramic Tile Industry
Glaze Chemistry Basics - Formula, Analysis, Mole%, Unity
Glaze chemistry using a frit of approximate analysis
Glaze Recipes: Formulate and Make Your Own Instead
Glaze Types, Formulation and Application in the Tile Industry
Having Your Glaze Tested for Toxic Metal Release
High Gloss Glazes
Hire Us for a 3D Printing Project
How a Material Chemical Analysis is Done
How desktop INSIGHT Deals With Unity, LOI and Formula Weight
How to Find and Test Your Own Native Clays
I have always done it this way!
Inkjet Decoration of Ceramic Tiles
Is Your Fired Ware Safe?
Leaching Cone 6 Glaze Case Study
Limit Formulas and Target Formulas
Low Budget Testing of Ceramic Glazes
Make Your Own Ball Mill Stand
Making Glaze Testing Cones
Monoporosa or Single Fired Wall Tiles
Organic Matter in Clays: Detailed Overview
Outdoor Weather Resistant Ceramics
Painting Glazes Rather Than Dipping or Spraying
Particle Size Distribution of Ceramic Powders
Porcelain Tile, Vitrified Tile
Rationalizing Conflicting Opinions About Plasticity
Ravenscrag Slip is Born
Recylcing Scrap Clay
Reducing the Firing Temperature of a Glaze From Cone 10 to 6
Setting up a Clay Testing Program in Your Company or Studio
Simple Physical Testing of Clays
Single Fire Glazing
Soluble Salts in Minerals: Detailed Overview
Some Keys to Dealing With Firing Cracks
Stoneware Casting Body Recipes
Substituting Cornwall Stone
Super-Refined Terra Sigillata
The Chemistry, Physics and Manufacturing of Glaze Frits
The Effect of Glaze Fit on Fired Ware Strength
The Four Levels on Which to View Ceramic Glazes
The Majolica Earthenware Process
The Potter's Prayer
The Right Chemistry for a Cone 6 Magnesia Matte
The Trials of Being the Only Technical Person in the Club
The Whining Stops Here: A Realistic Look at Clay Bodies
Those Unlabelled Bags and Buckets
Tiles and Mosaics for Potters
Toxicity of Firebricks Used in Ovens
Trafficking in Glaze Recipes
Understanding Ceramic Materials
Understanding Ceramic Oxides
Understanding Glaze Slurry Properties
Understanding the Deflocculation Process in Slip Casting
Understanding the Terra Cotta Slip Casting Recipes In North America
Understanding Thermal Expansion in Ceramic Glazes
Unwanted Crystallization in a Cone 6 Glaze
Using Dextrin, Glycerine and CMC Gum together
Volcanic Ash
What Determines a Glaze's Firing Temperature?
What is a Mole, Checking Out the Mole
What is the Glaze Dragon?
Where do I start in understanding glazes?
Why Textbook Glazes Are So Difficult
Working with children
Understanding Glaze Slurry Properties
Description
It is possible to have a glaze slurry that is a joy to use, but only if you understand the physics of the materials in the glaze recipe.
Article
This article has been moved to the Troubleshooting section (named "Glaze
Slurry
is Difficult to Use). See the link below.
Related Information
Links
Troubles
Crawling
Ask yourself the right questions to figure out the real cause of a
glaze crawling
issue. Deal with the problem, not the symptoms.
Troubles
Glaze Slurry is Difficult to Use or Settling
Understanding glaze
slurry
rheology
is the key to solving problems and creating a
suspension
that does not settle out, applies well, dries crack free.
Projects
Troubles
PayPal
No
tracking,
No
ads,
No
paywall,
No
transient content!
Just organized, concise information constantly updated and improved.
Was this helpful? Consider supporting me.
By
Tony Hansen
Follow me on
Got a Question?
Buy me a coffee and we can talk
https://digitalfire.com
, All Rights Reserved
Privacy Policy

File: data/digitalfire-archive/article/134.txt
Digitalfire will shut down on June 26. I no longer have the authority to grant exemption to a section in the Terms and Conditions of using material in the Insight-Live account from which I built the source material. While there are ways to comply with the take-down order, they are beyond my means because of how complex and large the site has become in the past 35+ years. It has been a wild ride for a shy prairie boy, thanks to everyone for your support. Insight-live.com is not affected by this.
All Articles
A ChatBot gives jaw-dropping glaze recipe advice - Jan 2025
A Low Cost Tester of Glaze Melt Fluidity
A One-speed Lab or Studio Slurry Mixer
A Textbook Cone 6 Matte Glaze With Problems
Adjusting Glaze Expansion by Calculation to Solve Shivering
Alberta Slip, 20 Years of Substitution for Albany Slip
An Overview of Ceramic Stains
Are You in Control of Your Production Process?
Are Your Glazes Food Safe or are They Leachable?
Attack on Glass: Corrosion Attack Mechanisms
Ball Milling Glazes, Bodies, Engobes
Binders for Ceramic Bodies
Bringing Out the Big Guns in Craze Control: MgO (G1215U)
Can We Help You Fix a Specific Problem?
Ceramic Glazes Today
Ceramic Material Nomenclature
Ceramic Tile Clay Body Formulation
Changing Our View of Glazes
Chemistry vs. Matrix Blending to Create Glazes from Native Materials
Concentrate on One Good Glaze
Copper Red Glazes
Crazing and Bacteria: Is There a Hazard?
Crazing in Stoneware Glazes: Treating the Causes, Not the Symptoms
Creating a Non-Glaze Ceramic Slip or Engobe
Creating Your Own Budget Glaze
Crystal Glazes: Understanding the Process and Materials
Deflocculants: A Detailed Overview
Demonstrating Glaze Fit Issues to Students
Diagnosing a Casting Problem at a Sanitaryware Plant
Drying Ceramics Without Cracks
Duplicating Albany Slip
Duplicating AP Green Fireclay
Electric Hobby Kilns: What You Need to Know
Fighting the Glaze Dragon
Firing Clay Test Bars
Firing: What Happens to Ceramic Ware in a Firing Kiln
First You See It Then You Don't: Raku Glaze Stability
Fixing a glaze that does not stay in suspension
Formulating a body using clays native to your area
Formulating a Clear Glaze Compatible with Chrome-Tin Stains
Formulating a Porcelain
Formulating Ash and Native-Material Glazes
G1214M Cone 5-7 20x5 glossy transparent glaze
G1214W Cone 6 transparent glaze
G1214Z Cone 6 matte glaze
G1916M Cone 06-04 transparent glaze
Getting the Glaze Color You Want: Working With Stains
Glaze and Body Pigments and Stains in the Ceramic Tile Industry
Glaze Chemistry Basics - Formula, Analysis, Mole%, Unity
Glaze chemistry using a frit of approximate analysis
Glaze Recipes: Formulate and Make Your Own Instead
Glaze Types, Formulation and Application in the Tile Industry
Having Your Glaze Tested for Toxic Metal Release
High Gloss Glazes
Hire Us for a 3D Printing Project
How a Material Chemical Analysis is Done
How desktop INSIGHT Deals With Unity, LOI and Formula Weight
How to Find and Test Your Own Native Clays
I have always done it this way!
Inkjet Decoration of Ceramic Tiles
Is Your Fired Ware Safe?
Leaching Cone 6 Glaze Case Study
Limit Formulas and Target Formulas
Low Budget Testing of Ceramic Glazes
Make Your Own Ball Mill Stand
Making Glaze Testing Cones
Monoporosa or Single Fired Wall Tiles
Organic Matter in Clays: Detailed Overview
Outdoor Weather Resistant Ceramics
Painting Glazes Rather Than Dipping or Spraying
Particle Size Distribution of Ceramic Powders
Porcelain Tile, Vitrified Tile
Rationalizing Conflicting Opinions About Plasticity
Ravenscrag Slip is Born
Recylcing Scrap Clay
Reducing the Firing Temperature of a Glaze From Cone 10 to 6
Setting up a Clay Testing Program in Your Company or Studio
Simple Physical Testing of Clays
Single Fire Glazing
Soluble Salts in Minerals: Detailed Overview
Some Keys to Dealing With Firing Cracks
Stoneware Casting Body Recipes
Substituting Cornwall Stone
Super-Refined Terra Sigillata
The Chemistry, Physics and Manufacturing of Glaze Frits
The Effect of Glaze Fit on Fired Ware Strength
The Four Levels on Which to View Ceramic Glazes
The Majolica Earthenware Process
The Potter's Prayer
The Right Chemistry for a Cone 6 Magnesia Matte
The Trials of Being the Only Technical Person in the Club
The Whining Stops Here: A Realistic Look at Clay Bodies
Those Unlabelled Bags and Buckets
Tiles and Mosaics for Potters
Toxicity of Firebricks Used in Ovens
Trafficking in Glaze Recipes
Understanding Ceramic Materials
Understanding Ceramic Oxides
Understanding Glaze Slurry Properties
Understanding the Deflocculation Process in Slip Casting
Understanding the Terra Cotta Slip Casting Recipes In North America
Understanding Thermal Expansion in Ceramic Glazes
Unwanted Crystallization in a Cone 6 Glaze
Using Dextrin, Glycerine and CMC Gum together
Volcanic Ash
What Determines a Glaze's Firing Temperature?
What is a Mole, Checking Out the Mole
What is the Glaze Dragon?
Where do I start in understanding glazes?
Why Textbook Glazes Are So Difficult
Working with children
Those Unlabelled Bags and Buckets
Description
Mike Bailey and David Hewitt provide detailed information on how to identify materials from the properties of their powders
Article
By Mike Bailey and David Hewitt.
There can't be many potteries without the odd bag or two of unidentified material tucked away in some dusty corner and even in the best organised set-ups materials can get put in the wrong bins and their labels lost (by someone else, of course). Suddenly a well tried and tested glaze goes wrong - was it weighed out correctly?, has a supply source changed?, is the bin labeled 'whiting' supposed to have a pale blue powder in it? Many of us will have been in this situation - chaos reigns and it never, ever happens at a convenient time. Is there anything that we can do when it does occur? Well, fortunately for potters, apart from making various observations of the suspect material, there is a potentially very useful diagnostic tool readily to hand for identifying materials; their kiln!
Of course, the only sure way is to send some of the material to a laboratory for an analysis. You will have to suggest which
oxides
to look for and, more importantly, be prepared to pay for the work, usually between £30 and £100. Naturally most of us would wish to avoid the 'paying' part of this process. Here we describe an approach where some observations and simple fired tests should be helpful in giving a diagnosis. This involves looking at; the colour and texture of the material, a fired 'button' test and a loss on ignition test. In case you haven't got time to do a fired test then a bulk density test could help identify some materials, especially if you've got some 'known' material to compare it with. All these parameters are summarised in Table 1. and we've also given a description of the fired results which acts as a basic diagnostic key.
While this article is aimed at the problem of the unlabelled bag, the methods detailed can equally be used to check that a new supply is what it says it is on the label.
Colour and Texture
This is one of the first things that you can look at and most potters will have a good working knowledge in this area. One may also be fortunate enough to have a correctly labeled bag with which to compare it. To say a material is white is over simplifying the matter. There is white and there is white so look closely for a start. There are obvious ones like Cornish Stone which has a blue tinge and
Dolomite
which is usually buff coloured. In fact many of the other minerals such as the
feldspars
and clays also have a characteristic slightly off white tinge. Colouring oxides, too, will often have more distinctive colouring although there are, admittedly, some where the shades of black are very close.
Copper Carbonate
and
Chrome Oxide
are both green but most potters would instantly recognise the difference.
Next you can look at the particle size.
Talc
, for example, is a very fine powder, Flint and Quartz are often lumpy as they are supplied damp. With the addition of water clays will make up into a plastic ball, whereas other materials are short and crumbly. Add these observations to the colour and you will certainly have narrowed down the field. .
The Fired Button Test
This is probably the most useful test that you can do and it can be done very quickly. Just mix a teaspoonful of the unidentified or suspect material with water into a thin paste. Try and get it to the consistency of a glaze. Put a blob of it on to a tile or chard and smooth it out with the back of the spoon getting some variation in thickness from a thin smear to a thicker 3mm+ area. Then fire it on the
clay body
in regular use and to your normal
firing schedule
, so that it can be readily compared with known fired samples which you have previously made. Obviously the clay body and the firing will have some effect on the colour of the fired button tests and so the samples shown below have been done on a white body and a darker body, and both oxidised and reduced, to indicate this. For the individual it is obviously best to use your normal clay body and firing for comparative purposes
Loss on Ignition Test
It can be quite amazing just how much weight some materials can lose during a firing. We've listed this in Table 1 as the % lost. For mathematical convenience put 100gms of
dried
material into a bowl and fire with your next
bisque
. This drying is very important as you don't want to weigh absorbed atmospheric moisture, or the water added to
silica
products to keep down the dust. A classic example is whiting when 100gms fired in a 1,000
O
C bisque loses 44gms of CO
2
and comes out weighing 56 gms! . One could certainly use this information to tell the difference, for example, between a
ball clay
which will have some L.O.I. and
feldspar
which will have virtually none. For some materials the L.O.I. test is also helpful diagnostically because they melt at 1,000
O
C! Hence it's sensible to use a spare bowl.
Underglaze Colour Test
This is also a very quick test to do and is particularly helpful at identifying the black powder forms of Cobalt, Copper, Iron, Manganese and Nickel. The material is painted on to a bisqued pot, or shard, with a consistency that is a bit thicker than a water-colour wash but not as thick as gouache or poster paints. This is then glazed and fired, ideally using either an
earthenware
or
stoneware
clear glaze, which will show the colour to its full effect.
A Comparative Test Using Bulk Density
We did wonder if the
Specific Gravity
of a material would be of any use as a diagnostic aid. After all, the Specific Gravity values are given in the reference books, e.g. in Frank and Janet Hamer's, "Potter's Dictionary of Materials and Techniques. Specific Gravity is the ratio of the weight of a substance with an equal volume of water. In the laboratory this is measured with a special flask filled with water at a set temperature. A known weight of the substance is added and some water is displaced. The displaced water is collected and weighed and so the SG ratio is calculated. The average potter is not really equipped for such a test and we found it difficult to get any degree of accuracy using 'kitchen' equipment, so the SG figures are rather academic in this context. However, we did have a bit more success using Bulk Density.
We all know from picking up bags of different materials that they appear to vary quite a lot in their density. Some appear to be relatively heavy and others relatively light. What we are experiencing is Bulk Density and which one would express as gram/ cubic cm. A little experimentation will quickly show that measuring this is not as simple as it might sound. The materials are easily aerated and may have lumps in them, so that trying to measure a volume and weighing it can give variable results. It is however a measure that is routinely used in industry and the key to its use is to have a standard test method which is reproduced exactly each time it is used. 
The
Fig 1
shows one such method based on ASTM E153-59T and used for
Calcined
Clay. The main idea is that you are controlling the filling up of the measure.
The funnel is placed at a set distance from the top of the measuring pot (we found a 100 cc volume to be convenient). A finger is held under the funnel which is then filled with the material. Funnily enough most fine pottery powders don't suddenly run out of the funnel when your finger is removed and one has to gently coax the material by poking it with a pencil. The measuring pot is allowed to fill to overflowing and a knife is then gently drawn across the top of it. The contents are then weighed and the weight calculated per cm
3
(which in this case just means moving the decimal point two places). It's best to do at least 5 measurements and take the average.
If, therefore, in the process of identifying this unlabelled bag you have come to the point of hazarding a guess at what it might be from the other observed factors, and/or not having time to do the fired tests, then comparing its bulk density with a known material might just clinch the matter. Your figures probably won't be the same as ours although they should be in the same sort of order. Certainly the
alkaline earths
, some
frits
and
metal oxides
stand out as being significantly heavier, and the clays lighter, than the average.
Diagnostic key:
Below is a key based on the button test and which then links in with the other factors that we've been discussing. Of course, what you are looking at is not just how this mineral or oxide looks when fired on its own, but how it reacts at these high temperatures with clay. In general, the materials we think of as 'fluxes' form some sort of bonding or melt, feldspars a stiff melt and frits a very shiny melt.
1. Button test forms a very (too) shiny, clear transparent melt.
This probably means that you've got a
frit
or an earthenware glaze. The frits come as pure white powders and if you've tried a L.O.I. test at 1,000
O
C. the material will have fused. Their similar bulk density figures don't help but the degrees of
crazing
and brown halo can narrow the field.
2. Button test forms a satiny rather stiff greyish semi transluscent to transparent melt. (Almost a glaze.)
This fired description matches most feldspars. Unfortunately L.O.I. and bulk density figures are similar for all and therefore aren't much help.
Cornish Stone and Petalite.
A slightly stiffer melt compared with other feldspars. Unfired powder usually has a bluish tinge.
Potash and Soda Feldspars.
Hard to tell apart in the button test but can often be used interchangeably anyway! Potash often has a pink/buff tone in the dry state.
FFF Feldspar and
Nepheline Syenite
.
These are usually the most
fluxed
of the feldspars. FFF often has a pinky buff tinge as a powder and the Nepheline Syenite button test usually develops a brown halo.
Wollastonite
also falls into this category where thin, but is rougher and less fused where thick as in 4 below.
Or, of course, it could be a mixed, very quiet glaze in its own right!
3. Button test forms a corrosive, greeny-brown glaze large brown halo.
Probably one of the alkalis, lithium or soda. Soda ash is soluble in water, both melt in the L.O.I. test.
4. Button test forms a corrosive, greeny brown glaze, opaque matt when thicker with only a slight brown halo.
Probably one of the alkaline earths containing; barium, calcium or magnesia. The colour of the powder may be helpful,
Barium Carbonate
is a purer white,
Dolomite
usually has a buff colour and
Whiting
is a greyish off-white.
Plasters
would also come into this category. Their low L.O.I. and, of course, setting properties would be diagnostic.
5. Button test forms a very stiff, matt coat.
If tinged greyish or tan could be a
Ball Clay
,
Bentonite
usually has a cracked fired surface. If fairly white is either
China Clay
or one of the less reactive fluxes. Here the colour of the powder, comparative bulk density or L.O.I may help. Clays will mix to a plastic ball.
6. Button test unfused, little reaction with the clay surface.
Indicates a
refractory
flux
containing magnesia; magnesium carbonate/oxide or talc.
7.. Button test remains unfused, flakes off easily.
The material is probably a purer form of alumina or silica.
Flint/quartz
. No loss on ignition, middle range bulk density. Nowadays is often supplied damp and lumpy.
Alumina.
High L.O.I. if alumina hydrate, high bulk density.
BULK DENSITY TEST PROCEDURE
The important thing for the user is to be able to repeat the tests using the same equipment, funnel, cylinder, distance between end of funnel and top of cylinder and to follow the same filling procedure on each occasion.
1. Place the tared, calibrated cylinder directly below (3.8 cm) the powder funnel.
2. Block the bottom of the cylinder and pour in approximately 150 ml of sample.
3. Quickly remove the blockage and allow sample to flow (use of a small saptula may be needed to obtain flow).
4. Allow the cylinder to over fill by a samll amount.
5. Use spatula to scrape the sample off even with the top of the cylinder.
6. Wipe the cylinder off and reweigh to obtain the weight of sample contained in the cylinder.
Bulk Density (gram/cm cubed) = grams in cylinder / 100
POTTERY MATERIAL IDENTIFICATION
RAW MATERIAL
Unfired Colour
Specific Gravity
Bulk Density
% Loss on Ign.
Oxidised fired colour and description
Alumina Hydrate
white
3.8
1.15
33
Refractory, remains white, powdery.
Ball Clay AT
light tan
2.6
0.59
9
Greyish buff, very matt.
Ball Clay HVAR
off white
2.5
0.44
7
Greyish buff, very matt.
Ball Clay TWVA
grey
2.5
0.49
13
Creamy buff, very matt.
Ball Clay HYPLAS 71
cream
2.5
0.58
5
Greyish buff, very matt.
Barium Carbonate
white
4.4
0.68
0
Grey green satin to unfused white matt,slight brown halo.
Bentonite
off white/brown
2.5
0.67
14
Buff, very matt, cracked surface.
Bone Ash
white
3.1
0.61
0
Grey green satin to unfused white matt,slight brown halo.
China Clay N50
creamy white
2.5
0.33
12
White, very matt.
Colemanite
off white/grey
2.3
0.65
melts
Clear, very shiny.
Cornish Stone W/G
pale blue
2.6
0.68
0
Grey, satin matt.
Dolomite
off white/buff
2.8
0.82
46
Grey green satin to unfused buff matt,slight brown halo.
FFF Feldspar
off white/pink
2.6
0.59
0
Grey, semi-transluscent, shiny/satin.
Flint
white
2.6
0.69
0
Refractory, remains white, powdery.
Lithium Carbonate
very white
2.1
0.49
melts
Grey green, satin, reactive with large brown halo.
Magnesium Carbonate
white
4.5
0.64
52
Refractory, remains white, can be scraped off.
Nepheline Syenite
off white
2.6
0.6
0
Pinky grey, semi-transluscent, shiny, often slight halo.
Petalite
white
2.4
0.62
0
Grey, semi-transluscent, shiny/satin.
Potters Plaster
white
0.74
61
Grey green satin to unfused white matt,slight brown halo.
Potash Feldspar
off white
2.6
0.62
0
Grey, semi-transluscent, shiny/satin.
Quartz
white
2.7
0.68
0
Refractory, remains white, powdery.
Soda Feldspar
white
2.6
0.62
0
Grey, semi-transluscent, shiny/satin.
Talc
white
2.7
0.57
7
Refractory, remains white, can be scraped off.
Whiting
off white
2.8
0.81
43
Grey green satin to unfused white matt,slight brown halo.
Wollastonite
white
2.8
0.74
0
Grey, semi-transluscent.
Zinc Oxide
white
5.7
0.51
0
Greyish white, matt.
FRITS
Lead Borosilicate
white
3.1
0.74
fuses
Clear, shiny.
Calcium
Borate
Frit
white
2.5
0.74
fuses
Clear, shiny.
High Alk. Frit
white
2.5
0.67
fuses
Clear, shiny, large brown halo.
Standard Borax
white
2.5
0.68
fuses
Clear, shiny, brown halo.
Standard Alkaline
white
2.5
0.67
fuses
Clear, shiny, large brown halo.
P2955 'J' Frit
white
2.5
0.69
fuses
Clear, shiny, brown halo.
Lead Bisilicate
white
4.5
0.901
fuses
Clear, shiny.
COLOURING OXIDES
IN GLAZE
Antimony Oxide
white
5.5
0.82
0
White
Chromium Oxide
green
5.2
0.72
0
Green
Cobalt Carbonate
mauve
4.1
0.85
37
Dark blue
Cobalt Oxide
black
6.1
1.15
0
Dark Blue
Copper Oxide
black
6.4
1.41
0
Green
Copper Carbonate
green
5.1
0.91
36
Green
Ilmenite
black
4.8
1.1
0
Brown
Iron Oxide Black
black
5.7
0.72
0
Dark Brown
Iron Oxide Red
red
5.3
0.62
0
Dark brown
Manganese Dioxide
black
4.9
1.08
0
brown
Nickel Oxide
black
6.7
1.95
0
Brown
Rutile
brown
4.3
1.32
0
Tan
Tin Oxide
white
6.8
0.42
0
White
Titanium Oxide
white
4.2
0.44
0
white
Vanadium Pentoxide
ochre
3.4
0.73
0
brown/grey
Zirconium Silicate
White
4.8
0.77
0
White
Note from a reader: An awesome way to help narrow down possible choices of materials is adding a few drops of dilute hydrochloric acid or 
vinegar to a sample of the dry powder. Fizzling (effervescence) indicates that it is a carbonate; the amount it fizzles can also lead you to which 
carbonate it is. For example dolomite will not fizzle as violently as whiting.
Related Information
Links
URLs
http://aqua-calc.com/calculate/volume-to-weight
Mineral volume-to-weight calculator
PayPal
No
tracking,
No
ads,
No
paywall,
No
transient content!
Just organized, concise information constantly updated and improved.
Was this helpful? Consider supporting me.
By David Hewitt
Mike Bailey
Got a Question?
Buy me a coffee and we can talk
https://digitalfire.com
, All Rights Reserved
Privacy Policy

File: data/digitalfire-archive/article/188.txt
Digitalfire will shut down on June 26. I no longer have the authority to grant exemption to a section in the Terms and Conditions of using material in the Insight-Live account from which I built the source material. While there are ways to comply with the take-down order, they are beyond my means because of how complex and large the site has become in the past 35+ years. It has been a wild ride for a shy prairie boy, thanks to everyone for your support. Insight-live.com is not affected by this.
All Articles
A ChatBot gives jaw-dropping glaze recipe advice - Jan 2025
A Low Cost Tester of Glaze Melt Fluidity
A One-speed Lab or Studio Slurry Mixer
A Textbook Cone 6 Matte Glaze With Problems
Adjusting Glaze Expansion by Calculation to Solve Shivering
Alberta Slip, 20 Years of Substitution for Albany Slip
An Overview of Ceramic Stains
Are You in Control of Your Production Process?
Are Your Glazes Food Safe or are They Leachable?
Attack on Glass: Corrosion Attack Mechanisms
Ball Milling Glazes, Bodies, Engobes
Binders for Ceramic Bodies
Bringing Out the Big Guns in Craze Control: MgO (G1215U)
Can We Help You Fix a Specific Problem?
Ceramic Glazes Today
Ceramic Material Nomenclature
Ceramic Tile Clay Body Formulation
Changing Our View of Glazes
Chemistry vs. Matrix Blending to Create Glazes from Native Materials
Concentrate on One Good Glaze
Copper Red Glazes
Crazing and Bacteria: Is There a Hazard?
Crazing in Stoneware Glazes: Treating the Causes, Not the Symptoms
Creating a Non-Glaze Ceramic Slip or Engobe
Creating Your Own Budget Glaze
Crystal Glazes: Understanding the Process and Materials
Deflocculants: A Detailed Overview
Demonstrating Glaze Fit Issues to Students
Diagnosing a Casting Problem at a Sanitaryware Plant
Drying Ceramics Without Cracks
Duplicating Albany Slip
Duplicating AP Green Fireclay
Electric Hobby Kilns: What You Need to Know
Fighting the Glaze Dragon
Firing Clay Test Bars
Firing: What Happens to Ceramic Ware in a Firing Kiln
First You See It Then You Don't: Raku Glaze Stability
Fixing a glaze that does not stay in suspension
Formulating a body using clays native to your area
Formulating a Clear Glaze Compatible with Chrome-Tin Stains
Formulating a Porcelain
Formulating Ash and Native-Material Glazes
G1214M Cone 5-7 20x5 glossy transparent glaze
G1214W Cone 6 transparent glaze
G1214Z Cone 6 matte glaze
G1916M Cone 06-04 transparent glaze
Getting the Glaze Color You Want: Working With Stains
Glaze and Body Pigments and Stains in the Ceramic Tile Industry
Glaze Chemistry Basics - Formula, Analysis, Mole%, Unity
Glaze chemistry using a frit of approximate analysis
Glaze Recipes: Formulate and Make Your Own Instead
Glaze Types, Formulation and Application in the Tile Industry
Having Your Glaze Tested for Toxic Metal Release
High Gloss Glazes
Hire Us for a 3D Printing Project
How a Material Chemical Analysis is Done
How desktop INSIGHT Deals With Unity, LOI and Formula Weight
How to Find and Test Your Own Native Clays
I have always done it this way!
Inkjet Decoration of Ceramic Tiles
Is Your Fired Ware Safe?
Leaching Cone 6 Glaze Case Study
Limit Formulas and Target Formulas
Low Budget Testing of Ceramic Glazes
Make Your Own Ball Mill Stand
Making Glaze Testing Cones
Monoporosa or Single Fired Wall Tiles
Organic Matter in Clays: Detailed Overview
Outdoor Weather Resistant Ceramics
Painting Glazes Rather Than Dipping or Spraying
Particle Size Distribution of Ceramic Powders
Porcelain Tile, Vitrified Tile
Rationalizing Conflicting Opinions About Plasticity
Ravenscrag Slip is Born
Recylcing Scrap Clay
Reducing the Firing Temperature of a Glaze From Cone 10 to 6
Setting up a Clay Testing Program in Your Company or Studio
Simple Physical Testing of Clays
Single Fire Glazing
Soluble Salts in Minerals: Detailed Overview
Some Keys to Dealing With Firing Cracks
Stoneware Casting Body Recipes
Substituting Cornwall Stone
Super-Refined Terra Sigillata
The Chemistry, Physics and Manufacturing of Glaze Frits
The Effect of Glaze Fit on Fired Ware Strength
The Four Levels on Which to View Ceramic Glazes
The Majolica Earthenware Process
The Potter's Prayer
The Right Chemistry for a Cone 6 Magnesia Matte
The Trials of Being the Only Technical Person in the Club
The Whining Stops Here: A Realistic Look at Clay Bodies
Those Unlabelled Bags and Buckets
Tiles and Mosaics for Potters
Toxicity of Firebricks Used in Ovens
Trafficking in Glaze Recipes
Understanding Ceramic Materials
Understanding Ceramic Oxides
Understanding Glaze Slurry Properties
Understanding the Deflocculation Process in Slip Casting
Understanding the Terra Cotta Slip Casting Recipes In North America
Understanding Thermal Expansion in Ceramic Glazes
Unwanted Crystallization in a Cone 6 Glaze
Using Dextrin, Glycerine and CMC Gum together
Volcanic Ash
What Determines a Glaze's Firing Temperature?
What is a Mole, Checking Out the Mole
What is the Glaze Dragon?
Where do I start in understanding glazes?
Why Textbook Glazes Are So Difficult
Working with children
Formulating Ash and Native-Material Glazes
Description
How to have a volcanic ash analysed and them use ceramic chemistry to create a glaze that contains the maximum possible amount of the ash for the desired effect
Article
To most new potters, the idea of creating your own volcanic
ash glaze
is really quite romantic. Unfortunately, the actual job of trying to produce one that is reasonably
functional
is not quite so exotic.
Many textbooks supply recipes that employ volcanic ash, but the results of force fitting your ash into these could prove to be a real time waster. Even using a textbook recipe as a simple trial and error starting point, often ends up in blind allies that go nowhere.
The most foolproof way to develop a
base glaze
is to use calculation, even for native materials like ash. When you view recipes as combinations of
oxides
, and materials as "sources" of these oxides, suddenly there are an infinite number of material combinations (or recipes) that will yield a
target formula
. Each of these recipes will fire with subtle differences but in other respects they will be very similar. Having a formula for your ash will thus give it equal status with any other material you have. But where can you obtain the formula for your ash? It is true that some books list a range of ash formulas. "Electric Kiln Pottery" is an example, it has a dizzying list of ash formulas of incredible variation in oxide
chemistry
. But picking one that closely matches your material is like playing roulette. Don't bother. If you bought the material, I recommend contacting the manufacturer to get the analysis. If not, spend the $50 and have the ash analysed at a lab.
As a demonstration, I dug out a good-sized sample of volcanic ash from a six-inch thick seam at a local clay quarry (vintage Crater Lake volcanic eruption). I mixed the pile thoroughly with a shovel to assure easy sampling of a specimen which was representative of the entire supply. I sent a small amount of the material to a lab for a simple analysis to determine the amounts of each significant
ceramic oxide
. Finally, I keyed this into INSIGHT and inserted it into the program's materials database, making it available for reference in future recipes entered.
Following is a formula calculation report of the material.
DETAIL PRINT - Oxide Analysis
MATERIAL               PARTS  WEIGHT   CaO*   MgO*   K
2
O*  Na
2
O* Fe
2
O
3
*
TiO2
P
2
O
5
Al
2
O
3
SiO
2
WEIGHT OF EACH OXIDE                   56.1   40.3   94.2   62.0  160.0   79.7  142.0  102.0   60.1
---------------------------------------------------------------------------------------------------  MATERIAL
Expan OF EACH OXIDE                    0.15   0.03   0.33   0.39   0.13   0.14   0.00   0.06   0.04   Cost/kg
---------------------------------------------------------------------------------------------------  -------
CaO
................    8.04   56.10   0.14                                                             0.15
Na
2
O
...............    0.10   62.00                        0.00                                        0.39
K
2
O
................    0.30   94.20                 0.00                                               0.33
 TiO2...............    0.04   79.70                                      0.00                          0.14
Fe
2
O
3
..............    1.00  160.00                               0.01                                 0.13
MgO
................    0.72   40.30          0.02                                                      0.03
 SiO
2
...............   72.84   60.10                                                           1.21     0.04
 Al
2
O
3
..............    2.06  102.00                                                    0.02            0.06
 P
2
O
5
...............    0.02  142.00                                             0.00                   0.00
---------------------------------------------------------------------------------------------------  -------
TOTAL                  85.12           0.14   0.02   0.00   0.00   0.01   0.00   0.00   0.02   1.21     0.05
UNITY FORMULA
0.83   0.10   0.02   0.01   0.04   0.00   0.00   0.12   7.04
PER CENT BY WEIGHT                     8.09   0.72   0.30   0.10   1.01   0.04   0.02   2.07  73.27
Cost/kg  0.05
 L.O.I. 14.38
Si:Al
60.01
 SiB:Al 60.01
  Expan  4.88
To use as much ash in the recipe as possible, I proceeded as follows:
I consulted limit charts for Orton
cone 6
stoneware
glazes in the INSIGHT help system. These show typical oxide proportions, providing a balanced target at which to aim. So the task was, clearly, to add the materials necessary to bring the
oxide formula
of the ash in line with these limits.
Cone 6 Limit Formulae
CaO
0.1-0.7
Al
2
O
3
0.2-0.35
ZnO
-0.2
B
2
O
3
-0.45
BaO
-0.3
SiO
2
2-3.5
MgO
-0.3
KNaO
0.1-0.5
I wanted the glaze to
mature
in the cone 7-8 area so this called for aiming Al
2
O
3
and SiO
2
content at the high end of the limits.
Looking at the formula of the ash (see "UNITY FORMULA" line), I noted that it was a little high in CaO, short on Al
2
O
3
, and high in SiO
2
. It seemed that I needed non-CaO fluxing materials containing no SiO
2
. This eliminated
feldspar
or
nepheline syenite
type materials, since their SiO
2
would reduce the amount of ash I could use.
Dolomite
seemed a logical choice as it was inexpensive and supplied adequate MgO and no SiO
2
. I chose
kaolin
to supply Al
2
O
3
. True, it does yield some unwanted SiO
2
, but much less than a feldspar. A natural clay could have been used here, but again, its higher SiO
2
content would have reduced the ash percentage.
Following is the final recipe and its calculation.
INSIGHT's interactive nature and instant calculation made it easy to juggle different amounts of dolomite and kaolin until the formula was right.
DETAIL PRINT - PUMICITE GLAZE TEST 1
MATERIAL               PARTS  WEIGHT    CaO    MgO    K
2
O   Na
2
O  Fe
2
O
3
TiO2   P
2
O
5
Al
2
O
3
SiO
2
WEIGHT OF EACH OXIDE                   56.1   40.3   94.2   62.0  160.0   79.7  142.0  102.0   60.1
---------------------------------------------------------------------------------------------------  MATERIAL
Expan OF EACH OXIDE                    0.15   0.03   0.33   0.39   0.13   0.14   0.00   0.06   0.04   Cost/kg
---------------------------------------------------------------------------------------------------  -------
 PUMICITE...........   60.00  577.23   0.09   0.01   0.00   0.00   0.00   0.00   0.00   0.01   0.73     0.00
 DOLOMITE...........   20.00  184.00   0.11   0.11                                                      0.00
 KAOLIN.............   20.00  258.14                                                    0.08   0.15     0.24
---------------------------------------------------------------------------------------------------  -------
TOTAL                 100.00           0.20   0.12   0.00   0.00   0.00   0.00   0.00   0.09   0.89     0.05
UNITY FORMULA                          0.20   0.12   0.00   0.00   0.00   0.00   0.00   0.09   0.89
PER CENT BY WEIGHT                    13.85   6.09   0.22   0.07   0.76   0.03   0.02  11.57  67.39
Cost/kg  0.05
  Si:Al  9.89
 SiB:Al  9.89
  Expan  5.50
The whole process took only a couple of minutes. The next step was mixing up the glaze and trying it. I soon found that the ash was very hard, and the glaze had to be
ball milled
. But once milled, its
thixotropic
consistency was beautiful and it applied to the ware very well. This was an unexpected bonus! I fired to cone 6, 7, 8, 9, and 10, and found it to be a beautiful crystal tan bamboo at cone 8-9.
When a glaze is completed using this method, it has a balanced formula, one that is less likely to dissolve in acids, scratch on metal, chip on impact, or
craze
or
shiver
on heat shock. This volcanic ash glaze is perfectly suitable on the finest dinner ware and I can mix ten gallons for a few dollars! As a balanced base, it is just waiting for some trial and error mixtures with
opacifiers
, crystal seeders,
colorants
, speckling agents, etc. While there are many ways to design a glaze, not too many meet with success on the very first trial the way this approach did.
Ball Mill
If you would like to really get into making glazes from your own materials, you will likely need a way to grind them. A
ball mill
is one of the best investments you can make. It will grind any glaze into a beautifully fine and silky
slurry
and will make it possible to use almost any material.  Milled glazes will melt better and be more consistent and they will have fewer surface defects.
Related Information
Links
Materials
Wood Ash
For centuries, pottery glazes have been made from ash mostly mixed with clay and
feldspar
.
Materials
Volcanic Ash
Powdered volcanic ash is used to make ceramic glazes, some varieties have a
chemistry
similar enough to glaze that high percentages can be employed.
Articles
Ball Milling Glazes, Bodies, Engobes
Industries
ball mill
their glazes,
engobes
and even bodies as standard practice. Yet few potters even have a ball mill or know what one is.
Articles
Duplicating Albany Slip
How
Alberta Slip
was created by analysing and duplicating the physical and chemical properties of Albany Slip
Glossary
Native Clay
A clay that a potter finds, tests and learns to process and use himself. To reduce the costs of importing materials manufacturers, especially in Asia, often develop processes for clays mined in their locality.
PayPal
No
tracking,
No
ads,
No
paywall,
No
transient content!
Just organized, concise information constantly updated and improved.
Was this helpful? Consider supporting me.
By
Tony Hansen
Follow me on
Got a Question?
Buy me a coffee and we can talk
https://digitalfire.com
, All Rights Reserved
Privacy Policy
