Repository: AngelOnFira/potter

# clay-knowledge

clay-knowledge is an open archive and modern rebuild of **[digitalfire.com](https://web.archive.org/web/2026/https://digitalfire.com)** — Tony Hansen's 35-year ceramics and glaze-chemistry reference, which shut down on 2026-06-26. It preserves the site from the Internet Archive and re-publishes the knowledge core — materials, oxides, minerals, glossary, articles, recipes, tests, hazards, and firing schedules — as a fast, searchable static site, enriched with typed oxide chemistry (analyses, Seger unity formulas, and Stull charts).

---

File: data/digitalfire-archive/article/389.txt
Digitalfire will shut down on June 26. I no longer have the authority to grant exemption to a section in the Terms and Conditions of using material in the Insight-Live account from which I built the source material. While there are ways to comply with the take-down order, they are beyond my means because of how complex and large the site has become in the past 35+ years. It has been a wild ride for a shy prairie boy, thanks to everyone for your support. Insight-live.com is not affected by this.
All Articles
A ChatBot gives jaw-dropping glaze recipe advice - Jan 2025
A Low Cost Tester of Glaze Melt Fluidity
A One-speed Lab or Studio Slurry Mixer
A Textbook Cone 6 Matte Glaze With Problems
Adjusting Glaze Expansion by Calculation to Solve Shivering
Alberta Slip, 20 Years of Substitution for Albany Slip
An Overview of Ceramic Stains
Are You in Control of Your Production Process?
Are Your Glazes Food Safe or are They Leachable?
Attack on Glass: Corrosion Attack Mechanisms
Ball Milling Glazes, Bodies, Engobes
Binders for Ceramic Bodies
Bringing Out the Big Guns in Craze Control: MgO (G1215U)
Can We Help You Fix a Specific Problem?
Ceramic Glazes Today
Ceramic Material Nomenclature
Ceramic Tile Clay Body Formulation
Changing Our View of Glazes
Chemistry vs. Matrix Blending to Create Glazes from Native Materials
Concentrate on One Good Glaze
Copper Red Glazes
Crazing and Bacteria: Is There a Hazard?
Crazing in Stoneware Glazes: Treating the Causes, Not the Symptoms
Creating a Non-Glaze Ceramic Slip or Engobe
Creating Your Own Budget Glaze
Crystal Glazes: Understanding the Process and Materials
Deflocculants: A Detailed Overview
Demonstrating Glaze Fit Issues to Students
Diagnosing a Casting Problem at a Sanitaryware Plant
Drying Ceramics Without Cracks
Duplicating Albany Slip
Duplicating AP Green Fireclay
Electric Hobby Kilns: What You Need to Know
Fighting the Glaze Dragon
Firing Clay Test Bars
Firing: What Happens to Ceramic Ware in a Firing Kiln
First You See It Then You Don't: Raku Glaze Stability
Fixing a glaze that does not stay in suspension
Formulating a body using clays native to your area
Formulating a Clear Glaze Compatible with Chrome-Tin Stains
Formulating a Porcelain
Formulating Ash and Native-Material Glazes
G1214M Cone 5-7 20x5 glossy transparent glaze
G1214W Cone 6 transparent glaze
G1214Z Cone 6 matte glaze
G1916M Cone 06-04 transparent glaze
Getting the Glaze Color You Want: Working With Stains
Glaze and Body Pigments and Stains in the Ceramic Tile Industry
Glaze Chemistry Basics - Formula, Analysis, Mole%, Unity
Glaze chemistry using a frit of approximate analysis
Glaze Recipes: Formulate and Make Your Own Instead
Glaze Types, Formulation and Application in the Tile Industry
Having Your Glaze Tested for Toxic Metal Release
High Gloss Glazes
Hire Us for a 3D Printing Project
How a Material Chemical Analysis is Done
How desktop INSIGHT Deals With Unity, LOI and Formula Weight
How to Find and Test Your Own Native Clays
I have always done it this way!
Inkjet Decoration of Ceramic Tiles
Is Your Fired Ware Safe?
Leaching Cone 6 Glaze Case Study
Limit Formulas and Target Formulas
Low Budget Testing of Ceramic Glazes
Make Your Own Ball Mill Stand
Making Glaze Testing Cones
Monoporosa or Single Fired Wall Tiles
Organic Matter in Clays: Detailed Overview
Outdoor Weather Resistant Ceramics
Painting Glazes Rather Than Dipping or Spraying
Particle Size Distribution of Ceramic Powders
Porcelain Tile, Vitrified Tile
Rationalizing Conflicting Opinions About Plasticity
Ravenscrag Slip is Born
Recylcing Scrap Clay
Reducing the Firing Temperature of a Glaze From Cone 10 to 6
Setting up a Clay Testing Program in Your Company or Studio
Simple Physical Testing of Clays
Single Fire Glazing
Soluble Salts in Minerals: Detailed Overview
Some Keys to Dealing With Firing Cracks
Stoneware Casting Body Recipes
Substituting Cornwall Stone
Super-Refined Terra Sigillata
The Chemistry, Physics and Manufacturing of Glaze Frits
The Effect of Glaze Fit on Fired Ware Strength
The Four Levels on Which to View Ceramic Glazes
The Majolica Earthenware Process
The Potter's Prayer
The Right Chemistry for a Cone 6 Magnesia Matte
The Trials of Being the Only Technical Person in the Club
The Whining Stops Here: A Realistic Look at Clay Bodies
Those Unlabelled Bags and Buckets
Tiles and Mosaics for Potters
Toxicity of Firebricks Used in Ovens
Trafficking in Glaze Recipes
Understanding Ceramic Materials
Understanding Ceramic Oxides
Understanding Glaze Slurry Properties
Understanding the Deflocculation Process in Slip Casting
Understanding the Terra Cotta Slip Casting Recipes In North America
Understanding Thermal Expansion in Ceramic Glazes
Unwanted Crystallization in a Cone 6 Glaze
Using Dextrin, Glycerine and CMC Gum together
Volcanic Ash
What Determines a Glaze's Firing Temperature?
What is a Mole, Checking Out the Mole
What is the Glaze Dragon?
Where do I start in understanding glazes?
Why Textbook Glazes Are So Difficult
Working with children
Using Dextrin, Glycerine and CMC Gum together
This interesting answer was generated by
ChatGPT
in 2025 (not thoroughly tested).
Dextrin,
CMC gum
, and glycerine can be used together in ceramic slurries, glazes, or
underglazes
, with each contributing unique properties. The key is balancing their ratios to achieve optimal workability, adhesion, and drying behavior. Here’s how they interact and how to tune their proportions:
Roles of Each Binder/Additive
Ingredient | Primary Function | Key Properties| Drawbacks
-Dextrin | Temporary binder,
green strength
| Hardens when dry, improves unfired
durability
| Can make
slurry
brittle if overused
-CMC Gum | Thickener,
suspension
agent | High water retention, smooth flow | Can become stringy or sticky
-Glycerine |
Plasticizer
, humectant | Prevents cracking, slows drying | Reduces dry hardness if excessive
This trio works best in:
-Brushable underglazes (for detailed work).
-Slip trailing/decorative slips (needing sharp lines but no cracking).
-Sprayable glazes (requiring suspension + adhesion).
Example Formulations & Tuning
1. General-Purpose Decorative Slip
Clay body
powder - 70% | Base material
Frit
(e.g., Ferro 3124) - 20% | Fusing agent
Dextrin - 2–3% | Dry hardness
CMC Gum - 0.5–1| Smooth flow, anti-settling
Glycerine - 0.5–1% | Prevents cracks
Water - 25–30% | Adjust consistency
Need stronger dry adhesion? ↑ Dextrin (4%) + ↓ Glycerine (0.5%).
-Want smoother brushing? ↑ CMC (1.5%) + ↑ Glycerine (1%).
-For trailing: Keep dextrin ≥3% for sharp lines; add 1% glycerine to avoid cracks.
2. Sprayable
Underglaze
Stain (e.g., Mason 6600) - 50% | Color
Frit - 30% | Binder
Kaolin
- 20% | Suspension
Dextrin - 1% | Light adhesion
CMC Gum - 0.3–0.5% | Prevents nozzle clogging
Glycerine - 0.2–0.5% | Reduces dusting
Water - 20–25% | Spray consistency
-Clogging issues? ↓ CMC (0.2%) + ↑ Water.
-Poor adhesion? ↑ Dextrin (2%) + ↓ Glycerine.
3. High-Adhesion Slip for
Leather-Hard
Clay
Ball clay
- 60% |
Plasticity
Silica
- 20% | Reduce shrinkage
Dextrin - 4–5% | Strong dry bond
CMC Gum - 1% | Stickiness for vertical surfaces
Glycerine - 0.5% | Balance brittleness
Water - 25% | Creamy texture
Tuning:
- Too sticky? ↓ CMC (0.5%).
- Cracking? ↑ Glycerine (1%).
Key Interactions
- Dextrin + CMC: Boosts adhesion but can over-thicken. Use CMC sparingly (≤1%).
- Dextrin + Glycerine: Counters brittleness; glycerine >1% may weaken dry strength.
- CMC + Glycerine: Improves plasticity but slows drying.
Troubleshooting Blends
- Slurry too sticky: Too much CMC | Reduce CMC (0.2% increments).
- Cracks when dry: Low glycerine/dextrin imbalance | ↑ Glycerine (0.5–1%) or ↓ dextrin.
- Weak unfired adhesion: Low dextrin/CMC | ↑ Dextrin (1–2%) or ↑ CMC (0.5%).
- Slow drying: Excess glycerine/CMC | Reduce glycerine (≤0.5%) or thin with water.
When to Avoid This Blend
- Pure casting slips (dextrin alone or deflocculants are better).
- High-fire glazes (organic burn-out matters less; focus on
flux
chemistry
).
Final Tips
- Test small batches—CMC’s thickening power varies by brand.
- For screen-printing inks, lean heavier on dextrin (3–5%) + CMC (0.5%).
- In cold climates, ↑ glycerine (1%) to prevent cracking.
Related Information
Links
Materials
Dextrin
Materials
CMC Gum
CMC gum
is indispensable for many types of ceramic glazes. It is a glue and is mainly used to slow drying and improve adhesion and dry hardness.
Materials
Peptapon
Articles
Binders for Ceramic Bodies
An overview of the major types of organic and inorganic binders used in various different ceramic industries.
PayPal
No
tracking,
No
ads,
No
paywall,
No
transient content!
Just organized, concise information constantly updated and improved.
Was this helpful? Consider supporting me.
By
Tony Hansen
Follow me on
Got a Question?
Buy me a coffee and we can talk
https://digitalfire.com
, All Rights Reserved
Privacy Policy

File: data/digitalfire-archive/article/bringing+out+the+big+guns+in+craze+control%3a+mgo+%28g1215u%29.txt
Digitalfire will shut down on June 26. I no longer have the authority to grant exemption to a section in the Terms and Conditions of using material in the Insight-Live account from which I built the source material. While there are ways to comply with the take-down order, they are beyond my means because of how complex and large the site has become in the past 35+ years. It has been a wild ride for a shy prairie boy, thanks to everyone for your support. Insight-live.com is not affected by this.
All Articles
A ChatBot gives jaw-dropping glaze recipe advice - Jan 2025
A Low Cost Tester of Glaze Melt Fluidity
A One-speed Lab or Studio Slurry Mixer
A Textbook Cone 6 Matte Glaze With Problems
Adjusting Glaze Expansion by Calculation to Solve Shivering
Alberta Slip, 20 Years of Substitution for Albany Slip
An Overview of Ceramic Stains
Are You in Control of Your Production Process?
Are Your Glazes Food Safe or are They Leachable?
Attack on Glass: Corrosion Attack Mechanisms
Ball Milling Glazes, Bodies, Engobes
Binders for Ceramic Bodies
Bringing Out the Big Guns in Craze Control: MgO (G1215U)
Can We Help You Fix a Specific Problem?
Ceramic Glazes Today
Ceramic Material Nomenclature
Ceramic Tile Clay Body Formulation
Changing Our View of Glazes
Chemistry vs. Matrix Blending to Create Glazes from Native Materials
Concentrate on One Good Glaze
Copper Red Glazes
Crazing and Bacteria: Is There a Hazard?
Crazing in Stoneware Glazes: Treating the Causes, Not the Symptoms
Creating a Non-Glaze Ceramic Slip or Engobe
Creating Your Own Budget Glaze
Crystal Glazes: Understanding the Process and Materials
Deflocculants: A Detailed Overview
Demonstrating Glaze Fit Issues to Students
Diagnosing a Casting Problem at a Sanitaryware Plant
Drying Ceramics Without Cracks
Duplicating Albany Slip
Duplicating AP Green Fireclay
Electric Hobby Kilns: What You Need to Know
Fighting the Glaze Dragon
Firing Clay Test Bars
Firing: What Happens to Ceramic Ware in a Firing Kiln
First You See It Then You Don't: Raku Glaze Stability
Fixing a glaze that does not stay in suspension
Formulating a body using clays native to your area
Formulating a Clear Glaze Compatible with Chrome-Tin Stains
Formulating a Porcelain
Formulating Ash and Native-Material Glazes
G1214M Cone 5-7 20x5 glossy transparent glaze
G1214W Cone 6 transparent glaze
G1214Z Cone 6 matte glaze
G1916M Cone 06-04 transparent glaze
Getting the Glaze Color You Want: Working With Stains
Glaze and Body Pigments and Stains in the Ceramic Tile Industry
Glaze Chemistry Basics - Formula, Analysis, Mole%, Unity
Glaze chemistry using a frit of approximate analysis
Glaze Recipes: Formulate and Make Your Own Instead
Glaze Types, Formulation and Application in the Tile Industry
Having Your Glaze Tested for Toxic Metal Release
High Gloss Glazes
Hire Us for a 3D Printing Project
How a Material Chemical Analysis is Done
How desktop INSIGHT Deals With Unity, LOI and Formula Weight
How to Find and Test Your Own Native Clays
I have always done it this way!
Inkjet Decoration of Ceramic Tiles
Is Your Fired Ware Safe?
Leaching Cone 6 Glaze Case Study
Limit Formulas and Target Formulas
Low Budget Testing of Ceramic Glazes
Make Your Own Ball Mill Stand
Making Glaze Testing Cones
Monoporosa or Single Fired Wall Tiles
Organic Matter in Clays: Detailed Overview
Outdoor Weather Resistant Ceramics
Painting Glazes Rather Than Dipping or Spraying
Particle Size Distribution of Ceramic Powders
Porcelain Tile, Vitrified Tile
Rationalizing Conflicting Opinions About Plasticity
Ravenscrag Slip is Born
Recylcing Scrap Clay
Reducing the Firing Temperature of a Glaze From Cone 10 to 6
Setting up a Clay Testing Program in Your Company or Studio
Simple Physical Testing of Clays
Single Fire Glazing
Soluble Salts in Minerals: Detailed Overview
Some Keys to Dealing With Firing Cracks
Stoneware Casting Body Recipes
Substituting Cornwall Stone
Super-Refined Terra Sigillata
The Chemistry, Physics and Manufacturing of Glaze Frits
The Effect of Glaze Fit on Fired Ware Strength
The Four Levels on Which to View Ceramic Glazes
The Majolica Earthenware Process
The Potter's Prayer
The Right Chemistry for a Cone 6 Magnesia Matte
The Trials of Being the Only Technical Person in the Club
The Whining Stops Here: A Realistic Look at Clay Bodies
Those Unlabelled Bags and Buckets
Tiles and Mosaics for Potters
Toxicity of Firebricks Used in Ovens
Trafficking in Glaze Recipes
Understanding Ceramic Materials
Understanding Ceramic Oxides
Understanding Glaze Slurry Properties
Understanding the Deflocculation Process in Slip Casting
Understanding the Terra Cotta Slip Casting Recipes In North America
Understanding Thermal Expansion in Ceramic Glazes
Unwanted Crystallization in a Cone 6 Glaze
Using Dextrin, Glycerine and CMC Gum together
Volcanic Ash
What Determines a Glaze's Firing Temperature?
What is a Mole, Checking Out the Mole
What is the Glaze Dragon?
Where do I start in understanding glazes?
Why Textbook Glazes Are So Difficult
Working with children
Bringing Out the Big Guns in Craze Control: MgO (G1215U)
Description
MgO is the secret weapon of craze control. If your application can tolerate it you can create a cone 6 glaze of very low thermal expansion that is very resistant to crazing.
Article
Crazing
is a universal problem in
ceramics
and pottery. There are a lot of band-aid solutions out there but the only way you will ever really deal with it is by understanding the simple cause. It is true, there is no universal solution. Nevertheless, in the majority of situations the problem can be completely solved by adjusting the
chemistry
of the glaze to reduce its
thermal expansion
without affecting other fired properties.
Let's enumerate some of the changes you can make to a glaze recipe to deal with crazing. Remember, we can predict the effect of a change by calculating the thermal expansion (using a
glaze chemistry
software program like an account at
insight-live
.com). For each I will discuss its effectiveness at reducing thermal expansion based on a calculation I have done. Remember that a glaze that displays crazing needs major change, not fine tuning (even glazes with no visible crazing out of the kiln often need major change). I have found that fixing crazing usually requires a 0.5 reduction in the calculated crazing (using insight-live.com). That means if the glaze calculates to 7.0 thermal expansion, then I aim for 6.5.
Material Level Changes
Adding
silica
: This works if the glaze can tolerate it and still melt as well and surface character is not affected. In fact it makes no sense not have have as much silica in a glaze as it will tolerate. However be aware that the amount of silica you may have to add may be a lot more than you think. For example, to move the 20x5
cone 6
transparent from 7.0 to 6.5 requires the addition of 17% silica. There is no way this could be tolerated and still maintain a good melt. Therefore it seems logical that silica additions alone are reserved for fine tuning thermal expansion, not solving crazing.
Add a
low expansion
frit
: Ferro
Frit 3249
is a good example, its thermal expansion is around 4.0. However to move the 20x5 cone 6 transparent from 7.0 to 6.5 requires the addition of 21% of this frit. This amount amount of frit doubles the
boron
and cuts the silica, obviously a major change with many implications.
Substitute a low expansion frit: Replacing the
Frit 3134
with Frit 3249 causes a drastic change in the overall oxide balance in the recipe, however substituting half of the the frit takes the expansion down to 6.5. This is promising, we will come back to it in a moment.
Use a higher expansion
clay body
(usually one with a higher quartz content). Of course, that means more
dunting
(cooling cracks) problems.
Oxide Level Changes
For these solutions chemistry is needed to juggle the amounts of materials to achieve the desired oxide change.
Add
Al
2
O
3
: Like adding silica, it can change the surface character of the glaze. However even if you removed all of the silica and replaced it with
kaolin
this hardly moves the
calculated thermal expansion
of the 20x5 glaze.
Add low expansion boron: Doubling the boron in the 20x5 recipe only takes the expansion down to 6.8, not much of a decrease. However increased boron will help to dissolve more silica and alumina (this will help to further reduce expansion, but not as much as we need). However a problem with this is that as boron rises the glaze can become milky, especially when there is plenty of
SiO
2
available.
Substitute lower expansion
CaO
or
SrO
for
high expansion
Na
2
O
and
K
2
O
: Removing half of the 0.2 molar equivalents of
KNaO
in the 20x5 recipe takes the expansion down to 6.4. This is a remarkably large change for a comparatively small formula change. However to achieve this required major surgery on the recipe, it will not likely melt nearly as well because the
feldspar
is gone, silica and wollastonite are much higher. Wollastonite just does not melt well at cone 6.
Introduce low expansion
Li
2
O
at the expense of another
flux
: Adding more than 2% or so will change the recipes fired appearance and this does not reduce expansion by much.
Introduce low expansion
MgO
: This is the jackpot! By replacing half of the KNaO with MgO the expansion drops to 6.15. This is incredible. However to accomplish this in the recipe using 5%
talc
(as an MgO source) requires removing the feldspar, increasing the kaolin by 10%, the silica by 8%. There is no way this is going to melt even though the chemistry says it should. What could we do? The answer is the MgO low expansion frit mentioned above. This frit sources all the
oxides
that are hard to find good melting suppliers for at cone 6 (CaO, MgO, Al
2
O
3
, SiO
2
) plus lots of boron.
Although many of the above less dramatic strategies do not have a large individual reducing effect on glaze expansion, in combination it is true that they can add up. I have found that crazing glazes invariably have other deficiencies (e.g. too glossy, too matte, tendency to
pinhole
or
blister
, crystallize, cloud up, settle in the bucket, knife mark, dissolve in acids, etc). It is thus best to pick a strategy that reduces crazing and at the same time addresses other problems. For example if the glaze is melting very well and is glossy then it likely will tolerate more silica. Likewise, if the glaze is melting well but is too glossy, you can add alumina, it will help reduce expansion and gloss plus increase hardness. If a glaze is not melting quite well enough then the addition of boron will reduce expansion and
melting temperature
. If a glaze is
settling
in the bucket and melts well, it will likely tolerate both alumina and silica additions, that means you can increase kaolin and the glaze will suspend better. All of these will help, but I repeat that a crazing glaze needs major work, even a combination of these will not likely be enough to fix the problem.
Na
2
O, K
2
O Must Go
Almost all the crazing glazes I can remember had one thing in common: high sodium and potassium (from feldspar,
nepheline syenite
or
frits
). When you consider increasing sodium and potassium has up to 10 times the effect on expansion as does reducing silica, it only makes sense that replacing part of their content with a flux of the lowest possible expansion will have the maximum effect. Substituting MgO for KNaO imparts the maximum effect. However you could also substitute KNaO for a mixture of CaO,
ZnO
, Li
2
O, SrO also.
There are some possible problem with increasing MgO in
glaze recipes
. First, MgO can contribute a different color response for some
metal oxides
. However I have not found this to be a big concern in most cases (except for the important exception of Chrome Tin pink colors, they do not like MgO). As noted, the main raw sources of MgO, talc and
dolomite
, are viable in high fire glazes but they do not melt well to release their oxides at lower temperatures (in addition both are rather gaseous and can contribute to glaze imperfections at lower temperatures). Frits like Fusion F69 or Ferro 3249 are the perfect solution for middle temperatures like cone 6. They release no gases to bubble, blister or pinhole the glaze like talc and dolomite and they melt much better. If your glaze already contains a material contributing boron (and almost all middle fire glazes do) these frits are ideal candidates to help you reduce thermal expansion dramatically.
Consider glaze
G1214W
Cone 6 transparent
base recipe
(others will be discussed in a moment):
G1214W
G1215N
G1215U
Wollastonite
10.0
14.5
EP Kaolin
25.0
17.1
14.0
Frit 3134
25.0
Silica
25.0
29.8
26.0
Kona F-4 Feldspar
15.0
24.0
Dolomite
9.4
Spodumene
8.5
Strontium Carbonate
1.7
Zinc Oxide
1.7
Frit 3195
25.6
Frit 3249
20.0
This glaze is an adjustment to improve the earlier 20x5 recipe
G1214M
(to give it better gloss and melting, less boron
clouding
). However this glaze does tend to
craze
on
clay bodies
having a lower quartz content. In addition, its CaO content is lower and so it does not work well with Chrome-Tin colors. The most successful strategy to reduce its thermal expansion was G1215N (before exploring the MgO frits), in it I killed the feldspar and substituted Na
2
O/K
2
O with a range of other fluxes (Li
2
O from
Spodumene
, ZnO and SrO). This fires to a very nice crystal clear glaze but the glaze
slurry
is not as nice to use (it foams and bubbles) and still crazes on some bodies.
However the
G1215U
recipe was better. I was able to use less total frit content and maintain the chemistry of G1214W (other than substituting MgO for KNaO). Notice that the Na
2
O sourcing feldspar is actually higher (the frit 3134 is very high in Na
2
O, I eliminated it). Unfortunately, although this is a high calcia glaze, the MgO still prevents it from working with Chrome-Tin pink colors. But the exciting aspect of G1215U is the ease with which I reduced the thermal expansion. Infact, there is lots of room to move it further since there is still plenty of KNaO to remove and many of the other strategies mentioned above are also open. Infact, MgO works so well to reduce thermal expansion that you can actually create a glaze at cone 7 that will not craze on a
porcelain
having zero silica content! Imagine, a quartz-free working environment.
Although MgO does not melt as well at middle temperature we have found that diversifying the fluxes, adding a little zinc or lithium, and increasing the boron a little will make room for as much MgO as you will need.
The moral of the story is that in serious cases of crazing the magic oxide is MgO, increasing at at the expense of K
2
O and Na
2
O will dramatically reduce the expansion. Further, you need to be able to do ceramic calculations to intelligently bring an MgO frit into your glazes without upsetting the fired properties too much.
Can you make G1215U using common frits or raw materials to source MgO?
Not easily. The magic of high magnesia frits is that they melt so much better than raw materials that source it and do it without any gas release. To demonstrate this I mixed G1215W (not the same as G1214W mentioned above), it has the same chemistry using the recipe 33
EPK
Kaolin, 32 Silica,  5 Whiting, 24 Frit 3134 and  7 Talc. This does not melt nearly as well and it is full of bubbles.
Durability Issues
I have not discussed
durability
issues here and trust that you can do simple
leaching
tests. If you find that some colors leach there should be plenty of options to retain the expansion and adapt the chemistry in the direction of more stability.
Caution:
Thermal Shock
Failure of Ware
Cone 6 porcelains are the most prone to crazing because they have lower quartz contents (more flux is needed to
mature
them). This glaze was originally intended for use on porcelains for this reason. If you use this glaze on
stoneware
beware of the possibility of
shivering
and weakening of the ability of the ware to resist cracking against sudden increases in temperature (especially when this glaze is employed on the insides of forms.
Need Super Low Thermal Expansion?
Using your account at insight-live.com you can reduce the thermal expansion of this glaze much lower than it already is, even low enough to work on an alumina porcelain. Contact us for more information.
Update Spring 2013
We are altering this recipe a little to reduce the MgO content somewhat and increase the
B
2
O
3
a little (the result is
G1216L
). This is being done to reduce its tendency to move toward a silky
magnesia matte
at times, a product of the high MgO. We are suspicious of a change in the Frit 3249 as a partial cause. We have also found a way to remove the expensive frit 3249!
Related Information
1215U clear glaze with various Mason stains
This picture has its own page with more detail,
click here
to see it.
G1215U
is a recipe having a significant amount of the super
low expansion
Ferro
frit
3279. The result is an ultra-clear glaze that will fit pretty well any
clay body
without
crazing
. The
mechanism
is a high level of
MgO
, that means it responds differently to
stains
.
G1214M, W, N, O and S with Mason stains
This picture has its own page with more detail,
click here
to see it.
This shows clearly how well the M version works with a chrome-tin stain compared to the others. However the 6100 brown stain works best in the N recipe (which have
MgO
). Notice also that the M has a higher
thermal expansion
than the others.
G1215U vs. G1215W glaze flow test
This picture has its own page with more detail,
click here
to see it.
These recipes have the same
chemistry
but the 1215U uses
frit
to source the
MgO
and
CaO
. This demonstrates that it is not just chemistry that determines
melt flow
. Raw materials are
crystalline
and have different melting patterns than
frits
(which have already been melted and reground).
Links
Materials
Ferro Frit 3249
A magnesia
borosilicate
frit
. Very low
thermal expansion
and melting point. Invaluable in pottery to increase the
MgO
in glazes and thereby prevent
crazing
.
Materials
Feldspar
In
ceramics
,
feldspars
are used in glazes and
clay bodies
. They vitrify stonewares and porcelains. They supply
KNaO
flux
to glazes to help them melt.
Tests
Co-efficient of Linear Expansion
In
ceramics
, glazes expand with increasing temperature. Being brittle materials, they must be expansion-compatible with the body they are on.
Tests
300F:Ice Water Crazing Test
Ceramic glazes that
do not fit
the body often do not
craze
until later. This progressively stresses the fit until failure point, thus giving it a score
Oxides
MgO - Magnesium Oxide, Magnesia
Minerals
Mica
See Muscovite.
Articles
G1214M Cone 5-7 20x5 glossy transparent glaze
This is a
base transparent
glaze recipe developed for
cone 6
. It is known as the 20x5 or 20 by 5 recipe. It is a simple 5 material at 20% each mix and it makes a good home base from which to rationalize adjustments.
Articles
Understanding Thermal Expansion in Ceramic Glazes
Understanding
thermal expansion
is the key to dealing with
crazing
or
shivering
. There is a rich mans and poor mans way to fit glazes, the latter might be better.
Articles
Crazing in Stoneware Glazes: Treating the Causes, Not the Symptoms
Band-aid solutions to
crazing
are often recommended by authors, but these do not get at the root cause of the problem, a
thermal expansion
mismatch between glaze and body.
Articles
G1214W Cone 6 transparent glaze
The process we used to improve the 20x5 base
cone 6
glaze recipe to produce
G1214W
.
Articles
Concentrate on One Good Glaze
It is better to understand and have control of one good
base glaze
than be at the mercy of dozens of imported recipes that do not work. There is a lot more to being a good glaze than fired appearance.
Recipes
G1214W - Cone 6 Transparent Base
A
cone 6
base clear glaze recipe developed by deriving a recipe from a formula taken as an average of limit formulas
Recipes
G1215U - Low Expansion Glossy Clear Cone 6
A recipe sourcing high
MgO
(from Ferro
Frit 3249
) to produce a
low expansion
glass resistant to
crazing
on lower
silica
porcelains.
Recipes
G1214M - 20x5 Cone 6 Base Glossy Glaze
Developed by
Tony Hansen
in the 1980s. Its was popular for the simplicity and how well it worked with chrome-tin
stains
.
Recipes
G1216M - Cone 6 Ultraclear Glaze for Porcelains
Substitute for
low expansion
cone 6
G1215U
, this sources
MgO
from
talc
instead of a frit
Recipes
G1216L - Transparent for Cone 6 Porcelains
Incorporates some
MgO
(at the expense of
CaO
,
KNaO
) to reduce the
thermal expansion
of
G1214M
5x20 glaze.
PayPal
No
tracking,
No
ads,
No
paywall,
No
transient content!
Just organized, concise information constantly updated and improved.
Was this helpful? Consider supporting me.
By
Tony Hansen
Follow me on
Got a Question?
Buy me a coffee and we can talk
https://digitalfire.com
, All Rights Reserved
Privacy Policy

File: data/digitalfire-archive/article/deflocculants%3a+a+detailed+overview.txt
Digitalfire will shut down on June 26. I no longer have the authority to grant exemption to a section in the Terms and Conditions of using material in the Insight-Live account from which I built the source material. While there are ways to comply with the take-down order, they are beyond my means because of how complex and large the site has become in the past 35+ years. It has been a wild ride for a shy prairie boy, thanks to everyone for your support. Insight-live.com is not affected by this.
All Articles
A ChatBot gives jaw-dropping glaze recipe advice - Jan 2025
A Low Cost Tester of Glaze Melt Fluidity
A One-speed Lab or Studio Slurry Mixer
A Textbook Cone 6 Matte Glaze With Problems
Adjusting Glaze Expansion by Calculation to Solve Shivering
Alberta Slip, 20 Years of Substitution for Albany Slip
An Overview of Ceramic Stains
Are You in Control of Your Production Process?
Are Your Glazes Food Safe or are They Leachable?
Attack on Glass: Corrosion Attack Mechanisms
Ball Milling Glazes, Bodies, Engobes
Binders for Ceramic Bodies
Bringing Out the Big Guns in Craze Control: MgO (G1215U)
Can We Help You Fix a Specific Problem?
Ceramic Glazes Today
Ceramic Material Nomenclature
Ceramic Tile Clay Body Formulation
Changing Our View of Glazes
Chemistry vs. Matrix Blending to Create Glazes from Native Materials
Concentrate on One Good Glaze
Copper Red Glazes
Crazing and Bacteria: Is There a Hazard?
Crazing in Stoneware Glazes: Treating the Causes, Not the Symptoms
Creating a Non-Glaze Ceramic Slip or Engobe
Creating Your Own Budget Glaze
Crystal Glazes: Understanding the Process and Materials
Deflocculants: A Detailed Overview
Demonstrating Glaze Fit Issues to Students
Diagnosing a Casting Problem at a Sanitaryware Plant
Drying Ceramics Without Cracks
Duplicating Albany Slip
Duplicating AP Green Fireclay
Electric Hobby Kilns: What You Need to Know
Fighting the Glaze Dragon
Firing Clay Test Bars
Firing: What Happens to Ceramic Ware in a Firing Kiln
First You See It Then You Don't: Raku Glaze Stability
Fixing a glaze that does not stay in suspension
Formulating a body using clays native to your area
Formulating a Clear Glaze Compatible with Chrome-Tin Stains
Formulating a Porcelain
Formulating Ash and Native-Material Glazes
G1214M Cone 5-7 20x5 glossy transparent glaze
G1214W Cone 6 transparent glaze
G1214Z Cone 6 matte glaze
G1916M Cone 06-04 transparent glaze
Getting the Glaze Color You Want: Working With Stains
Glaze and Body Pigments and Stains in the Ceramic Tile Industry
Glaze Chemistry Basics - Formula, Analysis, Mole%, Unity
Glaze chemistry using a frit of approximate analysis
Glaze Recipes: Formulate and Make Your Own Instead
Glaze Types, Formulation and Application in the Tile Industry
Having Your Glaze Tested for Toxic Metal Release
High Gloss Glazes
Hire Us for a 3D Printing Project
How a Material Chemical Analysis is Done
How desktop INSIGHT Deals With Unity, LOI and Formula Weight
How to Find and Test Your Own Native Clays
I have always done it this way!
Inkjet Decoration of Ceramic Tiles
Is Your Fired Ware Safe?
Leaching Cone 6 Glaze Case Study
Limit Formulas and Target Formulas
Low Budget Testing of Ceramic Glazes
Make Your Own Ball Mill Stand
Making Glaze Testing Cones
Monoporosa or Single Fired Wall Tiles
Organic Matter in Clays: Detailed Overview
Outdoor Weather Resistant Ceramics
Painting Glazes Rather Than Dipping or Spraying
Particle Size Distribution of Ceramic Powders
Porcelain Tile, Vitrified Tile
Rationalizing Conflicting Opinions About Plasticity
Ravenscrag Slip is Born
Recylcing Scrap Clay
Reducing the Firing Temperature of a Glaze From Cone 10 to 6
Setting up a Clay Testing Program in Your Company or Studio
Simple Physical Testing of Clays
Single Fire Glazing
Soluble Salts in Minerals: Detailed Overview
Some Keys to Dealing With Firing Cracks
Stoneware Casting Body Recipes
Substituting Cornwall Stone
Super-Refined Terra Sigillata
The Chemistry, Physics and Manufacturing of Glaze Frits
The Effect of Glaze Fit on Fired Ware Strength
The Four Levels on Which to View Ceramic Glazes
The Majolica Earthenware Process
The Potter's Prayer
The Right Chemistry for a Cone 6 Magnesia Matte
The Trials of Being the Only Technical Person in the Club
The Whining Stops Here: A Realistic Look at Clay Bodies
Those Unlabelled Bags and Buckets
Tiles and Mosaics for Potters
Toxicity of Firebricks Used in Ovens
Trafficking in Glaze Recipes
Understanding Ceramic Materials
Understanding Ceramic Oxides
Understanding Glaze Slurry Properties
Understanding the Deflocculation Process in Slip Casting
Understanding the Terra Cotta Slip Casting Recipes In North America
Understanding Thermal Expansion in Ceramic Glazes
Unwanted Crystallization in a Cone 6 Glaze
Using Dextrin, Glycerine and CMC Gum together
Volcanic Ash
What Determines a Glaze's Firing Temperature?
What is a Mole, Checking Out the Mole
What is the Glaze Dragon?
Where do I start in understanding glazes?
Why Textbook Glazes Are So Difficult
Working with children
Deflocculants: A Detailed Overview
Description
A detailed look and what deflocculation is, what the most common types of deflocculants are (there are many) and how they compare in function
By Nilo Tozzi
Article
Deflocculation and Flocculation
The particles of an argillaceous material, when
suspended
in water, behave in two entirely different ways, since the electrostatic charges present on their surface may cause both attraction and repulsion. Normally, in an acid environment, the particles of an argillaceous material are attracted to each other, this state is called "
flocculation
". In an alkaline environment the particles repulse each other, this state is called "
deflocculation
".
In the state of deflocculation, the charges on the particles have been neutralized, the particles remain in
suspension
as single units, with a consequent reduction in
viscosity
. In the state of flocculation, the particles form three-dimensional groups or structures, due to electrostatic attraction, with a consequent increase in viscosity.
Deflocculants
The term "deflocculant" denotes a substance which, when added to scattered particles in suspension, causes a reduction in apparent viscosity. Deflocculants are substances which prevent flocculation by increasing
zeta potential
and therefore the repulsive forces between particles.
The
mechanisms
by which deflocculants act can be enumerated as follows:
A shift of pH towards basic values by addition of bases or by hydrolysis.
Substitution of flocculant cations, present in the double layer of clays, with alkaline cations.
Increase of negative charge on argillaceous particles by adsorption of anions with elevated electric field.
Addition of a protective
colloid
.
Elimination of flocculant ions which might be present in solution, via
precipitation
or formation of coordination complexes. For example via the following reactions:
BaCO
3
+ SO
4=
= BaSO
4
+ CO
3=
Na
2
CO
3
+ Ca
2+
= CaCO
3
+ 2Na
BaCO
3
+ Ca
2+
= CaCO
3
+ Ba
2+
Normally deflocculants act via a combination of the above-mentioned mechanisms and can be of either organic or inorganic nature.
Main Deflocculants
Organic
Inorganic
Humic acids and derivatives
Sodium and potassium carbonates
Alkaline lignosulfonates
Sodium and potassium hydroxides
Tannin compounds
Sodium silicates
Polyacrylates and acrylic derivatives
Phosphates and polyphosphates
Polycarbonates
Sodium and ammonium oxalates
Sodium citrate
Gum arabic
Low viscosity Na-CMC
The position of the point of minimum viscosity is affected by slip density
This graph shows that addition of a deflocculating substance causes viscosity reduction to a point at which the forces of attraction are neutralized. At this point, called "full deflocculation", viscosity reaches its minimum value and subsequent additions of deflocculants have an adverse effect.
The most efficient compounds having deflocculant action for uses in
ceramics
are
sodium silicate
, polyphosphates (pyro - tripoly - tetrapoly - etc.) and organic sodium and ammonium polyelectrolytes. No single product acts according to all of the mechanisms described above, therefore a mixture of various compounds is usually used, whose combined action is often superior to the sum of their single actions.
For tile pastes, the following products are most commonly used:
Liquid or solid mixtures of sodium silicates, polyphosphates and polyacrylates
Sodium tripolyphosphate
Liquid or solid sodium silicates
Some clays can be easily
deflocculated
using compounds which raise pH, such as sodium silicate or sodium carbonate, as these contain organic material which can react in the presence of an alkaline environment, forming deflocculant compounds.
Bibliography
P. Prampolini, Ceramica Informazione, 311, 1992, pag.88.
MOST COMMON DEFLOCCULANTS
Sodium carbonate
This compound is commonly called "soda" and has the formula Na
2
CO
3
or Na
2
CO
3
.10H
2
O depending, respectively, on whether it is anhydrous or hydrous.
The deflocculating action is carried out by an increase in pH, but the carbonate ion,
before hydrolysis, can react with calcium ions that may be present in the solution, thereby forming CaCO
3
which is insoluble and therefore a
flocculating
element is removed from the suspension.
This carbonate is often used in combination with a silicate, and the resulting mixture,
whose exact proportions have to be arrived at via experimentation, is the traditional
fluidifier for fine tableware,
porcelain
and sanitary fixtures.
Sodium silicate
This is the main deflocculant used for the preparation of pastes for casting or for
refractory
plastics. The ratio of SiO
2
to Na
2
O can vary from 3.75:1 to 1:1 and is available in liquid or solid form.
Sodium silicate increases the pH of the suspension, due to hydrolysis, whereas the silicon
separates out in the form of colloidal
silica
which also performs a role as protective colloid, according to the following reaction:
Na
2
O.nSiO
2
+ H
2
O => nSiO
2
+ 2Na
+
+ 2OH
When used alone, the percentage in pastes varies between 0,3 and 0,7%.
Alkaline lignosulfonates
These compounds are water-soluble by-products from the manufacture of cellulose using the bisulphite method. Their molecular mass varies between 200 and 100,000, but the most common types have a molecular mass around 4000 and contain monomers on which 8 - SO
3
functional
groups can be found, associated with benzene rings. They can also act as binding agents for flocculant cations, but their deflocculant action is carried out by the functional groups already mentioned.
They are anionic polyelectrolytes which are strongly hydrolysed even at pH's below 5 and can be absorbed by argillaceous particles up to a pH of 10. Sure enough, dissociation in sulfonate groups - SO
3
Na- is considerably stronger than in carboxylic or phenolic groups associated with other polymers of natural origin or resulting from synthesis, such as humates.
Polyphosphates
Alkaline polyphosphates (normally from sodium or ammonium) are dissociated in solution and the anions are absorbed onto the clay particles, generating a strongly negative potential. Moreover they are able to capture polyvalent flocculant cations, such as calcium and magnesium, associated with water and
soluble salts
.
Polyphosphates evolve slowly, by hydrolysis, and are transformed into orthophosphates,
thus reducing their deflocculant power with the aging of suspensions.
The main sodium salts used as deflocculants are listed on the following table.
Polyphosphates
Name
Formula
Solubility
Tripolyphosphate
Na
5
P
3
O
10
12% - 140 g/l per 25 C
Pyrophosphate
Na
4
P
2
O
7
5%
Tetraphosphate
Na
6
P
4
O
10
High
Esametaphosphate
(NaPO
3
)
6
Unlimited
Tripolyphosphate
This is a sodium phosphate triple-polymerised so as to form a single molecule with a chain structure.
Its deflocculant power is shown by an increase in negative charge on the surface of the
clay particles, via adsorption of the phosphoric anion, and therefore by an increase of
zeta potential which causes repulsion between the particles.
It also forms insoluble compounds with flocculant anions, removing them from the
dispersive vehicle and preventing their action. In particular, the tripolyphosphate anion
forms complex and highly stable anions with calcium, of type (CaP
6
O
18
)
4-
and (Ca
2
P
6
O
18
)
2-
.
It hydrolyses in water, increasing pH up to 9-10 depending on its concentration.
Products on the market are often a mixture of different salts, mainly anhydrous and
hydrous tripolyphosphates with pyrophosphate, metaphosphate and orthophosphate; in some cases there may be residues of reactants used in preparation of the product, such as monosodic phosphate (NaH
2
PO
4
) and bisodium phosphate (Na
2
HPO
4
). The content of phosphates other than tripolyphosphate must be minimum as these reduce the deflocculant capability of the product.
Tripolyphosphate also exists in two
crystalline
forms with different speeds of dissolution in
water.
Esametaphosphate
As for tripolyphosphate, its deflocculant power is shown by an increase in negative
charge on the surface of the clay particles, via adsorption of the phosphoric anion, and
therefore by an increase of zeta potential which causes repulsion between the particles.
It also forms insoluble compounds with flocculant anions, removing them from the
dispersive vehicle and preventing their action. In particular, the tripolyphosphate anion
forms complex and highly stable anions with calcium, of type (CaP
6
O
18
)
4-
and (Ca
2
P
6
O
18
)
2-
.
Alkaline polyacrylates (Na-NH
4
)
These are polymers of the following type:
- CH
2
- CH -
|
COO
.Na+ n
Molecular mass varies between 1000 and 20,000.
They are effective deflocculants above pH 5 for the dissociation of carboylic groups and for the absorption of polymeric anions on clay particles.
They are highly stable polymers over time and also under variation of temperature.
They do not interact with
plaster
moulds and can also be used for hot casting.
They have been used in the traditional ceramics sector since the 1970's.
Polyacrylic acid is obtained from polymerisation of acrylic acid, and after neutralisation
with soda or ammonium, sodium and ammonium polyacrylates are obtained.
The process allows for adjustment of chain length and it is therefore possible to obtain a
broad range of molecular weights, whose value depends on the properties of the
product.
Polyacrylates with a molecular weight between 1000 and 10,000 are energetic fluidifiers,
whereas those with a weight higher than 10,000 increase viscosity in suspensions.
Chains are less rigid and complex than those of CMC and thus products with low
molecular weight cause little water retention.
Polyacrylates reduce interactive forces between particles, attaching themselves to those areas of the particles whose charge is responsible for the formation of three-dimensional structures.
Polyacrylates act more strongly than polyphosphates in reducing tixotropy and yield point, and, like them, are strong sequestrators of polyvalent ions.
In case of excessive dosage, yield point can be reduced to zero, in which case
sedimentation may occur.
Bibliography
D. Chiavacci, Ceramica Informazione, 355, 1995, p. 593
Polymers with low molecular weight of natural origin or from synthesis
The functional groups of those polymers responsible for electrostatic interaction between molecules absorbed on clay particles are essentially:
-COOH; -SO
3
H; -SO
4
H; -OH; -NH
2
-R-COOH
One can list gum arabic, alginates and low molecular weight and low viscosity
carboxymethylcellulose, starch derivatives, and vegetal gum and protein derivatives.
Barium carbonate, BaCO
3
This is not a true deflocculant, but it aids deflocculation by precipitating the sulphate ion
which prevents the process, and is often associated with calcium, magnesium and iron
which are flocculant ions.
The anion SO
4
= is easily absorbed by clay particles, also in substitution of hydroxyls, and
prevents reduction of zeta potential.
Barium carbonate is used, even if not very soluble, as it precipitates the sulphate ion easily, whereas barium chloride is soluble but would carry barium ions into the solution which in excess would act as flocculants.
BaCO
3
must be added before the deflocculants; quantity varies between 0.02 and 0.1%.
Related Information
Delflocculation accomplishes the seemingly impossible
This picture has its own page with more detail,
click here
to see it.
It is possible to get that 3000g of
porcelain
powder into this 1100g of water! And the fluid
slurry
produced, 2250cc, will fit into the front container. How is this even possible? The water has 11 grams of
Darvan
7 deflocculant in it, it causes the clay particles to electrolytically repel each other! An awareness of “this magic” can help give you the determination to master
deflocculation
, the key enabler of the
slip casting
process. Determination? Yes, the process is fragile, you must develop the ability to “discover” the right amount of Darvan for your clay mix and water supply. And the ability to recognize what is wrong with a slurry that is not working (too much or little water, too much or little deflocculant).
Links
Glossary
Deflocculation
Deflocculation
is the magic behind the ceramic casting process, it enables slurries having impossibly low water contents and ware having amazingly low drying shrinkage
Glossary
Zeta Potential
Articles
Understanding the Deflocculation Process in Slip Casting
Understanding the magic of
deflocculation
and how to measure
specific gravity
and
viscosity
, and how to interpret the results of these tests to adjust the slip, these are the key to controlling a casting process.
Typecodes
Electrolyte
Materials used to control
slurry
properties of glazes and slips (vicosity,
specific gravity
).
PayPal
No
tracking,
No
ads,
No
paywall,
No
transient content!
Just organized, concise information constantly updated and improved.
Was this helpful? Consider supporting me.
By Nilo Tozzi
Got a Question?
Buy me a coffee and we can talk
https://digitalfire.com
, All Rights Reserved
Privacy Policy
