Repository: AngelOnFira/potter

# clay-knowledge

clay-knowledge is an open archive and modern rebuild of **[digitalfire.com](https://web.archive.org/web/2026/https://digitalfire.com)** — Tony Hansen's 35-year ceramics and glaze-chemistry reference, which shut down on 2026-06-26. It preserves the site from the Internet Archive and re-publishes the knowledge core — materials, oxides, minerals, glossary, articles, recipes, tests, hazards, and firing schedules — as a fast, searchable static site, enriched with typed oxide chemistry (analyses, Seger unity formulas, and Stull charts).

---

File: data/digitalfire-archive/article/107.txt
Digitalfire will shut down on June 26. I no longer have the authority to grant exemption to a section in the Terms and Conditions of using material in the Insight-Live account from which I built the source material. While there are ways to comply with the take-down order, they are beyond my means because of how complex and large the site has become in the past 35+ years. It has been a wild ride for a shy prairie boy, thanks to everyone for your support. Insight-live.com is not affected by this.
All Articles
A ChatBot gives jaw-dropping glaze recipe advice - Jan 2025
A Low Cost Tester of Glaze Melt Fluidity
A One-speed Lab or Studio Slurry Mixer
A Textbook Cone 6 Matte Glaze With Problems
Adjusting Glaze Expansion by Calculation to Solve Shivering
Alberta Slip, 20 Years of Substitution for Albany Slip
An Overview of Ceramic Stains
Are You in Control of Your Production Process?
Are Your Glazes Food Safe or are They Leachable?
Attack on Glass: Corrosion Attack Mechanisms
Ball Milling Glazes, Bodies, Engobes
Binders for Ceramic Bodies
Bringing Out the Big Guns in Craze Control: MgO (G1215U)
Can We Help You Fix a Specific Problem?
Ceramic Glazes Today
Ceramic Material Nomenclature
Ceramic Tile Clay Body Formulation
Changing Our View of Glazes
Chemistry vs. Matrix Blending to Create Glazes from Native Materials
Concentrate on One Good Glaze
Copper Red Glazes
Crazing and Bacteria: Is There a Hazard?
Crazing in Stoneware Glazes: Treating the Causes, Not the Symptoms
Creating a Non-Glaze Ceramic Slip or Engobe
Creating Your Own Budget Glaze
Crystal Glazes: Understanding the Process and Materials
Deflocculants: A Detailed Overview
Demonstrating Glaze Fit Issues to Students
Diagnosing a Casting Problem at a Sanitaryware Plant
Drying Ceramics Without Cracks
Duplicating Albany Slip
Duplicating AP Green Fireclay
Electric Hobby Kilns: What You Need to Know
Fighting the Glaze Dragon
Firing Clay Test Bars
Firing: What Happens to Ceramic Ware in a Firing Kiln
First You See It Then You Don't: Raku Glaze Stability
Fixing a glaze that does not stay in suspension
Formulating a body using clays native to your area
Formulating a Clear Glaze Compatible with Chrome-Tin Stains
Formulating a Porcelain
Formulating Ash and Native-Material Glazes
G1214M Cone 5-7 20x5 glossy transparent glaze
G1214W Cone 6 transparent glaze
G1214Z Cone 6 matte glaze
G1916M Cone 06-04 transparent glaze
Getting the Glaze Color You Want: Working With Stains
Glaze and Body Pigments and Stains in the Ceramic Tile Industry
Glaze Chemistry Basics - Formula, Analysis, Mole%, Unity
Glaze chemistry using a frit of approximate analysis
Glaze Recipes: Formulate and Make Your Own Instead
Glaze Types, Formulation and Application in the Tile Industry
Having Your Glaze Tested for Toxic Metal Release
High Gloss Glazes
Hire Us for a 3D Printing Project
How a Material Chemical Analysis is Done
How desktop INSIGHT Deals With Unity, LOI and Formula Weight
How to Find and Test Your Own Native Clays
I have always done it this way!
Inkjet Decoration of Ceramic Tiles
Is Your Fired Ware Safe?
Leaching Cone 6 Glaze Case Study
Limit Formulas and Target Formulas
Low Budget Testing of Ceramic Glazes
Make Your Own Ball Mill Stand
Making Glaze Testing Cones
Monoporosa or Single Fired Wall Tiles
Organic Matter in Clays: Detailed Overview
Outdoor Weather Resistant Ceramics
Painting Glazes Rather Than Dipping or Spraying
Particle Size Distribution of Ceramic Powders
Porcelain Tile, Vitrified Tile
Rationalizing Conflicting Opinions About Plasticity
Ravenscrag Slip is Born
Recylcing Scrap Clay
Reducing the Firing Temperature of a Glaze From Cone 10 to 6
Setting up a Clay Testing Program in Your Company or Studio
Simple Physical Testing of Clays
Single Fire Glazing
Soluble Salts in Minerals: Detailed Overview
Some Keys to Dealing With Firing Cracks
Stoneware Casting Body Recipes
Substituting Cornwall Stone
Super-Refined Terra Sigillata
The Chemistry, Physics and Manufacturing of Glaze Frits
The Effect of Glaze Fit on Fired Ware Strength
The Four Levels on Which to View Ceramic Glazes
The Majolica Earthenware Process
The Potter's Prayer
The Right Chemistry for a Cone 6 Magnesia Matte
The Trials of Being the Only Technical Person in the Club
The Whining Stops Here: A Realistic Look at Clay Bodies
Those Unlabelled Bags and Buckets
Tiles and Mosaics for Potters
Toxicity of Firebricks Used in Ovens
Trafficking in Glaze Recipes
Understanding Ceramic Materials
Understanding Ceramic Oxides
Understanding Glaze Slurry Properties
Understanding the Deflocculation Process in Slip Casting
Understanding the Terra Cotta Slip Casting Recipes In North America
Understanding Thermal Expansion in Ceramic Glazes
Unwanted Crystallization in a Cone 6 Glaze
Using Dextrin, Glycerine and CMC Gum together
Volcanic Ash
What Determines a Glaze's Firing Temperature?
What is a Mole, Checking Out the Mole
What is the Glaze Dragon?
Where do I start in understanding glazes?
Why Textbook Glazes Are So Difficult
Working with children
The Whining Stops Here: A Realistic Look at Clay Bodies
Description
Jonathan Kaplan overviews clay bodies, body materials and body types, how they are formulated and tested, how to protect yourself when buying prepared bodies, how to take responsibility.
Article
So what's all this brouhaha over
clay bodies
? More Sturm und Drang over not getting the results that you expected? Whining to your colleagues that you are just not satisfied with your clay? One of the problems is that we don't know the right questions to ask. Obviously, if it is in the catalog, and they wax ebulliently over its characteristics, it will work. Well, chances are that it may, and chances are that it may not. As Rocky Rococo said to Nick Danger "Maybe yes, maybe no!" Lets learn to ask some appropriate questions so that our wares are better because we have some basic clay information.
BENEFICIATION
We assume that what comes out of the bag or out of the box is indeed what we have paid for (perhaps!) and will perform with all the attributes and accolades accorded to it. Again, maybe yes, maybe no. What we have purchased are materials that bear some resemblance to an idea of a fired product that we have seen or experienced, and chemically, it may be similar to its quantitative analysis furnished by the manufacturer. It may work well, but the final fired product may be problematic. Defects in color and texture, occurrences of foreign matter, glaze related problems, cracking, etc. only to mention a few could be encountered. We take for granted what we read. This is clearly a case of what we don't know will hurt us. More specifically, we produce inferior quality ware because we don't understand the nature of the material. Our frustration grows as the quantity of seconds gets tossed into the dumpster or trucked to the landfill. Or, sold as seconds.
Studio situations and often finances dictate that we do not beneficiate our raw materials. This is a first line of defense in an industrial situation where the raw materials are beneficiated, or, aptly translated, "made better." Our
clay body
producers take only the minimum necessary steps to insure that the finished body is comprised of ingredients that are free from contamination. And clay materials can be full off them. For example, screening low mesh and low grade fire clays to remove offending lime products. In the studio, this is a difficult, labor intensive, and huge financial undertaking.
While we could pass a few hundred pounds of 28 mesh material through a 50 mesh screen in about an hour, it is not something that we wish to do on a daily or weekly basis. If we truly want to have wonderful plastic clay, it involves first blending the clays and other additions, fillers, fluxes, etc., as a slip to achieve the maximum wetting of the clay materials. Next, the materials are passed through a
vibrating sieve
that removes larger particle sized materials, junk, etc., allowing the appropriately sized
slurry
to be pumped into a
filter press
to be dewatered. After the cakes are dewatered to the desired moisture content, they are pugged and deaired, ready for use. A good example to experience the differences between clay that is mixed as a slip and clays that are not is to mix about 100 pounds of your clay body as a slip, dry it on a
plaster bat
, wedge and throw it. Or take a 25 pound hunk of your prepared clay body. Dry it out, pulverize it as best you can,
slake
it and mix it into a slurry. Dry it out and throw it. Compare both to a conventionally mixed body.
This process yields clay of unparalleled quality, but the space considerations, the financial demands of such a system often place this method well beyond the reach of studio potters and even clay body producers. It is far easier and far less expensive to blend the weighed materials in a muller or pre-pugger with the necessary water, drop it into a deairing pug mill, and bag it and box it. It works. The clay quality is usually quite high and is very usable by a vast number of potters. But the materials are not wetted optimally, and the offending large size "stuff" is still in the mix. It may not haunt you now at this moment, but take my word, it most certainly will at some time in the future. While the body may appear plastic and have good workability, it is probably quite short.
Clays
No clay stays the same from lot to lot, and therefore characteristics that we have come to expect from our old trusty and reliable clay body will be noticeably different over time. As indicated above, studio potters cannot beneficiate materials on the level that is needed to insure reliable and consistent results. But we can have some better information. It doesn't matter if you are buying clay in a box, or mixing your own clay from bagged materials. The problems are the same.
While not intended as a primer on the formation of clays through geologic weathering of feldspathic materials, we know that what we now use in our studios and in our production has been formed a long time ago. It is precisely this fact that gives us the variation in our raw materials that is problematic. But it is not only the variation in clay makeup from pit to pit, it can be a function the machine operator removing the overburden, or the front end loader driver taking clay from the seam. Or how the clay is laid down in the shed, then subsequently removed to the crushers, dry pans, dryers, and mullers. After all, its nature's variations and then possible human error as well as miscalculation. How then can we make sure that what we end up using will work for us in the manner that we need?
Never assume that what is written about a clay body or material will mean that all these qualities will work for you. And also never assume that your supplier has on-going testing or even a testing lab. While the physical and
chemical analysis
of a clay does indeed provide specific guidelines, that's all they are. For example, how many times has the color of AP Green 28 mesh Missouri
Fireclay
been different? The chemical analysis is the same in the last lot. What does this mean to us in the studio? It means precisely that we need to exercise care in the use of this product, as well as many others in the formulation of our clay bodies. Is there something wrong with the product because the color has changed? Probably not, but the color is an indication that there have been changes in the material coming from the pit and this could adversely effect your clay body.
Here's a quick and dirty way to see exactly what I mean. Select some primary clays and some secondary clays from your studio. Lets use
Redart
, Old Mine 4, Foundry Hill, Yellow Banks, AP Green,
EPK
, and Tile 6 clay. Scoop a good amount of material and mix an appropriate quantity of water to make a loose slurry with your mixing device. Mix well.
Sieve
each mix through a 60 mesh screen, and look closely at what does not pass through. There will be clay material on the screen, but there will also be other "stuff." This is the garbage that directly impacts our wares. The screen residue will be very apparent in the Redart, and ball clays, and the least noticeable in the
kaolin
.
This other stuff is the
LOI
, or the loss on ignition. The stuff that burns out. One wonders how we have learned for so long to use products that have huge
LOI
factors. If we ask our clay body manufacturers what are the ingredients in a particular mix, most of the time they will act as if it is a high level top security request, request denied. Ask them about the LOI, what ball clays have been used, and if a DTA been run on this particular lot. (More on DTA testing later.) If they won't provide you with accurate information ( and I know that you really don't want quantities of each materials so you can go make the body in your studio, right?) take your business elsewhere and find a manufacturer that is willing to work with you and stand behind their products when the going gets tough, because at some point in your clay working career, it most certainly will. Trust me on this one.
Perhaps this particular seam of clay is higher in
silica
than the thousands of tons that came before it last month or so. Could lead to possible
dunting
problems in the formulated body, and later, related glaze problems also. Not to mention the associated lime problems with fireclay mining. 28 mesh material is fine for industrial fireclay
mortar or hard
firebrick
, but not an appropriate grind for studio use. Hawthorne clay is now offered in a 50 mesh grind, much more suited for pottery making as the chances of lime pop outs are significantly reduced. Other manufacturers of prepared bodies offer screened fireclay. What does this mean? What size screen? Is the resulting screened material retested for lime? What about the high silica content in fireclays?
Fireclays are exceedingly problematic and in my estimation, the weak link in all
stoneware
bodies. Our industry counterparts would look askance with dismay at even any notion of "fireclay" in a clay body, be it a plastic formula or one for casting. There are "really no good fireclays and more" is something that I have heard for many years since the last bag of Pine Lake 50 mesh went into my mixer. While in general this is true, it may be worthy to venture that fireclays are dirty, full of problems, their only benefit being the addition of a moderately plastic, more
refractory
, toothy addition to a body. In my book, not a necessary addition and one that I would eliminate completely from a stoneware body in my shop.
What To Do?
Most ceramic clays with the exception of coarse grained materials such as fireclays and bonding clays (28-50 mesh products) are airfloated. Use of
200 mesh
air floated materials have long term benefits for any clay body in any temperature range. Typically, ball clays, some red clays,
earthenware
clays and stoneware clays are usually air floated and provide a distribution of various clay
particle sizes
that are necessary for optimum qualities in a body formulation. Be it a liquid
casting slip
, a plastic body for
throwing
,
jiggering
, or hydraulic pressing, all clay bodies benefit from a mix of different particle sized materials. Note, not mesh size, but particle size. All clay processors can provide a screen analysis for their products.
Never rely or even depend on one
ball clay
, one kaolin, or one stoneware or earthenware clay in the total formula. For instance, if a plastic formula suggests 25 parts of kaolin, use part EPK and part Tile 6 or Pioneer. A casting formula lists 20 parts of Tile 6? Use some EPK and Velvacast along with the Tile 6. Airfloated ball clays have a high
lignin
content and benefit from a diverse mix also. While the "Old Mine" of Old Mine 4 has changed over the years, it is still a reliable clay even though it is significantly high in iron. It can benefit from the addition of other ball clays such as XX Sagger, Thomas Ball, Spinks Blend, and others. If a light firing ball clay composition is required, use Starcast with perhaps some Foundry Hill Creme. By diversifying your materials there is a statistically wider baseline as well as less of a chance of one singular material contributing to your clay body malaise.
Earthenware bodies in the 06-04 range can be made from ball clays, red clays, and fluxes such as
Talc
, Neph Sy, or some
frit
. Bodies in this range don't have much of a clay/glaze
interface
. A such, this temperature range exhibits noticeable glaze flaws as
crazing
and
shivering
in the ware. Also, at this temperature range, the body is not well-glassified and is still quite punky, basically unvitrified. Suitable eutectics are difficult to achieve in this range also. With the addition of a frit to the body, proper
vitrification
can be achieved but the body has a very narrow range in the
bisque
before it becomes too tight so as not to readily accept a glaze coating.
PV clay
is a suitable addition at this range, and so is Cedar Heights Red Art. Various formulas of Red Art, Ball Clay, and Talc exist at this temperature range. Many "hobby bodies" for casting are various combinations of talc, ball clay, some PV clay, and
deflocculation
. An excellent addition at this range is Pyrophyllite, used in conjunction with some talc. Additions of silica at this range should be avoided. I remember using a clay body many years ago that was primarily Jordan Clay, (now long gone into clay heaven) and some spar. The blend was beautiful to throw on the wheel but horrible to stick up handles, spouts, etc. This formula needed some coarse-grained kaolin for proper
particle size distribution
. At this temperature range, Red Art is a wonderful addition for
terra cotta
formulas. Care should be taken with this material as it does exhibit fluxing power and can over-vitrify a body that contains other fluxes. Neph Sy can also be used at this range, but again, some caveats apply in forming powerful eutectics with a frit, talc, or what ever other flues you may use. EPK and other kaolins can be used in this range promoting better workability, better drying characteristics, and ultimately, better ware.
Casting bodies in this range are also easy to achieve using the above materials.
Casting bodies
are usually half plastics and half non-plastics, with perhaps some variations over or under the 50% limit. Many commercial casting "hobby bodies" are half Talc, half Ball Clay, with perhaps some PV clay and of course deflocculation. The addition of pyrophyllite to the non-plastics side of any
casting body
can significantly improve vitrification as well as casting rate.
Mid-range bodies in the cone 4-6 range can begin to use Silica,
Feldspar
, as well as Neph SY and Talc in combinations for the non-plastic part of a body formula. A good rule of thumb is a 70 plastic/30 non-plastic body, with a combination of fluxes and Silica for proper vitrification. 80/20 bodies can work also.
Porcelain formulas in this range need more
flux
as the kaolins are quite refractory. A body can be as much as 40 parts silica and flux and 60 parts clay. And of course, there are other many formulas and combinations of materials that work.
At the higher temperature range of cone 8-11, the 70/30 and 80/20 arrangement works fine for stoneware bodies. Particular attention should be placed on including enough Silica in the body to produce a good glass within the structure. Most potters use stoneware formulas that are significantly low in Silica, and the resulting body is not quite
vitrified
. Can measures be taken to include enough spar to melt the Silica without leaving any excess free silica.
Porcelain bodies at the cone 9-11 range are some variation on a classic equal parts kaolin, ball clay, silica and spar arrangement. Additions of ball clay in a
porcelain
body compromise
translucency
unless a very white or light-burning ball clay is used. While porcelain bodies "throw like butta" they do pose forming problems in that they are quite non-plastic. Even with the addition of plastic kaolins, one needs to include some Macaloid (a beneficiated Hectorite) or
Bentonite
to increase
plasticity
.
Grog in a clay body is a potential problem source.
Grog
is basically ground-up firebrick seconds, or "culls." If these bricks are seconds other then out of dimensional tolerance, why put "second" quality materials into your first-class clay body. Coarser grogs are quite problematic. The finer mesh materials just act as silica in the body.
There are two types grog materials that I would recommend. For stoneware bodies, Mulcoa, a domestically manufactured and formulated
calcine
is available in many sizes. White bodies can benefit from Molochite, a white calcine from England available in some fine mesh sizes. The downside to use of these products is an increase in the per-pound cost of the body.
Questions We Need to Ask
What do we need to ask clay body manufacturers so that we can get a clear picture of what we will use to produce our wares?
Are raw materials tested before they are mixed? A simple test with hydrochloric acid will show the presence of lime in fireclay. Are coarse fireclays sieved before they go into the muller or prepug? What size screen? What tests on the finished bodies are run? Are they fired in both oxidation and reduction atmospheres? How much reduction? Any standard here? How do you test for clay fit? How often do you run shrinkage and absorption testing? What about testing to determine if the clay body is oven-proof? And very important, do you test for free silica? Do you run DTA tests to show those exothermic and endothermic peaks, indicating quartz inversions and potential problems? Are these graphs available and made part of the suppliers reference for customers?
DTA testing is overlooked and ignored in the studio. While such testing is not overly expensive, nonetheless studio potters ignore it. What DTA testing of your clay body provides is a precise footprint, so to speak, of the changes that happen upon heating and cooling. Specifically, the quartz-related changes, or inversions, that can render a specific composition useless. I'm sure we are all familiar with the alpha-beta inversion, but what of some of the other overlooked ones? Low-temperature dunts in your bisque firings? Might be those highly silica-laden ball clays cooling to quickly under 400 degrees F. DTA tests provide graphs of these peaks and valleys that can pin-point these very important changes in your clay bodies. It seems to me that if our livelihood depends on the correct formulation of balanced, well-structured and formulated compositions, does it not seem to follow that to protect ourselves and our customers, every avenue needs to be followed, every test that can be done should and must be done? Why do we take for granted that all materials will give us predictable results? We need to take more responsibility and not depend on others.
Taking Responsibility
So where do we go from here? Here are some basic guidelines for clay body formulation.
There are many formulas for clay bodies. Look critically at your formula and eliminate or decrease the fire clay content. Use only screened Fireclays, or screen them yourself. Hawthorne Fireclay is available in a 50 size. Avoid coarse fireclays. Use stoneware clays and ball clays that are airfloated. Diversify these additions with more than one Fireclay, stoneware clay, or earthenware clay. Use a combination clean ball clays. Use kaolins liberally. Excellent stoneware bodies can be made with Ball Clays, Kaolins, Silica, Spar, and Pyrophyllite. Color in these bodies can be achieved with a small percentage of Red Art or
Iron Oxide
. Tooth or texture can be easily obtained with Mulcoa or Molochite, or even a quality
silica sand
. Contact the producer of your clays and they will provide you with much useful information.
Buying "clay in a box" poses other issues. You can ask your supplier if the component clays are screened before they are wet mixed. Do they test the component clays? If so, how? Do they test the mixed bodies for shrinkage, absorption, at what is the date of the most current testing? How is their moisture content arrived at and what do they measure it with?
Most important, do they run a DTA test on each production run and can you see the resulting graph? If they won't give you a straight answer, find another supplier who will. Don't settle for excuses or lame assertions that "This clay works. Its worked for plenty of potters before you and will probably work for you as well as others in the future." Your art and craft depend on quality clay.
For prepared casting slips, is the slip sieved before shipping? What deflocculation system is use? Soda Ash and
Sodium Silicate
? A polyacrylate system? What is the recommended
specific gravity
and
viscosity
? Do they use a Brookfield viscosimeter or a Lehman? For dry casting slips, is soda ash mixed in? What percentage of water is required? Do they have published deflocculation curves for their casting bodies?
Once we become more proactive, we can and will find that our attitudes about our work are better because we have taken responsibility for our wares from the beginning.
A potter for over 25 years, Jonathan Kaplan holds a BFA from Rhode Island School of Design and an MFA from Southern Illinois University. A master potter and mold maker, Jonathan is the owner of Ceramic Design Group LTD, a ceramic manufacturing and design company. He is also an adjuct faculty member at Colorado Mountain College. When time permits, Jonathan enjoys skiing, inline skating, and cycling in the high country of Steamboat Springs Colorado.
Related Information
Links
Articles
Rationalizing Conflicting Opinions About Plasticity
How can two potters have completely different opinions about the
plasticity
and workability characteristics of the same clay body
PayPal
No
tracking,
No
ads,
No
paywall,
No
transient content!
Just organized, concise information constantly updated and improved.
Was this helpful? Consider supporting me.
By Jonathan Kaplan
Got a Question?
Buy me a coffee and we can talk
https://digitalfire.com
, All Rights Reserved
Privacy Policy

File: data/digitalfire-archive/article/111.txt
Digitalfire will shut down on June 26. I no longer have the authority to grant exemption to a section in the Terms and Conditions of using material in the Insight-Live account from which I built the source material. While there are ways to comply with the take-down order, they are beyond my means because of how complex and large the site has become in the past 35+ years. It has been a wild ride for a shy prairie boy, thanks to everyone for your support. Insight-live.com is not affected by this.
All Articles
A ChatBot gives jaw-dropping glaze recipe advice - Jan 2025
A Low Cost Tester of Glaze Melt Fluidity
A One-speed Lab or Studio Slurry Mixer
A Textbook Cone 6 Matte Glaze With Problems
Adjusting Glaze Expansion by Calculation to Solve Shivering
Alberta Slip, 20 Years of Substitution for Albany Slip
An Overview of Ceramic Stains
Are You in Control of Your Production Process?
Are Your Glazes Food Safe or are They Leachable?
Attack on Glass: Corrosion Attack Mechanisms
Ball Milling Glazes, Bodies, Engobes
Binders for Ceramic Bodies
Bringing Out the Big Guns in Craze Control: MgO (G1215U)
Can We Help You Fix a Specific Problem?
Ceramic Glazes Today
Ceramic Material Nomenclature
Ceramic Tile Clay Body Formulation
Changing Our View of Glazes
Chemistry vs. Matrix Blending to Create Glazes from Native Materials
Concentrate on One Good Glaze
Copper Red Glazes
Crazing and Bacteria: Is There a Hazard?
Crazing in Stoneware Glazes: Treating the Causes, Not the Symptoms
Creating a Non-Glaze Ceramic Slip or Engobe
Creating Your Own Budget Glaze
Crystal Glazes: Understanding the Process and Materials
Deflocculants: A Detailed Overview
Demonstrating Glaze Fit Issues to Students
Diagnosing a Casting Problem at a Sanitaryware Plant
Drying Ceramics Without Cracks
Duplicating Albany Slip
Duplicating AP Green Fireclay
Electric Hobby Kilns: What You Need to Know
Fighting the Glaze Dragon
Firing Clay Test Bars
Firing: What Happens to Ceramic Ware in a Firing Kiln
First You See It Then You Don't: Raku Glaze Stability
Fixing a glaze that does not stay in suspension
Formulating a body using clays native to your area
Formulating a Clear Glaze Compatible with Chrome-Tin Stains
Formulating a Porcelain
Formulating Ash and Native-Material Glazes
G1214M Cone 5-7 20x5 glossy transparent glaze
G1214W Cone 6 transparent glaze
G1214Z Cone 6 matte glaze
G1916M Cone 06-04 transparent glaze
Getting the Glaze Color You Want: Working With Stains
Glaze and Body Pigments and Stains in the Ceramic Tile Industry
Glaze Chemistry Basics - Formula, Analysis, Mole%, Unity
Glaze chemistry using a frit of approximate analysis
Glaze Recipes: Formulate and Make Your Own Instead
Glaze Types, Formulation and Application in the Tile Industry
Having Your Glaze Tested for Toxic Metal Release
High Gloss Glazes
Hire Us for a 3D Printing Project
How a Material Chemical Analysis is Done
How desktop INSIGHT Deals With Unity, LOI and Formula Weight
How to Find and Test Your Own Native Clays
I have always done it this way!
Inkjet Decoration of Ceramic Tiles
Is Your Fired Ware Safe?
Leaching Cone 6 Glaze Case Study
Limit Formulas and Target Formulas
Low Budget Testing of Ceramic Glazes
Make Your Own Ball Mill Stand
Making Glaze Testing Cones
Monoporosa or Single Fired Wall Tiles
Organic Matter in Clays: Detailed Overview
Outdoor Weather Resistant Ceramics
Painting Glazes Rather Than Dipping or Spraying
Particle Size Distribution of Ceramic Powders
Porcelain Tile, Vitrified Tile
Rationalizing Conflicting Opinions About Plasticity
Ravenscrag Slip is Born
Recylcing Scrap Clay
Reducing the Firing Temperature of a Glaze From Cone 10 to 6
Setting up a Clay Testing Program in Your Company or Studio
Simple Physical Testing of Clays
Single Fire Glazing
Soluble Salts in Minerals: Detailed Overview
Some Keys to Dealing With Firing Cracks
Stoneware Casting Body Recipes
Substituting Cornwall Stone
Super-Refined Terra Sigillata
The Chemistry, Physics and Manufacturing of Glaze Frits
The Effect of Glaze Fit on Fired Ware Strength
The Four Levels on Which to View Ceramic Glazes
The Majolica Earthenware Process
The Potter's Prayer
The Right Chemistry for a Cone 6 Magnesia Matte
The Trials of Being the Only Technical Person in the Club
The Whining Stops Here: A Realistic Look at Clay Bodies
Those Unlabelled Bags and Buckets
Tiles and Mosaics for Potters
Toxicity of Firebricks Used in Ovens
Trafficking in Glaze Recipes
Understanding Ceramic Materials
Understanding Ceramic Oxides
Understanding Glaze Slurry Properties
Understanding the Deflocculation Process in Slip Casting
Understanding the Terra Cotta Slip Casting Recipes In North America
Understanding Thermal Expansion in Ceramic Glazes
Unwanted Crystallization in a Cone 6 Glaze
Using Dextrin, Glycerine and CMC Gum together
Volcanic Ash
What Determines a Glaze's Firing Temperature?
What is a Mole, Checking Out the Mole
What is the Glaze Dragon?
Where do I start in understanding glazes?
Why Textbook Glazes Are So Difficult
Working with children
What is a Mole, Checking Out the Mole
Description
An overview of the meaning of this unit for measuring quantities of molecules by Joseph Herbert and Tom Buck.
Article
What is a Mole?
by Joseph Herbert
When the world was younger and simpler, various people interested in what passed for science in those days investigated gases as a way to find out more about matter in general. Amedeo Avogadro, Conte di Quaregna e Ceretto (1776-1856), was one of these people. Now this was not too long after people had discovered that there even were different gases. For example, oxygen was discovered in 1774 (by Priestly) and shown to be a singular entity (an element) in around 1777 by Antoine Laurent Lavoisier (later killed in the Terror following the French Revolution). By 1811 when Avogadro was working, the idea of gases as elements was fairly strongly established and the relationships of temperature and pressures and volume of gases had been investigated by Boyle and Charles and Gay-Lussac. There were some problems with these gas relationships and those were related to the weight of the identical volumes of different gases. Common gases show a wide range of weights for a given volume and this represented a problem. How do you compare the behavior of different gases when you don't really know how much of any gas you have in your sample?
Fortunately for Conte Avogadro, the ideas of atoms and molecules had been discovered and distributed. Molecules had been shown to be combinations of specific atoms and these combinations of atoms as molecules had constant properties and behaviors. As the idea of atoms developed, a relative scale of ATOMIC WEIGHTS was developed. In the early version of this scale, Oxygen was taken as equaling 16 units. Later, the scale was changed so Carbon was equal to 12 units (the difference was a matter of a fraction of a percent). These arbitrary units were units of relative atomic weight and (roughly) hydrogen is 1, oxygen is 16, and other elements have other weights. Molecules, which are combinations of atoms, have weights equal to the combined weights of the atoms that make up the molecule. For example, Hydrogen gas is made of molecules that contain two hydrogen atoms and so weigh 2 units on the relative atomic weight scale. Oxygen gas, which is also made of two atom molecules, has a weight of 32 units. An example of the molecular weight of a larger molecule is Whiting,
calcium carbonate
, which weighs 100 units. The atoms involved are calcium (40 units), carbon (12 units) and three oxygens (48 units).
What Avogadro was able to show was that for gases, identical volumes of any gas at a standard temperature and pressure will contain an equal number of molecules. If you then weigh the identical volumes for several different gases, you find that the weight of the gas in the volume varies so that the weight of the volume of gas is proportional to the sum of the atomic weights of the atoms that make up the molecules of the gas. Once this idea, that a particular volume of gas was proportional to molecular weight, was shown to be true, it became possible to select a volume of gas that would have a convenient weight. The convenient weight is the molecular weight of the gas expressed in grams. This is called the Gram Molecular Weight.
In the experiments that surround this idea, the standard temperature chosen is 25 degrees C. and the pressure on the gas is chosen as one atmosphere or 760 millimeters of mercury. There is nothing special about these values, the temperature is about average room temperature and the pressure is average atmospheric pressure at sea level. It is only important that everyone doing the experiments uses the same temperature and the same pressure (or makes appropriate corrections). It was eventually shown that a Gram Molecular Weight of a gas, at standard temperature and pressure, would occupy 22.4 liters of volume. Or saying it the other way, 22.4 liters of a gas at standard temperature and pressure contains the number of molecules that weigh as much as the molecular weight of the gas expressed in grams. The number of molecules contained in this volume of gas was given the name MOLE just to confuse future generations of
chemistry
and biology students.
Once the volume of the gas is related to a weight that is related to a number of molecules, a logical question is, "What is that number of molecules that weighs in grams what the molecule weighs in relative atomic weight units?" The number, named after Avogadro, is 6.0221367 x 10 exp23, a very large number, indeed. This is the number of molecules in 22.4 liters of gas at standard temperature and pressure, but it is also the number of molecules in a sample of any material that weighs as much as the molecular weight of the substance expressed in grams. A Gram Molecular Weight of any substance contains Avogadro's number of molecules.
So, it turns out that an amount of any chemical compound that is equal to the combined atomic weights or the molecular weight, expressed in grams, contains 602,213,670,000,000,000,000,000 molecules. This means that 18 grams of water is composed of this many water molecules. 2 grams of hydrogen is this many hydrogen molecules (Hydrogen exists as H2, a diatomic molecule). 12 grams of carbon is this many carbon atoms. 44 grams of
CO2
is this many molecules of carbon dioxide. 100 grams of whiting contains this many calcium carbonate molecules. 238 grams of Uranium is this many Uranium atoms. The list goes on.
The utility of the concept of a MOLE (and the associated Avogadro's Number) as an amount of a material is that it allows you to relate the weight of the material to the number of molecules in that weight. The mole idea also allows you to combine equal amounts (numbers of molecules in each) of two compounds. If you have a gram molecular weight of one compound and a gram molecular weight of another compound, there are equal numbers of molecules in the two weights. If you wanted the two compounds to combine so there was one molecule of each material available to combine with every molecule of the other compound, then mixing the two gram molecular weights would allow this condition. The idea of a mole allows you to produce this kind of combination.
The concept of a mole is relatively simple even though the number of particles in a mole is unimaginably large. By using this idea we can get a better understanding for the combinations that occur in our glazes. We can know how many atoms of each constituent are involved in making our glaze and we can know the ratios between them. We can know how many
flux
atoms there are for each
silica
or alumina molecule and we can know when we alter the recipe to change that relationship what may happen to the glaze. We can use the idea to compare two
glaze recipes
that have no ingredients in common but do have atomic constituents in common. All from the idea of a MOLE. A big number and a big idea.
Checking out The Mole
by chemical engineer Tom Buck
Potters tend to have trouble with the word "mole". They should know that they are by no means the only ones: many scientists will misuse this term, which they encounter infrequently in their fields. For potters, the mole is an essential notion of glaze technology, a division of applied chemistry, or chemical engineering,
ceramics
branch. When scientists in a world congress wanted a term to stand for "amount of substance", they chose "mole" and defined it as follows:
"The mole is the amount of substance of a system which contains as many elementary entities as there are atoms in 0.012 kilograms of carbon 12."
This definition makes today's "mole" the same as the "gram-molecule" of Chemistry invented about 150 years ago, that is, the "amount of substance" in grams that is equal to its molecular weight. In this context, "substance" has a special meaning: namely, that the molecular "species" under consideration is "pure", that is, there are no contaminants. eg, a mole of sodium chloride, NaCl, common table salt, weighs 22.99 + 35.45 = 58.44 grams and exhibits this molar weight in its chemical behaviour (as in a solution or in a salt firing).
As so defined, the mole became a key unit (fundamental unit) of the International System of Weights and Measures (aka Metric System) adopted worldwide, including USA where it is legal although not popular. As a key unit of SI (Systeme International), the mole is a technical unit used mainly by chemists, chemical engineers, ceramic engineers, and potters.
Also, the mole is the only SI unit based on the gram, and so departs from all other SI units that are linked to the kilogram as the accepted unit of mass (matter in the Universe).
The notion of the mole arose from work by an Italian naturalist, Avogadro (1776-1856), who discovered a key constant of Chemistry. His research showed that all gases held the same number, "N", of molecules when they were contained in a specific volume at a standard temperature and pressure, or STP for short. Today, STP is 20 degrees Celsius (aka centigrade) and 1 bar (aka 1 "atmosphere" or 101.3 kilopascals -- the old 760 mm of Hg is obsolete).
Avogadro discovered that a volume of 22.4 litres weighed one mole ("gram-molecule" in his day) when a pure substance was held in that container. He also calculated that this weight represented a vast number, N, of actual molecules of gas, ie, N molecules totaled 6.022 x 10 to the 23rd power (6 followed by 23 zeros). [Every so often IUPAC, the International Union of Pure & Applied Chemists, reports a re-evaluation of N, Avogadro's Number, and lately it offered 6.02252x10E23 which likely will be adjusted again in the coming decade].
The significance of N is that it helps us to grasp what is involved when dealing with fractions of a mole during glaze design work. Although "half a mole", 0.5 mol, seems small, in reality it represents an immense number of individual molecules, in this case, 3.011 x 10E23 molecules. But since these huge numbers are beyond easy manipulation, the mole is a workable substitute.
And if we wish to look at tiny factors of N for reasons of "purity", then we can make use of SI's prefixes. A micromole (one millionth of a mole) of a gaseous substance contains 6x10E17 molecules (23 zeros minus 6 zeros), which is still a huge number; a nanomole (1 billionth of a mole) contains 6x10E14 molecules, and a picomole (1 trillionth of a mole) still contains 6x10E11 molecules.
Molar weights
What are we counting when we say "1 mole of alumina"? Since alumina at room conditions is a
crystalline
substance, we cannot distinguish single individual molecules of
Al
2
O
3
. Our imagination, however, can take us to a Universe where alumina is a gas at STP. The "molar" volume (22.4 L) then would have a weight of 102 grams, or, restating it, 102 grams is the weight of a mole of aluminum oxide.
Now, while N is strictly correct ONLY for gases at STP, one can make a mental stretch and "apply" it to solutions with a known amount of solute in a solvent. Molten glass (ie, glaze) represents a "solvent" in chemical terms, so trace amounts of a colourant, say copper(I) oxide (red), present as 0.1 mol (14.2 grams) in 1000 grams of glass, would represent the solute and consist of a vast number of molecules of
Cu
2
O
in the liquid ("liquidus") ... a ballpark figure might be (repeat, might be) 10E22 molecules of Cu
2
O in 18x10E23 "molecules" of molten glass. That is, even a tiny percentage of red
copper oxide
would have an effect on the molten glass (say, 1 molecule of Cu
2
O to 200 "molecules" of alumino-silicate glass).
So, in a Seger/Unity Formula, we now use the term "mole" to symbolize the number of molecules of a particular substance -- the old term "molecular equivalents" is both obsolete and misleading since there is an assumption that the amount in question is taking the place of 1 atomic weight of hydrogen, which never occurs as such in ceramics. The word mole has no such connotation.
Without the notion of "mole" and Avogadro's Number, the above insights into the makeup of a glaze would be denied to us potters.
Copyright (C) July 2002 by Tom Buck. All rights reserved, including any presentation in electronic form. The individual potter may make one copy for their own use. Please ask Tom Buck for permission to depart from this approval.
For additional information check these links:
http://www.carlton.paschools.pa.sk.ca/chemical/molemass/avogadro.htm
http://www.chemistry.co.nz/avogadro.htm
Related Information
Links
URLs
https://archive.org/details/gri_33125001394697/mode/2up
The collected writings of Hermann August Seger - Internet Archive
The “Seger Formula” was not introduced in one single paper with that title. Rather, it emerged gradually through Hermann Seger’s technical writings on
glaze chemistry
and ceramic analysis during the 1870s–1880s, and was later consolidated in his collected works. Modern ceramic texts later called it the “Seger Formula” or “Seger
Unity Formula
.”
PayPal
No
tracking,
No
ads,
No
paywall,
No
transient content!
Just organized, concise information constantly updated and improved.
Was this helpful? Consider supporting me.
By Tom Buck
Joseph Herbert
Got a Question?
Buy me a coffee and we can talk
https://digitalfire.com
, All Rights Reserved
Privacy Policy
