Repository: AngelOnFira/potter

# clay-knowledge

clay-knowledge is an open archive and modern rebuild of **[digitalfire.com](https://web.archive.org/web/2026/https://digitalfire.com)** — Tony Hansen's 35-year ceramics and glaze-chemistry reference, which shut down on 2026-06-26. It preserves the site from the Internet Archive and re-publishes the knowledge core — materials, oxides, minerals, glossary, articles, recipes, tests, hazards, and firing schedules — as a fast, searchable static site, enriched with typed oxide chemistry (analyses, Seger unity formulas, and Stull charts).

---

File: data/digitalfire-archive/article/203.txt
Digitalfire will shut down on June 26. I no longer have the authority to grant exemption to a section in the Terms and Conditions of using material in the Insight-Live account from which I built the source material. While there are ways to comply with the take-down order, they are beyond my means because of how complex and large the site has become in the past 35+ years. It has been a wild ride for a shy prairie boy, thanks to everyone for your support. Insight-live.com is not affected by this.
All Articles
A ChatBot gives jaw-dropping glaze recipe advice - Jan 2025
A Low Cost Tester of Glaze Melt Fluidity
A One-speed Lab or Studio Slurry Mixer
A Textbook Cone 6 Matte Glaze With Problems
Adjusting Glaze Expansion by Calculation to Solve Shivering
Alberta Slip, 20 Years of Substitution for Albany Slip
An Overview of Ceramic Stains
Are You in Control of Your Production Process?
Are Your Glazes Food Safe or are They Leachable?
Attack on Glass: Corrosion Attack Mechanisms
Ball Milling Glazes, Bodies, Engobes
Binders for Ceramic Bodies
Bringing Out the Big Guns in Craze Control: MgO (G1215U)
Can We Help You Fix a Specific Problem?
Ceramic Glazes Today
Ceramic Material Nomenclature
Ceramic Tile Clay Body Formulation
Changing Our View of Glazes
Chemistry vs. Matrix Blending to Create Glazes from Native Materials
Concentrate on One Good Glaze
Copper Red Glazes
Crazing and Bacteria: Is There a Hazard?
Crazing in Stoneware Glazes: Treating the Causes, Not the Symptoms
Creating a Non-Glaze Ceramic Slip or Engobe
Creating Your Own Budget Glaze
Crystal Glazes: Understanding the Process and Materials
Deflocculants: A Detailed Overview
Demonstrating Glaze Fit Issues to Students
Diagnosing a Casting Problem at a Sanitaryware Plant
Drying Ceramics Without Cracks
Duplicating Albany Slip
Duplicating AP Green Fireclay
Electric Hobby Kilns: What You Need to Know
Fighting the Glaze Dragon
Firing Clay Test Bars
Firing: What Happens to Ceramic Ware in a Firing Kiln
First You See It Then You Don't: Raku Glaze Stability
Fixing a glaze that does not stay in suspension
Formulating a body using clays native to your area
Formulating a Clear Glaze Compatible with Chrome-Tin Stains
Formulating a Porcelain
Formulating Ash and Native-Material Glazes
G1214M Cone 5-7 20x5 glossy transparent glaze
G1214W Cone 6 transparent glaze
G1214Z Cone 6 matte glaze
G1916M Cone 06-04 transparent glaze
Getting the Glaze Color You Want: Working With Stains
Glaze and Body Pigments and Stains in the Ceramic Tile Industry
Glaze Chemistry Basics - Formula, Analysis, Mole%, Unity
Glaze chemistry using a frit of approximate analysis
Glaze Recipes: Formulate and Make Your Own Instead
Glaze Types, Formulation and Application in the Tile Industry
Having Your Glaze Tested for Toxic Metal Release
High Gloss Glazes
Hire Us for a 3D Printing Project
How a Material Chemical Analysis is Done
How desktop INSIGHT Deals With Unity, LOI and Formula Weight
How to Find and Test Your Own Native Clays
I have always done it this way!
Inkjet Decoration of Ceramic Tiles
Is Your Fired Ware Safe?
Leaching Cone 6 Glaze Case Study
Limit Formulas and Target Formulas
Low Budget Testing of Ceramic Glazes
Make Your Own Ball Mill Stand
Making Glaze Testing Cones
Monoporosa or Single Fired Wall Tiles
Organic Matter in Clays: Detailed Overview
Outdoor Weather Resistant Ceramics
Painting Glazes Rather Than Dipping or Spraying
Particle Size Distribution of Ceramic Powders
Porcelain Tile, Vitrified Tile
Rationalizing Conflicting Opinions About Plasticity
Ravenscrag Slip is Born
Recylcing Scrap Clay
Reducing the Firing Temperature of a Glaze From Cone 10 to 6
Setting up a Clay Testing Program in Your Company or Studio
Simple Physical Testing of Clays
Single Fire Glazing
Soluble Salts in Minerals: Detailed Overview
Some Keys to Dealing With Firing Cracks
Stoneware Casting Body Recipes
Substituting Cornwall Stone
Super-Refined Terra Sigillata
The Chemistry, Physics and Manufacturing of Glaze Frits
The Effect of Glaze Fit on Fired Ware Strength
The Four Levels on Which to View Ceramic Glazes
The Majolica Earthenware Process
The Potter's Prayer
The Right Chemistry for a Cone 6 Magnesia Matte
The Trials of Being the Only Technical Person in the Club
The Whining Stops Here: A Realistic Look at Clay Bodies
Those Unlabelled Bags and Buckets
Tiles and Mosaics for Potters
Toxicity of Firebricks Used in Ovens
Trafficking in Glaze Recipes
Understanding Ceramic Materials
Understanding Ceramic Oxides
Understanding Glaze Slurry Properties
Understanding the Deflocculation Process in Slip Casting
Understanding the Terra Cotta Slip Casting Recipes In North America
Understanding Thermal Expansion in Ceramic Glazes
Unwanted Crystallization in a Cone 6 Glaze
Using Dextrin, Glycerine and CMC Gum together
Volcanic Ash
What Determines a Glaze's Firing Temperature?
What is a Mole, Checking Out the Mole
What is the Glaze Dragon?
Where do I start in understanding glazes?
Why Textbook Glazes Are So Difficult
Working with children
Getting the Glaze Color You Want: Working With Stains
Description
There are many things to know about to make the best use of stains, but one often ignored aspect is the relationship between glaze color and chemistry. If you want to control color you need to know about stains and chemistry.
Article
Getting the color you want should be quite easy. Just get a stain, throw it in a
base glaze
and you have it, right? Wrong. Color is unfortunately not something you can easily predict or calculate. It is easy to get
'color'
but it is not easy to get
'the color'
that you might be looking for at the temperature you want it at. People who have considerable experience and know-how in
ceramics
know about color, how to achieve it, enhance it and control it in different glaze base chemistries.
Achieving a specific color has a significant trial and error component. It is not something that is easy to test and put numbers to. There are so many trade-offs in working with ceramic colors: formulations, glazes, temperatures, atmospheres, materials, techniques, and costs.
If you are just entering the world of color control as opposed to color accidents, I recommend that you first develop a reliable and adjustable transparent glaze at the desired temperature
(see the chapter Concentrate on One Good Glaze)
. Then begin adding
colorants
and adjusting the
chemistry
if needed.
The
Digitalfire
Reference Database has a Color subsection in the Properties area, it can help you investigate and achieve the desired color. For example, if you look up cobalt (in the Materials area) there are linked properties for blue that explain how to get a reliable blue and things to watch out for that may alter or hinder the blue coloration. Conversely, in the blue color section of the Properties area you will find the same properties listed, plus all the other ways to achieve blue (using
oxides
and other materials).
Stains
">
How to Work With Stains
Not many things make a new ceramist more excited than the possibility of creating bright glaze colors and decoration. At the same time, few things match the frustration of trying to achieve the needed color with the right surface quality. As most of us know,
metal oxides
are the key to creating color. But not without some trouble. It is true, for example, that a little chrome usually gives green but the shade of green is likely not right. Further, different host glazes will produce different greens and the chemistry of some may not even give green at all. There are other problems with raw colorants too. You will frequently experience specking with powders that have not been ground fine enough and color shifts will be common with different grades or suppliers. Furthermore, the fired color seldom matches the raw color. Seeing a brown, raw glaze fire green or a gray one fire blue is a novelty that quickly wears off when you must visualize fired color when decorating.
Fortunately, stain manufacturers have addressed these problems for us. They have done the endless blending to achieve a myriad of different color shades, and they have established stable "oxide systems", which function more reliably. Many well documented oxide groupings have evolved (e.g. chrome-iron-cobalt-nickel black). Users like us have the benefit of working with more reactive, reliable, and safer materials. And since stain colors have been pre-fired, the raw and fired colors match. Admittedly, for many applications and certain easily achieved colors, the raw metal oxides are suitable and more economical. However, in most cases, when all costs are considered (including development, re-fires, etc.) and when the final quality is evaluated, the stain route can be less expensive.
Unfortunately, suppliers usually have little or no support literature to assist you in creating an effective host glaze for each stain. They traditionally employ specialists that customers can phone for advice. Unfortunately, if you are a potter, this is not really an option, as the stain company cannot possibly field questions from thousands of what they consider casual users. So, it is up to you to make the stain powders cooperate with your glazes.
After finding a supplier, obtain a selection of sample colors and if possible a master list showing each stain, its oxide make-up, and type. First, determine which stains your glaze is compatible with. Remember, stains can be suitable for glazes or bodies or both. A body stain will usually not melt properly in a glaze. The
Digitalfire Reference Library
documents many stains in its materials database. In addition, it outlines major stain systems and what types of applications each is suitable for.
For example here is a report on a generic stain type:
STAIN (BLUE) - CoAlZn Blues
DATE: 10/02/95 
SUPPLIER: GENERIC
DETAIL NOTES
Certain colors may employ controlled quantities of calcium or barium compounds as modifiers.
Color Range
Dark mazarine blue through royal blue to matte blue. Generally darker and more 
violet in shade than zircon-vandium blues.
Specific Gravity: 3.5-4.5
Stability/Kiln Atmosphere
Excellent in most types of glazes and bodies for firing in oxidizing or a 
slightly reducing atmosphere at temperatures over 1450C.
Compatibility
Suitable for blending with most other types of ceramic colors including 
zircon-vanadium blues.
Cost
Cost is low to moderate, increasing as the cobalt content increases.
Note: This description is taken from information provided by Blythe Matthey 
and may or may not apply to stains of this family from other companies.
PROPERTIES
Glaze Color: Blue CoAlZn
Silica
based blues are fusible, tending to soften 
the glaze. This tendency can be overcome by the addition of china clay to the 
glaze.
Underglaze Color: Suitable for use under all types of glazes firing in either 
an oxidizing or a slightly reducing atmosphere at temperatures up to 1450°C. 
Cobalt-silica blues also find wide applications as "oven blues", the color 
being applied over the glaze and fired at the glaze firing temperature.
Body Color: Blue CoAlZn Suitable for all types of bodies and slips for 
firing at temperatures up to 1450°C. Not suitable for
bone china
bodies, 
since cobalt content of the blue combines with the phosphate content of the 
body, producing an unstable violet or reddish shade.
Courtesy Blthye Matthew Corp. information sheet.
It is best to pick just one quality transparent glaze (if you don't have one, start by taking the
opacifier
out of a white). If possible, use one having 10% or more
CaO
and low
MgO
and zinc. Also, it should be ultra clear, bubble and crystal free, fit your
clay bodies
, be adjustable in
melting temperature
and expansion, and use inexpensive materials. If you do not have a such a glaze, the Digitalfire Reference Library has a number for different temperature ranges in its sample recipe database.
Make a beer-mug-sized cylindrical shape out of a white clay (white clays produce the most vibrant colors).
Bisque
fire it, then mix each pure stain with water and paint its own unique identification numbers on the piece. Finally, dip the entire piece in the transparent glaze and fire. Repeat this process on another piece, this time painting them over the glaze. After firing, note the colors that perform well and mark them ready for use. For the ones that do not fire correctly, you have three choices:
Try another stain of the same color but a different
oxide system
.
Research the color system and choose another more compatible host glaze.
Adapt the existing transparent glaze to cooperate with the new colors while maintaining compatibility with ones that already behave.
While it may not be possible for one glaze to cooperate with all colors, it should be feasible to use one glaze and variations thereof.
Your tests will doubtless demonstrate that certain stains are temperamental. Each has its own physical personality. Some are potent, producing intense color in small amounts, while others are much weaker. Some settle quickly in water; others more slowly. Some resist being wetted by an over or underlying glaze melt; others fuse readily. Again, the key to successful color is to harmonize the chemistry of the glaze with the oxide system of the stain.
"...certain stains are temperamental".
Before devoting too much energy to making a glaze-stain combination work, remember that for any given color there are usually a number of oxide systems that a stain manufacturer can employ to produce it (e.g. manganese alumina pinks, chrome tin pinks). As already mentioned, if one does not cooperate with your glaze another might. As luck would have it, manufacturers compete with products in each of the common oxide systems and they advertise these as such. Thus you are never usually stuck with one manufacturer. For example, all of them make one or more chrome-tin pinks, so any information discovered about using this system applies to the products of all companies. Similarly, you will find that while the Digitalfire Reference Library may not document a stain from one manufacturer, a stain of the same type from another may have the information you need.
Over, Under, or Within
You can achieve the color by putting stain in, over, or under a glaze. If you are simply aiming for a colored glaze, then, depending on the potency of the stain and the desired intensity, just add 1%-10% to the glaze batch. However, you may discover that your crystal clear transparent glaze with added stain produces a variegated or
crystalline
surface that varies with
glaze thickness
and firing. With some stains it may be necessary to adjust the glaze to achieve more even color or
ball milling
may improve the situation.
Using stains for colorful brushwork decoration is very popular, and many people just mix the pure stain powder with water and paint it on using watercolor techniques. In general, a stain should be used under a transparent glaze at higher temperatures where edges tend to feather and smear with
overglaze
techniques. The ware can be decorated at the green or biscuit stage, and colors will fire are softer. However, under-glaze stains must have maximum chemical compatibility with the overlying glaze for correct color development. If a stain is used over a glaze, colors are more vibrant, edges of colored areas are softer, and
glaze crawling
due to improper wetting of the underlying stain is reduced. Note that the solvent action of
fritted
glazes is diminished because of the fritting process; therefore these will produce less smudging of colors and
bleeding
edges.
Using a Medium
Whether over or
under glaze
, it is generally better to mix stains with mediums to both extend and condition them. This is because there are a number of problems associated with using a pure stain-water mix for brushwork.
It is expensive.
On absorbent biscuit ware, very quick strokes must be used to avoid excessive buildup.
A covering glaze can
crawl
away because of its inability to wet the body through a layer of stain.
Some stains applied over glaze may tend to resist the glaze melt's efforts to engulf and wet them.
Straight stain will not suspend well in water and the ware cannot be handled easily due to the severe smudging problems.
Thus, a medium should extend the expensive stain and impart
suspending
, melting, drying retardant, and hardening properties while having a sympathetic chemistry and melt stability for the color (for use under glaze hardener is not necessary). In general, the use of some
kaolin
or
bentonite
in the medium mix will impart suspending, retarding, and hardening properties as well as supply Al
2
O
3
to stiffen
the melt
. For overglaze colors, it will be an advantage to add a gum or resin to make the mix paintable and more durable for handling. A melting agent could be as simple as a general purpose
borax
frit
for low-temperature ware (some function much better than others) or a smooth transparent glaze for
stoneware
(it is, of course, possible to adjust the character of the color by using a matte or glossy medium). In theory, only enough
flux
should be added to achieve the required melting action and make the stain collaborate with the glaze. Since some stains will melt to a different extent in the medium than others, tuning the amount of medium to each becomes a way to "level the playing field" as it were. A medium can be tuned to fuse at a particular temperature and its make-up can be adapted to any stain or application desired. The medium can even isolate a stain somewhat from a glaze whose chemistry might be hostile to proper color development. Also, a finely tuned body medium/stain mix can be used on an unglazed body surface to achieve very subtle textured colors. Such a mix can even be applied to a
leather hard
piece for subsequent
incising
through to the body below.
If you do not have a glaze recipe that is compatible with most stains, consult the Digitalfire Reference Library for both a recipe and information on the
glaze chemistry
requirements of the stains you want to use. You can then formulate the medium to work with the desired stains.
Trouble-Shooting Stain Problems
Stain-medium mix is shrinking less than leather-ware and flaking off:
Apply when ware is stiffer and there is less remaining
drying shrinkage
.
Add bentonite to medium, or increase
ball clay
at the expense of kaolin to increase shrinkage.
Apply in a thinner layer.
Do not overmill stain-medium mix.
Stain-medium mix is shrinking more than the ware (producing a crack network of islands with curled edges):
Substitute some
calcined
kaolin at the expense of raw kaolin in the medium recipe.
Reduce ball clay in favor of kaolin in the medium.
Stain decoration is dusting and smudging during handling of ware:
Use a higher clay content in medium.
Apply stain to greenware and bisque it onto the ware before glazing.
Add hardener to stain/medium mix (e.g. resin, gum, acrylic).
Uneven coverage of stain:
Test to find out whether a more even coverage can be obtained over, under, or within the glaze.
Mix stain with medium for more even application.
Spray stain onto ware for more even application.
Use a stain of the same color from a different oxide system to see if one is available that covers better.
Fired glaze surface is
bubbling
or wrinkling:
Each stain has its own personality. Frequently, a stain or stain-medium mix is applied too thickly under or over a glaze. Some stains require a medium with higher flux.
Glaze crawls away from underlying stain:
Some stains tend to do this more than others. Pure stains will almost always cause this, and the solution is to mix them with a medium or apply more thinly.
Stain color is muddy or gray:
See notes on specific stains and make sure your glaze chemistry is compatible with the stain type. Common problems of this type are the use of zinc glazes with stains requiring its absence or using a chrome-tin pink under a glaze lacking calcium (resulting in gray rather than pink).
Porcelain ware provides a base for colors with maximum brightness, whereas buff or red colored clays mute the colors of overlying stains or stained glazes because of the iron content.
White spots on glaze that is over a stain or stain/medium mix:
The slightest imperfection in a clear glaze will show up when viewed against the background of a colored stain. Glazes must be screened finely and mixed well.
Escaping gases of
decomposition
in the body can bubble an underlying glaze up through an overlying stain. Try bisquing higher, firing slower, or adjusting the glaze to begin melting later.
Stained section of glaze is shiny while other areas are matte, or vice versa:
Some stains are
refractory
, some reactory, some inhibit the crystal growth of true mattes, and others encourage it. Often this type of problem can be solved by using the stain on the other side of the glaze in the batch itself or with a different glaze.
Does not paint well and dries too fast:
Add a gum solution to the medium/stain mix to retard the drying and improve flow properties.
Color of stained surfaces is not consistent:
Check for variation in firing temperature within the kiln chamber.
Watch for variation in the thickness of application of the stain or variation in the thickness of the over or underlying glaze.
A reaction between the stain and a chemically incompatible glaze can produce variation in color according to the stain thickness in relation to the glaze thickness.
Related Information
Links
Materials
Stain
Articles
An Overview of Ceramic Stains
Understanding the advantages of disadvantages of
stains
vs. oxide colors is the key to choosing the best approach
Recipes
G2853B - Cone 04 Clear Ravenscrag School Glaze
A
Ravenscrag
Slip base made by simply mixing it 50:50 with a frit
Projects
Stains
PayPal
No
tracking,
No
ads,
No
paywall,
No
transient content!
Just organized, concise information constantly updated and improved.
Was this helpful? Consider supporting me.
By
Tony Hansen
Follow me on
Got a Question?
Buy me a coffee and we can talk
https://digitalfire.com
, All Rights Reserved
Privacy Policy
