Repository: AngelOnFira/potter

# clay-knowledge

clay-knowledge is an open archive and modern rebuild of **[digitalfire.com](https://web.archive.org/web/2026/https://digitalfire.com)** — Tony Hansen's 35-year ceramics and glaze-chemistry reference, which shut down on 2026-06-26. It preserves the site from the Internet Archive and re-publishes the knowledge core — materials, oxides, minerals, glossary, articles, recipes, tests, hazards, and firing schedules — as a fast, searchable static site, enriched with typed oxide chemistry (analyses, Seger unity formulas, and Stull charts).

---

File: data/digitalfire-archive/article/204.txt
Digitalfire will shut down on June 26. I no longer have the authority to grant exemption to a section in the Terms and Conditions of using material in the Insight-Live account from which I built the source material. While there are ways to comply with the take-down order, they are beyond my means because of how complex and large the site has become in the past 35+ years. It has been a wild ride for a shy prairie boy, thanks to everyone for your support. Insight-live.com is not affected by this.
All Articles
A ChatBot gives jaw-dropping glaze recipe advice - Jan 2025
A Low Cost Tester of Glaze Melt Fluidity
A One-speed Lab or Studio Slurry Mixer
A Textbook Cone 6 Matte Glaze With Problems
Adjusting Glaze Expansion by Calculation to Solve Shivering
Alberta Slip, 20 Years of Substitution for Albany Slip
An Overview of Ceramic Stains
Are You in Control of Your Production Process?
Are Your Glazes Food Safe or are They Leachable?
Attack on Glass: Corrosion Attack Mechanisms
Ball Milling Glazes, Bodies, Engobes
Binders for Ceramic Bodies
Bringing Out the Big Guns in Craze Control: MgO (G1215U)
Can We Help You Fix a Specific Problem?
Ceramic Glazes Today
Ceramic Material Nomenclature
Ceramic Tile Clay Body Formulation
Changing Our View of Glazes
Chemistry vs. Matrix Blending to Create Glazes from Native Materials
Concentrate on One Good Glaze
Copper Red Glazes
Crazing and Bacteria: Is There a Hazard?
Crazing in Stoneware Glazes: Treating the Causes, Not the Symptoms
Creating a Non-Glaze Ceramic Slip or Engobe
Creating Your Own Budget Glaze
Crystal Glazes: Understanding the Process and Materials
Deflocculants: A Detailed Overview
Demonstrating Glaze Fit Issues to Students
Diagnosing a Casting Problem at a Sanitaryware Plant
Drying Ceramics Without Cracks
Duplicating Albany Slip
Duplicating AP Green Fireclay
Electric Hobby Kilns: What You Need to Know
Fighting the Glaze Dragon
Firing Clay Test Bars
Firing: What Happens to Ceramic Ware in a Firing Kiln
First You See It Then You Don't: Raku Glaze Stability
Fixing a glaze that does not stay in suspension
Formulating a body using clays native to your area
Formulating a Clear Glaze Compatible with Chrome-Tin Stains
Formulating a Porcelain
Formulating Ash and Native-Material Glazes
G1214M Cone 5-7 20x5 glossy transparent glaze
G1214W Cone 6 transparent glaze
G1214Z Cone 6 matte glaze
G1916M Cone 06-04 transparent glaze
Getting the Glaze Color You Want: Working With Stains
Glaze and Body Pigments and Stains in the Ceramic Tile Industry
Glaze Chemistry Basics - Formula, Analysis, Mole%, Unity
Glaze chemistry using a frit of approximate analysis
Glaze Recipes: Formulate and Make Your Own Instead
Glaze Types, Formulation and Application in the Tile Industry
Having Your Glaze Tested for Toxic Metal Release
High Gloss Glazes
Hire Us for a 3D Printing Project
How a Material Chemical Analysis is Done
How desktop INSIGHT Deals With Unity, LOI and Formula Weight
How to Find and Test Your Own Native Clays
I have always done it this way!
Inkjet Decoration of Ceramic Tiles
Is Your Fired Ware Safe?
Leaching Cone 6 Glaze Case Study
Limit Formulas and Target Formulas
Low Budget Testing of Ceramic Glazes
Make Your Own Ball Mill Stand
Making Glaze Testing Cones
Monoporosa or Single Fired Wall Tiles
Organic Matter in Clays: Detailed Overview
Outdoor Weather Resistant Ceramics
Painting Glazes Rather Than Dipping or Spraying
Particle Size Distribution of Ceramic Powders
Porcelain Tile, Vitrified Tile
Rationalizing Conflicting Opinions About Plasticity
Ravenscrag Slip is Born
Recylcing Scrap Clay
Reducing the Firing Temperature of a Glaze From Cone 10 to 6
Setting up a Clay Testing Program in Your Company or Studio
Simple Physical Testing of Clays
Single Fire Glazing
Soluble Salts in Minerals: Detailed Overview
Some Keys to Dealing With Firing Cracks
Stoneware Casting Body Recipes
Substituting Cornwall Stone
Super-Refined Terra Sigillata
The Chemistry, Physics and Manufacturing of Glaze Frits
The Effect of Glaze Fit on Fired Ware Strength
The Four Levels on Which to View Ceramic Glazes
The Majolica Earthenware Process
The Potter's Prayer
The Right Chemistry for a Cone 6 Magnesia Matte
The Trials of Being the Only Technical Person in the Club
The Whining Stops Here: A Realistic Look at Clay Bodies
Those Unlabelled Bags and Buckets
Tiles and Mosaics for Potters
Toxicity of Firebricks Used in Ovens
Trafficking in Glaze Recipes
Understanding Ceramic Materials
Understanding Ceramic Oxides
Understanding Glaze Slurry Properties
Understanding the Deflocculation Process in Slip Casting
Understanding the Terra Cotta Slip Casting Recipes In North America
Understanding Thermal Expansion in Ceramic Glazes
Unwanted Crystallization in a Cone 6 Glaze
Using Dextrin, Glycerine and CMC Gum together
Volcanic Ash
What Determines a Glaze's Firing Temperature?
What is a Mole, Checking Out the Mole
What is the Glaze Dragon?
Where do I start in understanding glazes?
Why Textbook Glazes Are So Difficult
Working with children
Ball Milling Glazes, Bodies, Engobes
Description
Industries ball mill their glazes, engobes and even bodies as standard practice. Yet few potters even have a ball mill or know what one is.
Article
A true
ball mill
is a
porcelain
jar partly filled with spherical or rounded cylindrical porcelain balls. Industrial versions are made of metal and have porcelain linings. Small scale operations most commonly employ ball mills for grinding glazes. The
suspension
is poured in, a lid secured, and it is rotated on a motorized rack, sometimes for many hours. The tumbling balls within grind particles smaller and smaller as they impact each other (and crush particles that happen to be at the points of contact). The creamier glaze that milling produces applies better, has more stable
viscosity
, fires more consistently and cleaner with less specks and imperfections (eg.
pinholes
and
blisters
), and melts better. Glazes can be overmilled, this can produce solubility,
crawling
,
opacification
and
slurry
issues (since certain materials in the glaze need to be kept above a certain particle size to behave correctly).
Potters and hobbyists are generally not aware of the importance of the ball mill to industrial ceramic ware production. For a small-scale
stoneware
operation it is possible to survive without one using a narrow range of glazes and techniques. But when production is ramped up consistency, reliability of the glaze appearance and defect free ware become paramount. Many materials in
ceramics
are simply not ground fine enough for glazes (they produce fired specks or defects related to expulsion of gases around larger particles); ball, native and slip clays are an example. In other materials fine particles
agglomerate
into larger ones (e.g.
barium carbonate
,
tin oxide
, wollastonite). Others are supplied as a grain-type material rather than a powder and obviously have to be milled (eg.
lithium carbonate
, alumina hydrate).
Engobes
that must be sprayed, sink screened or even inkjet printed must be
ball milled
or nozzles will clog and screen will blind. Obviously, bottled engobes and glazes that potter's buy are ball milled when produced.
Amazingly, many industries routinely grind their body materials in ball mills (e.g. the insulator and even tile industries). One Kalemaden plant we visited in Canakkale, Turkey (one of the largest in the world) airfloats and mills local clays for all their products. They even collect their own flint rocks and break and mill them to round. Companies may be seeking residues of less than 0.1% on
325 mesh
. Other benefits also ensue, including more
plasticity
, better fired
maturity
and strength. The benefits are not only very high quality and defect defect-free products, but better consistency. Typically a slurry of 65% clay and 35% water is made (only possible if
deflocculated
) and ball milled, then dewatered (using filter presses, spray driers, etc) to make powder or pellets. In addition, materials will melt or go into solution in the melting glaze significantly better or sooner if they are ground finer.
Ball mill jars need to be heavy and thick to withstand use. They are expensive, a 1 gallon jar typically costs about $100 US. These jars are not easy to make. They must have a water tight lid and be a true cylinder (or they won't rotate without jumping on the rack). Jars are not glazed on the inside. Lighter duty jars are best made by casting a low shrinkage porcelain. Heavy duty ones must be made using some type of turning process that produces an accurately vertical and round sidewall. It would be extremely difficult or maybe impossible to dry and fire a suitable thick jar made by
throwing
a cylinder shape from a plastic porcelain. Plastic jars are an option for studio use. The grinding action between the jar walls and balls is lost but the balls will still crush the particles between them if you mill for longer periods. Plastic mill jars also run much quieter. Typically small jars have a range of ball diameters from 1-4 cm. The pebbles cost about $6 US per pound and you need about 8-10 lbs for a 1 gallon jar.
A small mill rack is $700-1300 US. However you can build your own (see the links here).  href="https://www.digitalfire.com/gerstleyborate/ballmill/">https://www.digitalfire.com/gerstleyborate/ballmill/
Or you google the booklet "Thoroughly Modern Milling" by Steve Harrison (it is intended to assist the potter in building a  ball mill with a roller
mechanism
to handle a jar in the 3 to 5 gallon range). The text describes how to assemble the parts illustrated in the detail drawings and briefly describes making your own jar and ball from porcelain
clay body
. A4 size, 6 pages of text and 6  x
A3
pages of detail mechanical  drawings. There is one color photograph.
If you are using a ball mill in your operation resist the temptation to think that using one is just a matter of throwing in some pebbles, pouring in the glaze, and turning it on for an hour or so. As a general rule you should mill for the same amount of time, fill the jar to the same level, use the same charge of pebbles and the range of sizes of the pebbles should be controlled (the pebbles wear down over time). There are many finer points to know about using ball mills and industry uses the term "mill practice" to embody them. Variation caused by poor mill practice can create a number of significant fired glaze faults and affect slurry and application properties. To learn more check the book 'Ceramics Glaze Technology'. You should be able to find a copy at one of the used ceramic book vendors or information online.
Related Information
Make your own ball mill rack - Front side
This picture has its own page with more detail,
click here
to see it.
Links
Articles
Glaze Recipes: Formulate and Make Your Own Instead
The only way you will ever get the glaze you really need is to formulate your own. The longer you stay on the glaze recipe treadmill the more time you waste.
Articles
Formulating Ash and Native-Material Glazes
How to have a volcanic ash analysed and them use ceramic
chemistry
to create a glaze that contains the maximum possible amount of the ash for the desired effect
Articles
Make Your Own Ball Mill Stand
Pictures of a
ball mill
rack that you can make yourself
URLs
http://www.wecreate4u.net/dwilliams/mill/mill.html
Another home made
ball mill
rack
URLs
http://www.unitednuclear.com/mills.htm
Ball Mills from United Nuclear
Glossary
Ball milling
A method of grinding particles in ceramic powders and slurries. A
porcelain
, metal or rubber vessel filled with pebbles tumbles and particles are ground between colliding pebbles.
PayPal
No
tracking,
No
ads,
No
paywall,
No
transient content!
Just organized, concise information constantly updated and improved.
Was this helpful? Consider supporting me.
By
Tony Hansen
Follow me on
Got a Question?
Buy me a coffee and we can talk
https://digitalfire.com
, All Rights Reserved
Privacy Policy

File: data/digitalfire-archive/article/206.txt
Digitalfire will shut down on June 26. I no longer have the authority to grant exemption to a section in the Terms and Conditions of using material in the Insight-Live account from which I built the source material. While there are ways to comply with the take-down order, they are beyond my means because of how complex and large the site has become in the past 35+ years. It has been a wild ride for a shy prairie boy, thanks to everyone for your support. Insight-live.com is not affected by this.
All Articles
A ChatBot gives jaw-dropping glaze recipe advice - Jan 2025
A Low Cost Tester of Glaze Melt Fluidity
A One-speed Lab or Studio Slurry Mixer
A Textbook Cone 6 Matte Glaze With Problems
Adjusting Glaze Expansion by Calculation to Solve Shivering
Alberta Slip, 20 Years of Substitution for Albany Slip
An Overview of Ceramic Stains
Are You in Control of Your Production Process?
Are Your Glazes Food Safe or are They Leachable?
Attack on Glass: Corrosion Attack Mechanisms
Ball Milling Glazes, Bodies, Engobes
Binders for Ceramic Bodies
Bringing Out the Big Guns in Craze Control: MgO (G1215U)
Can We Help You Fix a Specific Problem?
Ceramic Glazes Today
Ceramic Material Nomenclature
Ceramic Tile Clay Body Formulation
Changing Our View of Glazes
Chemistry vs. Matrix Blending to Create Glazes from Native Materials
Concentrate on One Good Glaze
Copper Red Glazes
Crazing and Bacteria: Is There a Hazard?
Crazing in Stoneware Glazes: Treating the Causes, Not the Symptoms
Creating a Non-Glaze Ceramic Slip or Engobe
Creating Your Own Budget Glaze
Crystal Glazes: Understanding the Process and Materials
Deflocculants: A Detailed Overview
Demonstrating Glaze Fit Issues to Students
Diagnosing a Casting Problem at a Sanitaryware Plant
Drying Ceramics Without Cracks
Duplicating Albany Slip
Duplicating AP Green Fireclay
Electric Hobby Kilns: What You Need to Know
Fighting the Glaze Dragon
Firing Clay Test Bars
Firing: What Happens to Ceramic Ware in a Firing Kiln
First You See It Then You Don't: Raku Glaze Stability
Fixing a glaze that does not stay in suspension
Formulating a body using clays native to your area
Formulating a Clear Glaze Compatible with Chrome-Tin Stains
Formulating a Porcelain
Formulating Ash and Native-Material Glazes
G1214M Cone 5-7 20x5 glossy transparent glaze
G1214W Cone 6 transparent glaze
G1214Z Cone 6 matte glaze
G1916M Cone 06-04 transparent glaze
Getting the Glaze Color You Want: Working With Stains
Glaze and Body Pigments and Stains in the Ceramic Tile Industry
Glaze Chemistry Basics - Formula, Analysis, Mole%, Unity
Glaze chemistry using a frit of approximate analysis
Glaze Recipes: Formulate and Make Your Own Instead
Glaze Types, Formulation and Application in the Tile Industry
Having Your Glaze Tested for Toxic Metal Release
High Gloss Glazes
Hire Us for a 3D Printing Project
How a Material Chemical Analysis is Done
How desktop INSIGHT Deals With Unity, LOI and Formula Weight
How to Find and Test Your Own Native Clays
I have always done it this way!
Inkjet Decoration of Ceramic Tiles
Is Your Fired Ware Safe?
Leaching Cone 6 Glaze Case Study
Limit Formulas and Target Formulas
Low Budget Testing of Ceramic Glazes
Make Your Own Ball Mill Stand
Making Glaze Testing Cones
Monoporosa or Single Fired Wall Tiles
Organic Matter in Clays: Detailed Overview
Outdoor Weather Resistant Ceramics
Painting Glazes Rather Than Dipping or Spraying
Particle Size Distribution of Ceramic Powders
Porcelain Tile, Vitrified Tile
Rationalizing Conflicting Opinions About Plasticity
Ravenscrag Slip is Born
Recylcing Scrap Clay
Reducing the Firing Temperature of a Glaze From Cone 10 to 6
Setting up a Clay Testing Program in Your Company or Studio
Simple Physical Testing of Clays
Single Fire Glazing
Soluble Salts in Minerals: Detailed Overview
Some Keys to Dealing With Firing Cracks
Stoneware Casting Body Recipes
Substituting Cornwall Stone
Super-Refined Terra Sigillata
The Chemistry, Physics and Manufacturing of Glaze Frits
The Effect of Glaze Fit on Fired Ware Strength
The Four Levels on Which to View Ceramic Glazes
The Majolica Earthenware Process
The Potter's Prayer
The Right Chemistry for a Cone 6 Magnesia Matte
The Trials of Being the Only Technical Person in the Club
The Whining Stops Here: A Realistic Look at Clay Bodies
Those Unlabelled Bags and Buckets
Tiles and Mosaics for Potters
Toxicity of Firebricks Used in Ovens
Trafficking in Glaze Recipes
Understanding Ceramic Materials
Understanding Ceramic Oxides
Understanding Glaze Slurry Properties
Understanding the Deflocculation Process in Slip Casting
Understanding the Terra Cotta Slip Casting Recipes In North America
Understanding Thermal Expansion in Ceramic Glazes
Unwanted Crystallization in a Cone 6 Glaze
Using Dextrin, Glycerine and CMC Gum together
Volcanic Ash
What Determines a Glaze's Firing Temperature?
What is a Mole, Checking Out the Mole
What is the Glaze Dragon?
Where do I start in understanding glazes?
Why Textbook Glazes Are So Difficult
Working with children
Limit Formulas and Target Formulas
Description
Glaze chemistries for each type of glaze have a typical look to them that enables us to spot ones that are non-typical. Limit and target formulas are useful to us if we keep in perspective their proper use.
Article
Target Formulas
I shy away from classifying and pigeon-holing glazes into specific categories. In the past I have over-rated the
chemistry
of glazes (
Digitalfire Insight
desktop software focused completely on that for many years). While chemistry is a key factor in understanding why glazes fire the way they do, we must not overlook their physical presence.
Insight-live
, the successor to
desktop Insight
, is much more about understanding the
physics
of glazes (e.g. understanding their flow, color, surface,
variegation
, crystal formation as impacted by temperature,
firing schedule
, application, preparation techniques and material selection) and the bodies to which they are applied. Insight-live still does the chemistry but is less idealistic and more realistic about its impact, putting it into context with the physics. I thus find that the term "
Limit Formulas
" suggests we have a better understanding and control of the chemistry than we actually do and that specific glaze types have a narrow chemistry profile (which they most often do not). This is why I prefer the term "
Target Formula
". In recent years more and more people do not even use
unity formulas
, they prefer to compare glazes via
percentage analysis
or molar percent. The more you know about a recipe the more it defies pigeon-holing in these ways, the physics part of Insight is very much about that. It is about understanding a body or glaze in terms of ones you already know about. When you take a physics approach you are much more inclined to test glazes more thoroughly and in more circumstances and you are less inclined to classify them over-specifically.
A target formula is a formula that is likely to produce a certain effect. Note I am talking about formulas, not recipes. They are the 'universal language' of glazes. You must calculate the mix of materials needed to supply a formula. Consider a
crystalline
glaze. Among other things, a target formula would specify a low alumina content to encourage a
fluid melt
so crystals can grow. Likewise mattes, copper reds, chrome-tin pinks, and many special surface effects and colors have 'mechanisms' that we can isolate, that is, rationalize in terms of the formula. In some glazes the balance of the entire formula is critical to producing the effect, in others you can identify the presence of one or two
oxides
that are responsible. In the latter it is usually possible to 'transplant' the
mechanism
into a proven
base glaze
. For the former it is often possible to adjust the chemistry of the base and then transplant in the mechanism.
There is a temptation to identify
mechanisms
by capturing existing recipes of the desired type (i.e. from the Internet) and studying them as a group. However with this approach the conclusion will be tainted by the effects of 'bad' examples in the study group or recipes that produce the same visual effect using a different mechanism. A better approach is to select a trusted recipe and examine its formula in the light of what is written and what is known about the oxides. Comparison with poorer specimens of the same glaze type could then help identify tolerances.
Limit Formulas
When I talk about limit formulas I am talking about guidelines for
base
functional
glazes
. We all want glazes that are reliable, stable, predictable, work with many colors, resist
leaching
, do not
blister
or
crawl
or
pinhole
, are durable, expansion adjustable, have clarity, do not
devitrify
, etc. At
Digitalfire
we advocate a base-with-adjustments approach to provide a solid foundation for subsequent colored, opacified, and variegated versions. In theory it is impossible to come up with a guideline that will always yield all of the above properties for a specific type of glaze. This is because the measures necessary to achieve these properties often oppose each other and have to be balanced and rationalized. This area is certainly such a case, there is no substitute for oxide knowledge when it comes to comparing an existing glaze with limit or target formulas.
However as humans we want numbers anyway, right! Admittedly limit formulas have proven to be a valuable watchdog to spot suspicious glazes and explain obvious lacks in stability, hardness, and other issues. The fact that we can isolate a surface-character mechanism for a glaze type and reproduce it with remarkable success is also a testament to the possible usefulness of limit formulas to achieve specific functional properties in
base glazes
. Limit formulas can be found in many textbooks and were developed by ceramic industry experienced technicians as
conservative guidelines
for well melted and durable glazes (not necessarily resistant to leaching however). They are not typically simply 'an average recipe' calculated from a large number of working recipes, each oxide range has been rationalized in the light of testing and manufacturing history and what is known about it and its interaction with others. We can only speculate on the thought processes and testing that go into developing a set of limit formulas. The chart author must balance oxide amounts by considering the fact that some enhance hardness, others accelerate melting, resist leaching, matte the surface, reduce the expansion, stabilize the glass, etc. For example, an oxide that encourages glaze hardness does not necessarily promote chemical stability and vice versa (i.e.
CaO
). Using limits is admittedly a matter of trust and faith. Still, when students mix up a recipe whose formula is middle-of-the-limits they have a high likelihood of first-fire-success.
Limit formulas typically show preferred ranges for each oxide for a specific type of glaze, they tell us what chemistry a class of glazes have in common. The term 'limit formula' tends to invite non-compliance so we sometimes use the term 'suggestion formula'. Still, if you have a glaze that does not fit within the ranges for its type then you should have a clear rationalization and test results to justify it (see the articles on testing glazes for more information).
Controversy About Limit Formulas
People in the 'ceramics without limits' camp point out that limits are restrictive and arbitrary to the average ceramist, they are intended for professionals, they produce base glazes capable of limited color range and surface qualities, and that durable glazes can be made that fall far outside the limits. Are these things true? I've seen none of them proven. Yet they propose analyses of the formulas of existing glazes to identify commonality to better understand a given glaze type, thus in a sense trying to create limit formulas. I submit that the average person does not have the expertise or testing facilities to select good candidates for group analysis, and that the best range of 'functional' colors and surface qualities are possible when you adhere to limits intended to make glazes functional and durable. I also feel that limit formulas are best employed by inexperienced people as a conservative approach until they develop 'license' to exceed the limits. Let me put this another way: Give me any functional glaze that looks great yet is
crazed
, soft, leachable, blistered, pinholed, unreliable, and difficult to work with an I'll bet I can reproduce it as a one that is hard, leach resistant, non-crazed, reliable, and functional. And I'll bet it's formula will end up being within typical limits for that type!
It is true that limits do not express the complexity of functional glaze science. But until we have a viable alternative disowning the limits is giving student license for complete abandon. And this is happening. I see textbooks full of glazes that do not belong on functional ware. Beginners should take a conservative approach. When you look at a limit chart visualize an industrial glaze technician with years of experience and testing what works and does not work functionally. Should you ignore him?
Comparing and Learning From These Limit Charts
Unfortunately there is some confusion about limit charts. The following table compares two sets of limit charts (for low, medium, and high fire glazes) and illustrates this. One is a set that we have used for years (from UK Ceramic industry tradition), the other is from Green and Cooper. At first the lesson appears to be that G&C numbers more keenly emphasize the need for adequate
silica
and alumina in glazes, especially at higher temperatures.
Oxide
UK Traditional Limits
Green & Cooper Limits
Cone 04-02
Cone 3-7
Cone 8-10
Cone 04
Cone 6
Cone 10
CaO
0.1-0.6
0.1-0.7
0.35-0.8
0-0.3
0-0.55
0-0.7
ZnO
-0.20
-0.25
-0.3
0-0.18
0-0.3
0-0.36
BaO
-0.3
-0.3
-0.3
0-0.28
0-0.4
0-0.475
MgO
-0.3
-0.3
-0.4
0-0.3
0-0.325
0-0.34
KNaO
-0.5
0.1-0.5
0.1-0.5
0-0.525
0-0.375
0-0.3
Li
2
O
-0.2
n/a
n/a
n/a
SrO
-0.4
0.7
n/a
n/a
n/a
B
2
O
3
0.3-1.1
-0.4
-0.3
0-1.0
0-.35
0-.225
Al
2
O
3
0.1-0.4
0.2-0.35
0.3-0.55
0.1-0.45
0.275-0.65
0.45-0.825
SiO
2
1.5-3.0
2.5-3.5
3.0-5.0
1.375-3.15
2.4-4.7
3.5-6.4
Functional glazes must have adequate silica and alumina to form a chemically stable and durable glass and under supplying them is the most common source on instability in functional glazes. The second set of charts also recommends higher minimums for both. Note also that, unlike the others, the
SiO
2
and
Al
2
O
3
oxides are always quoted with minimum amounts emphasizing the need for adequate levels to achieve glaze hardness.
Notice that the
B
2
O
3
amounts are close to being the same although the G&C one is slightly more conservative. This emphasizes the need to minimize B
2
O
3
for glaze hardness.
Flux unity is always assumed in limit charts. As mentioned above, some technicians prefer to classify B
2
O
3
as a
flux
while others treat it separately to recognize its complementary function as a glass former. Some limit charts do not specify if they are boron-unity or not. Notice that the first set of three charts above have 1.1 as the maximum B
2
O
3
amount at
cone 04
, this is a tip-off that it must not be including B
2
O
3
in unity (since 1.0 would be the mathematical maximum). Likewise, the second set of charts shows the cone 04 limit at 1.0, this also indicates that these do not include B
2
O
3
in unity.
Dual function oxides, optimum melting: Some of the fluxes melt vigorously at high temperatures but do not function as fluxes at low temperatures (i.e.
MgO
, CaO). This is a weakness in the whole flux-unity standard. Also it is an implied limit that concentrations of more
refractory
fluxes would not exceed those that fully dissolve and that for any amount of one flux there exists an optimum mix of other accompanying ones to give the best melt. However limit formulas are not intended as a guide to optimum melting, they are a range within which optimum mixes are most likely to be discovered. For example at the lower end of the temperate range there will need to be a higher proportion of alkalis, and lower
alkali
earths.
Precision: It is not clear why the G&C table takes amounts to three decimals, there is no way a limit chart can be that precise.
Other Chart Differences:
-Higher G&C CaO at low temperature could be
a recognition of its function as a matting agent.
-G&C allows for more
ZnO
and this seems unusual given our experience with high zinc glazes.
-The G&C chart sees
KNaO
more as a low temperature flux. It is also possible that
it is inducing readers to diversify among the many effective fluxes at high
temperatures and keep
thermal expansion
low.
-The G&C charts allow for
much higher Al
2
O
3
and SiO
2
. This confirms the importance of adequate amounts of
these oxides and that high amounts are OK if the glaze is properly melt tested.
The charts (especially the G&C) allow for an inordinate amount of
BaO
. Don't use BaO on functional surfaces. Even though BaO is listed in both we recommend you leave it out of food-surface glazes if you do not have leach testing capability.
Exceeding some limits is not nearly as serious as others. For example, if you were using the first set of charts it would not be difficult to oversupply Al
2
O
3
in a well melted glaze. This is much less serious then having it under supplied, especially if the is adequate
boron
to melt it.
Approaching some limits should be done with caution. For example, if a glaze is at the low end in both SiO
2
and Al
2
O
3
then putting B
2
O
3
at the upper end may create an excessively fluid glaze.
Charts are created for specific glaze types. For example, do not refer to limits for leaded glazes if you are using a boron glaze. Furthermore glazes intended for floor tile are going to have much different limits that those intended for
artware
, since the formula emphasizes hardness and
durability
and ability to fast fire, the latter appearance and visual effects.
Range of oxides: A greater variety of fluxes is typically of itself an inducement to lower melting temperatures. Limit formulas unusually assume a range of fluxes are being employed.
The UK charts quote minimums on oxides while the G&C ones do not. For example, CaO and KNaO are beneficial enough fluxes that the authors of the first set of formulas believed that every glaze should have at least some.
Other complicating factors: The presence of
colorants
, encapsulants,
opacifiers
,
variegators
, etc. will impose changes in
the melt
that will often narrow the limits for other oxides. For example, an
opacifier
will stiffen the melt and lower the amount of alumina that can be tolerated. Copper can convert an otherwise leach resistant base into a leacher.
Interpreting these charts assumes some knowledge of the effects of each oxide. For example, if the amount of one oxide is high or low it usually narrows the range for other oxides. Suppose you wish to achieve a transparent glaze free of bubbles and crystal clouds. If CaO is high then you will also have to have high Al
2
O
3
to prevent it from crystallizing. However high Al
2
O
3
will stiffen the melt and prevent bubbles from escaping. Thus rationalization and testing will be necessary to succeed.
So are limits worth the troubles involved with interpreting them? Yes. The performance of colorants in recipes provides an analogy that vindicates the concept of limit formulas. If 2% stain gives a light color and 7.5% achieves the darkest, then why put in 15%? It is wasted, it probably contributes to chemical instability. Thus there is an implied limit of 7.5%. Limit formulas are great references for food-surface glazes, within limits does not guarantee durability or leach resistance, but a well melted glaze is obviously a the best start. Furthermore, I find limit formulas a good frame-of-reference for explaining troublesome glazes, analyzing their deviance from the limits often points out a fruitful strategy to fight the problem.
Ethics
However, limit formulas go beyond practicality and bring the matter of ethics and accountability into focus. If you are not a glaze chemist and don't have testing equipment, then should you use functional and liner glazes that wildly defy these limits without some testing and clear rationalization? I've never made bread but I'm sure there are some limits, I'm guessing that 1 teaspoon of yeast is good but that one cup is not. Likewise if a glaze formula has twice the maximum of an oxide (I see this all the time with manganese, barium, lithium, fluxes, metallics) or half the minimum (i.e. SiO
2
or Al
2
O
3
) eyebrows should raise! It is true that 'visual' or
reactive glazes
often defy the norms (i.e. fluid variegated glazes often lack alumina or have high boron) but no one expects them to be
food safe
, fit the clay perfectly, and fire to a very hard and abrasion resistant surface either. We also expect that such glazes not be
trafficked
on the functional glaze market where they quickly develop amnesia about who and what they are.
Remember, the alternative to limit charts is no guidance, or perhaps worse, averaging formulas of unproven textbook recipes. Be conservative when it comes to producing ware that people expect to be durable and food safe.
Limit Charts for Unstable Glazes
Many visual effects can only be achieved by venturing outside typical functional formula limits. For example, matte glazes must push the limits to even be matte. They are therefore unconventional in the sense that they seldom fit nicely without functional limits. However
glaze chemistry
plays a role in understanding unconventional mechanisms also, perhaps even more so. The term "target formula" is thus very appropriate for this.
Related Information
Links
Articles
Low Budget Testing of Ceramic Glazes
There is more to glazes than their visual character, they have other
physical properties
like hardness,
thermal expansion
, leachability,
chemistry
and they exhibit many defects. Here are some simple tests.
Articles
A Low Cost Tester of Glaze Melt Fluidity
Use this novel device to compare the
melt fluidity
of glazes and materials. Simple physical observations of the results provide a better understanding of the fired properties of your glaze (and problems you did not see before).
Articles
Creating Your Own Budget Glaze
How to take a stockroom full of unused materials and turn them into a good glaze rather than try umpteen online recipes that require buying yet more materials you do not need and do not work.
Glossary
Limit Formula
A way of establishing guideline for each oxide in the
chemistry
for different ceramic glaze types. Understanding the roles of each oxide and the limits of this approach are a key to effectively using these guidelines.
PayPal
No
tracking,
No
ads,
No
paywall,
No
transient content!
Just organized, concise information constantly updated and improved.
Was this helpful? Consider supporting me.
By
Tony Hansen
Follow me on
Got a Question?
Buy me a coffee and we can talk
https://digitalfire.com
, All Rights Reserved
Privacy Policy

File: data/digitalfire-archive/article/208.txt
Digitalfire will shut down on June 26. I no longer have the authority to grant exemption to a section in the Terms and Conditions of using material in the Insight-Live account from which I built the source material. While there are ways to comply with the take-down order, they are beyond my means because of how complex and large the site has become in the past 35+ years. It has been a wild ride for a shy prairie boy, thanks to everyone for your support. Insight-live.com is not affected by this.
All Articles
A ChatBot gives jaw-dropping glaze recipe advice - Jan 2025
A Low Cost Tester of Glaze Melt Fluidity
A One-speed Lab or Studio Slurry Mixer
A Textbook Cone 6 Matte Glaze With Problems
Adjusting Glaze Expansion by Calculation to Solve Shivering
Alberta Slip, 20 Years of Substitution for Albany Slip
An Overview of Ceramic Stains
Are You in Control of Your Production Process?
Are Your Glazes Food Safe or are They Leachable?
Attack on Glass: Corrosion Attack Mechanisms
Ball Milling Glazes, Bodies, Engobes
Binders for Ceramic Bodies
Bringing Out the Big Guns in Craze Control: MgO (G1215U)
Can We Help You Fix a Specific Problem?
Ceramic Glazes Today
Ceramic Material Nomenclature
Ceramic Tile Clay Body Formulation
Changing Our View of Glazes
Chemistry vs. Matrix Blending to Create Glazes from Native Materials
Concentrate on One Good Glaze
Copper Red Glazes
Crazing and Bacteria: Is There a Hazard?
Crazing in Stoneware Glazes: Treating the Causes, Not the Symptoms
Creating a Non-Glaze Ceramic Slip or Engobe
Creating Your Own Budget Glaze
Crystal Glazes: Understanding the Process and Materials
Deflocculants: A Detailed Overview
Demonstrating Glaze Fit Issues to Students
Diagnosing a Casting Problem at a Sanitaryware Plant
Drying Ceramics Without Cracks
Duplicating Albany Slip
Duplicating AP Green Fireclay
Electric Hobby Kilns: What You Need to Know
Fighting the Glaze Dragon
Firing Clay Test Bars
Firing: What Happens to Ceramic Ware in a Firing Kiln
First You See It Then You Don't: Raku Glaze Stability
Fixing a glaze that does not stay in suspension
Formulating a body using clays native to your area
Formulating a Clear Glaze Compatible with Chrome-Tin Stains
Formulating a Porcelain
Formulating Ash and Native-Material Glazes
G1214M Cone 5-7 20x5 glossy transparent glaze
G1214W Cone 6 transparent glaze
G1214Z Cone 6 matte glaze
G1916M Cone 06-04 transparent glaze
Getting the Glaze Color You Want: Working With Stains
Glaze and Body Pigments and Stains in the Ceramic Tile Industry
Glaze Chemistry Basics - Formula, Analysis, Mole%, Unity
Glaze chemistry using a frit of approximate analysis
Glaze Recipes: Formulate and Make Your Own Instead
Glaze Types, Formulation and Application in the Tile Industry
Having Your Glaze Tested for Toxic Metal Release
High Gloss Glazes
Hire Us for a 3D Printing Project
How a Material Chemical Analysis is Done
How desktop INSIGHT Deals With Unity, LOI and Formula Weight
How to Find and Test Your Own Native Clays
I have always done it this way!
Inkjet Decoration of Ceramic Tiles
Is Your Fired Ware Safe?
Leaching Cone 6 Glaze Case Study
Limit Formulas and Target Formulas
Low Budget Testing of Ceramic Glazes
Make Your Own Ball Mill Stand
Making Glaze Testing Cones
Monoporosa or Single Fired Wall Tiles
Organic Matter in Clays: Detailed Overview
Outdoor Weather Resistant Ceramics
Painting Glazes Rather Than Dipping or Spraying
Particle Size Distribution of Ceramic Powders
Porcelain Tile, Vitrified Tile
Rationalizing Conflicting Opinions About Plasticity
Ravenscrag Slip is Born
Recylcing Scrap Clay
Reducing the Firing Temperature of a Glaze From Cone 10 to 6
Setting up a Clay Testing Program in Your Company or Studio
Simple Physical Testing of Clays
Single Fire Glazing
Soluble Salts in Minerals: Detailed Overview
Some Keys to Dealing With Firing Cracks
Stoneware Casting Body Recipes
Substituting Cornwall Stone
Super-Refined Terra Sigillata
The Chemistry, Physics and Manufacturing of Glaze Frits
The Effect of Glaze Fit on Fired Ware Strength
The Four Levels on Which to View Ceramic Glazes
The Majolica Earthenware Process
The Potter's Prayer
The Right Chemistry for a Cone 6 Magnesia Matte
The Trials of Being the Only Technical Person in the Club
The Whining Stops Here: A Realistic Look at Clay Bodies
Those Unlabelled Bags and Buckets
Tiles and Mosaics for Potters
Toxicity of Firebricks Used in Ovens
Trafficking in Glaze Recipes
Understanding Ceramic Materials
Understanding Ceramic Oxides
Understanding Glaze Slurry Properties
Understanding the Deflocculation Process in Slip Casting
Understanding the Terra Cotta Slip Casting Recipes In North America
Understanding Thermal Expansion in Ceramic Glazes
Unwanted Crystallization in a Cone 6 Glaze
Using Dextrin, Glycerine and CMC Gum together
Volcanic Ash
What Determines a Glaze's Firing Temperature?
What is a Mole, Checking Out the Mole
What is the Glaze Dragon?
Where do I start in understanding glazes?
Why Textbook Glazes Are So Difficult
Working with children
Ceramic Material Nomenclature
Description
One can look at a ceramic material from a mineral, physical or chemical standpoint. Each viewpoint is appropriate depending on the context, understanding this is a key to exploiting materials properly.
Article
Nomenclature refers to the process of naming and creating a set of terms and symbol conventions. The subject is of concern to us because there are several ways of presenting the
chemistry
of materials and glazes.
As we have seen, ceramic materials are made up of elements (from the periodic table we took in high school science). Their names are familiar and their symbols are well known (for example,
Si
is silicon and Al is aluminum). However, to satisfy electrical charges they possess, these elements oxidize (combine with atoms of oxygen) at the first opportunity (for example, the rusting of bare metal is a form of oxidation).
It is either impractical or impossible to process ceramic related metals or elements into powders because the huge
surface area
of a powder guarantees quick oxidation. Once a ceramic element has oxidized, it becomes stable and we cannot easily
decompose
it (we can't fire it high enough to get it completely apart). Some elements will take on varying numbers of oxygen molecules and these forms vary in stability. For example, the metal Fe prefers to oxidize to
Fe
2
O
3
but it will also take on the less stable forms of
FeO
and Fe3O
4
. 'Less stable' means that given the right heat, time, and atmosphere, they will convert in a kiln.
From the viewpoint of making glazes, it is convenient to consider ceramic materials as simple 'sources of
oxides
' although, in many cases, they do not exist as such in the raw material. We justify this by the fact that during melting two things can happen with a material to make oxides available for reorganization and rebuilding by the kiln God:
During melting, materials liberate their
basic oxides
. Theoretical
feldspar
, for example, liberates
K
2
O
,
Al
2
O
3
and
SiO
2
for glass building in the kiln.
Minerals, which lack enough oxygen in their native chemical structure, liberate basic elements, which combine with oxygen in the kiln atmosphere, and thus oxides become available for glass building. Cryolite, for example, Na3AlF6 has no oxygen at all yet during firing it can supply
Na
2
O
and Al
2
O
3
.
During normal oxidizing, firing oxides are liberated as
the melt
develops. When the melt is complete, the oxides reach equilibrium (they "swim around" in the fluid glaze melt undergoing no further change). We can rely on typical ceramic temperatures and atmospheres to maintain glaze melts in which oxides do not further decompose into their basic elements.
We should note that the natural state of oxides in a glaze melt can be disturbed by a reducing atmosphere: oxide molecules which expose them-selves at the surface of the melt lose some of their oxygen to oxygen-greedy CO (subsequent oxidizing can change them back).
This oxide viewpoint allows technicians to most often ignore elements which become volatile and boil away as gases during the glaze melting, and simply classify them as
LOI
. For example, many clay materials contain
H
2
O
in their crystal structure which is lost during the early stages of firing. The term "
decomposition
" is fitting for this process. For example, as gypsum is heated it passes through three discrete decomposition temperatures where water molecules are driven off.
When ceramic oxides are quickly cooled and frozen in the kiln, a glass is produced. A glass is fundamentally different than its more cantankerous cousin, the crystal. When typical glaze melts cool there is no time for molecules to arrange themselves in an orderly lattice to solidify the crystal-line structure they might prefer. This is very unlike situations in nature when rocks can cool over a period of decades or even centuries. Since glasses don't usually exhibit the volatile
physical properties
(i.e. expansion,
phase changes
) of
crystalline
materials, they tend to display predictable characteristics that are a compromise of the constituent oxides.
Now we can better appreciate why
frits
are so nice, even user friendly! They are powdered glass, not powdered crystal; they are like storehouses of oxides; they are stable, reliable, and predictable. Thus, a
frit
manufacturer presents them as an "inventory" of the oxides. A popular Ferro frit is offered as 46.5% SiO
2
, 23.1%
B
2
O
3
, 10.3% Na
2
O, and 20.1%
CaO
.
However, raw materials must be considered from a mineralogical viewpoint. Most minerals have a well understood lattice; that is, scientists have described the geometry of their molecular structure. This structure is usually fundamental to a material's physical presence.
Corundum, sapphire, and ruby, for example, have the same chemistry, in that they are all alumina, but they have very different mineralogies and this provides the key to understanding their physical properties. When you receive a bag of raw material, it is much more than just a powdered collection of oxides like a frit. Each microscopic granule is often a crystal which duplicates on a small scale any properties that we can measure from large chunks of the material.
Thus, ceramic chemists working on the material level arrange the chemical symbols to emphasize and explain this atomic structure. Properties like hardness, sudden volume changes during heating, solubility,
plasticity
, and chemical changes during firing can all be rationalized in terms of the chemical structure of materials. For example,
silica
added to a glaze reduces its expansion, added to a body it increases the expansion. Why? Because the silica dissolves in the glaze to form
low expansion
silicates with other oxides and then cools to form a 'docile' glass. In the
clay body
, the crystals of silica mineral do not decompose but act as an aggregate (like rocks in concrete) and they impose their natural mineralogical
high expansion
on the fired body.
Three Ways to Look at a Material
Consider the material
borax
. To a materials scientist at a borax company it is Na
2
B4O7 · 10H
2
O. This format does not emphasize its chemistry, but suggests something about its mineralogical structure. Borax has an incredible number of interesting properties that make it useful for many non-ceramic purposes. The scientist seeks to explain these properties primarily in terms of its crystal structure and could use the tools in an account at
insight-live
.com to document the material's physical properties.
To a frit maker, borax is 16.3% Na
2
O, 36.5% B
2
O
3
, and 47.2%
LOI
. It is simply a 'warehouse' with two oxides in stock and another inseparable one (LOI) that must be 'taken on all shipments but guaranteed to be lost during shipping'. In other words, borax supplies Na
2
O and B
2
O
3
to the frit, but the LOI portion is lost during firing.
However, let us move further down the line to the glaze chemist using the frit. He sees these oxides in terms of what they will do in the final fired glaze. To him or her, the borax in the frit is Na
2
O · 2B
2
O
3
. He doesn't evaluate glaze properties on their crystal structure or
mineralogy
because they don't have one. Rather, he must evaluate fired properties based on 'oxide demographics', that is, proportions of oxide populations and their associated contributions to properties. He combines materials from many different places to source the needed oxides. He/she could well work in an account at insight-live.com, it knows the chemistry of the frit (and if it does not he can add it). He just needs to enter recipes and it will show the chemistry. By showing recipes side-by-side he can fine-tune
glaze recipes
to adjust any property related to chemistry.
So remember, while most materials are just white powders, there is a lot more to understanding them than meets the eye. We have to be willing to put on a variety of hats and be able to present them in a way that complements the aspect being considered. "Each microscopic granule is often a crystal which duplicates on a small scale properties we can measure from large chunks f the material."
Related Information
Links
Projects
Minerals
PayPal
No
tracking,
No
ads,
No
paywall,
No
transient content!
Just organized, concise information constantly updated and improved.
Was this helpful? Consider supporting me.
By
Tony Hansen
Follow me on
Got a Question?
Buy me a coffee and we can talk
https://digitalfire.com
, All Rights Reserved
Privacy Policy
