Repository: AngelOnFira/potter

# clay-knowledge

clay-knowledge is an open archive and modern rebuild of **[digitalfire.com](https://web.archive.org/web/2026/https://digitalfire.com)** — Tony Hansen's 35-year ceramics and glaze-chemistry reference, which shut down on 2026-06-26. It preserves the site from the Internet Archive and re-publishes the knowledge core — materials, oxides, minerals, glossary, articles, recipes, tests, hazards, and firing schedules — as a fast, searchable static site, enriched with typed oxide chemistry (analyses, Seger unity formulas, and Stull charts).

---

File: data/digitalfire-archive/article/210.txt
Digitalfire will shut down on June 26. I no longer have the authority to grant exemption to a section in the Terms and Conditions of using material in the Insight-Live account from which I built the source material. While there are ways to comply with the take-down order, they are beyond my means because of how complex and large the site has become in the past 35+ years. It has been a wild ride for a shy prairie boy, thanks to everyone for your support. Insight-live.com is not affected by this.
All Articles
A ChatBot gives jaw-dropping glaze recipe advice - Jan 2025
A Low Cost Tester of Glaze Melt Fluidity
A One-speed Lab or Studio Slurry Mixer
A Textbook Cone 6 Matte Glaze With Problems
Adjusting Glaze Expansion by Calculation to Solve Shivering
Alberta Slip, 20 Years of Substitution for Albany Slip
An Overview of Ceramic Stains
Are You in Control of Your Production Process?
Are Your Glazes Food Safe or are They Leachable?
Attack on Glass: Corrosion Attack Mechanisms
Ball Milling Glazes, Bodies, Engobes
Binders for Ceramic Bodies
Bringing Out the Big Guns in Craze Control: MgO (G1215U)
Can We Help You Fix a Specific Problem?
Ceramic Glazes Today
Ceramic Material Nomenclature
Ceramic Tile Clay Body Formulation
Changing Our View of Glazes
Chemistry vs. Matrix Blending to Create Glazes from Native Materials
Concentrate on One Good Glaze
Copper Red Glazes
Crazing and Bacteria: Is There a Hazard?
Crazing in Stoneware Glazes: Treating the Causes, Not the Symptoms
Creating a Non-Glaze Ceramic Slip or Engobe
Creating Your Own Budget Glaze
Crystal Glazes: Understanding the Process and Materials
Deflocculants: A Detailed Overview
Demonstrating Glaze Fit Issues to Students
Diagnosing a Casting Problem at a Sanitaryware Plant
Drying Ceramics Without Cracks
Duplicating Albany Slip
Duplicating AP Green Fireclay
Electric Hobby Kilns: What You Need to Know
Fighting the Glaze Dragon
Firing Clay Test Bars
Firing: What Happens to Ceramic Ware in a Firing Kiln
First You See It Then You Don't: Raku Glaze Stability
Fixing a glaze that does not stay in suspension
Formulating a body using clays native to your area
Formulating a Clear Glaze Compatible with Chrome-Tin Stains
Formulating a Porcelain
Formulating Ash and Native-Material Glazes
G1214M Cone 5-7 20x5 glossy transparent glaze
G1214W Cone 6 transparent glaze
G1214Z Cone 6 matte glaze
G1916M Cone 06-04 transparent glaze
Getting the Glaze Color You Want: Working With Stains
Glaze and Body Pigments and Stains in the Ceramic Tile Industry
Glaze Chemistry Basics - Formula, Analysis, Mole%, Unity
Glaze chemistry using a frit of approximate analysis
Glaze Recipes: Formulate and Make Your Own Instead
Glaze Types, Formulation and Application in the Tile Industry
Having Your Glaze Tested for Toxic Metal Release
High Gloss Glazes
Hire Us for a 3D Printing Project
How a Material Chemical Analysis is Done
How desktop INSIGHT Deals With Unity, LOI and Formula Weight
How to Find and Test Your Own Native Clays
I have always done it this way!
Inkjet Decoration of Ceramic Tiles
Is Your Fired Ware Safe?
Leaching Cone 6 Glaze Case Study
Limit Formulas and Target Formulas
Low Budget Testing of Ceramic Glazes
Make Your Own Ball Mill Stand
Making Glaze Testing Cones
Monoporosa or Single Fired Wall Tiles
Organic Matter in Clays: Detailed Overview
Outdoor Weather Resistant Ceramics
Painting Glazes Rather Than Dipping or Spraying
Particle Size Distribution of Ceramic Powders
Porcelain Tile, Vitrified Tile
Rationalizing Conflicting Opinions About Plasticity
Ravenscrag Slip is Born
Recylcing Scrap Clay
Reducing the Firing Temperature of a Glaze From Cone 10 to 6
Setting up a Clay Testing Program in Your Company or Studio
Simple Physical Testing of Clays
Single Fire Glazing
Soluble Salts in Minerals: Detailed Overview
Some Keys to Dealing With Firing Cracks
Stoneware Casting Body Recipes
Substituting Cornwall Stone
Super-Refined Terra Sigillata
The Chemistry, Physics and Manufacturing of Glaze Frits
The Effect of Glaze Fit on Fired Ware Strength
The Four Levels on Which to View Ceramic Glazes
The Majolica Earthenware Process
The Potter's Prayer
The Right Chemistry for a Cone 6 Magnesia Matte
The Trials of Being the Only Technical Person in the Club
The Whining Stops Here: A Realistic Look at Clay Bodies
Those Unlabelled Bags and Buckets
Tiles and Mosaics for Potters
Toxicity of Firebricks Used in Ovens
Trafficking in Glaze Recipes
Understanding Ceramic Materials
Understanding Ceramic Oxides
Understanding Glaze Slurry Properties
Understanding the Deflocculation Process in Slip Casting
Understanding the Terra Cotta Slip Casting Recipes In North America
Understanding Thermal Expansion in Ceramic Glazes
Unwanted Crystallization in a Cone 6 Glaze
Using Dextrin, Glycerine and CMC Gum together
Volcanic Ash
What Determines a Glaze's Firing Temperature?
What is a Mole, Checking Out the Mole
What is the Glaze Dragon?
Where do I start in understanding glazes?
Why Textbook Glazes Are So Difficult
Working with children
Understanding Ceramic Oxides
Description
Fired glazes are composed of oxide building blocks. Each of the oxides contributes different properties to the fired glaze and interacts with others in different ways. Understanding these gives you control.
Article
The ancient Chinese thought of glazes as being made of bones, flesh, and blood. They were very perceptive! The
silica
content of a glaze acts like a framework, the alumina acts to give it body, and the fluxes melt it and impart character acting as the lifeblood.
In understanding fired properties, it is helpful to view materials as sources of
oxides
. However, remember that although it is chemically possible to supply a given oxide from many materials, often other factors make one of them preferable. For example,
kaolin
is an ideal source of alumina since it also imparts
suspension
and hardening properties to the glaze
slurry
.
Following is a list of the major oxides. There are a multitude of textbooks with more information on this subject. However, the data is widely scattered and thus difficult to study. The best source of information is the oxides area on this website.Not only is each oxide described in detail but properties are assigned so that it can be searched by category. For example, if you need to produce purple you can look up the 'purple' property area and see a list of all the chemistries that produce it.
Major Oxides
SiO
2
- Silicon dioxide is supplied by silica,
feldspar
, and kaolin. It is the principle glass forming oxide and normally comprises more than 60% of most glazes and clays. It has a
low expansion
and high
melting temperature
.
Al
2
O
3
- Aluminum oxide is supplied by kaolin and feldspar. It combines well with silica and
basic oxides
to give body,
durability
, and stability to glazes. It has a low expansion and high melting temperature.
B
2
O
3
- Boric oxide is supplied by
borax
frits
,
gerstley borate
, (or colemanite). It is a low temperature low expansion equivalent of silica.
CaO
- Calcium oxide is supplied by whiting, wollastonite, feldspar, colemanite, or
dolomite
. It is the principle
flux
in medium and high fire glazes. In higher amounts it can give matte qualities through the formation of calcium silicate crystals.
K
2
O
- Potassium oxide is supplied by potash feldspar and
cornwall stone
. It is an important auxiliary flux in high temperature glazes. It has a
high expansion
.
Na
2
O
- Sodium oxide is supplied by feldspar,
nepheline syenite
and sodium frits. A slightly more powerful flux than potassium for high temperature glazes. It has a high expansion.
MgO
- Magnesium oxide is supplied by
talc
or dolomite. At lower temperatures, it is a matting agent and opacifier; at higher temperatures, it is an active alkaline flux.
Fe
2
O
3
,
FeO
, Fe
3
O
4
- Ferrous-ferric oxide is supplied by
iron oxide
and stained clays. It is the most popular
colorant
. In a reducing atmosphere, it can act as a flux in both bodies and glazes at high temperatures.
ZnO
-
Zinc oxide
is available in a pure state. It is a low expansion secondary flux, in moderate to higher amounts it acts to produce mattes and
crystalline
surfaces.
TiO2
-
Titanium dioxide
is available pure or in
rutile
. It is a complex material because of its opacifying, crystallizing, and multitude of color responses.
ZrO
2
- Zirconium oxide is available in a pure state and is supplied by
zircon
opacifiers
. It is used to
opacity
glazes. Zirconium has a very low
thermal expansion
.
BaO
- Barium oxide is supplied by
barium carbonate
. It is a flux which encourages the growth of micro-crystals to produce attractive satin-matte surfaces. It also has unique color responses.
Li
2
O
- Lithium oxide is supplied by
lithium carbonate
or lithium feldspar (i.e.
spodumene
). It is a powerful auxiliary alkaline flux. Its expansion is lower than soda or potash.
PbO
- Lead oxide is supplied by lead frits. It reacts easily with silica to form low melting lead silicates of high gloss and deep character.
SrO
- Strontium oxide is supplied by
strontium carbonate
. It has matting and crystallizing properties similar to barium although it produces brighter and more fusible glazes with fewer surface defects.
Related Information
Ceramic Oxide Periodic Table
Pretty well all common traditional ceramic
base glazes
are made from less than a dozen elements (plus oxygen). Go to the full picture of this table and click or tap each of the
oxides
to learn more (on its page at
digitalfire
.com). When materials melt, they
decompose
, sourcing these elements in oxide form. The kiln builds the glaze from them, it does not care what material sources what oxide (assuming, of course, that all materials do melt or dissolve completely into
the melt
to release those oxides). Each of these oxides contributes specific properties to the glass. So, you can look at a formula and make a good prediction of the properties of the fired glaze. And know what specific oxide to increase or decrease to move a property in a given direction (e.g. melting behavior, hardness,
durability
,
thermal expansion
, color, gloss,
crystallization
). And know about how they interact (affecting each other). This is powerful. A lot of ceramic materials are available, hundreds - that is complicated when individual materials source multiple oxides. Viewing a glaze as a simple
unity formula
of ceramic oxides is just simpler.
Links
Projects
Oxides
Projects
Properties
PayPal
No
tracking,
No
ads,
No
paywall,
No
transient content!
Just organized, concise information constantly updated and improved.
Was this helpful? Consider supporting me.
By
Tony Hansen
Follow me on
Got a Question?
Buy me a coffee and we can talk
https://digitalfire.com
, All Rights Reserved
Privacy Policy

File: data/digitalfire-archive/article/212.txt
Digitalfire will shut down on June 26. I no longer have the authority to grant exemption to a section in the Terms and Conditions of using material in the Insight-Live account from which I built the source material. While there are ways to comply with the take-down order, they are beyond my means because of how complex and large the site has become in the past 35+ years. It has been a wild ride for a shy prairie boy, thanks to everyone for your support. Insight-live.com is not affected by this.
All Articles
A ChatBot gives jaw-dropping glaze recipe advice - Jan 2025
A Low Cost Tester of Glaze Melt Fluidity
A One-speed Lab or Studio Slurry Mixer
A Textbook Cone 6 Matte Glaze With Problems
Adjusting Glaze Expansion by Calculation to Solve Shivering
Alberta Slip, 20 Years of Substitution for Albany Slip
An Overview of Ceramic Stains
Are You in Control of Your Production Process?
Are Your Glazes Food Safe or are They Leachable?
Attack on Glass: Corrosion Attack Mechanisms
Ball Milling Glazes, Bodies, Engobes
Binders for Ceramic Bodies
Bringing Out the Big Guns in Craze Control: MgO (G1215U)
Can We Help You Fix a Specific Problem?
Ceramic Glazes Today
Ceramic Material Nomenclature
Ceramic Tile Clay Body Formulation
Changing Our View of Glazes
Chemistry vs. Matrix Blending to Create Glazes from Native Materials
Concentrate on One Good Glaze
Copper Red Glazes
Crazing and Bacteria: Is There a Hazard?
Crazing in Stoneware Glazes: Treating the Causes, Not the Symptoms
Creating a Non-Glaze Ceramic Slip or Engobe
Creating Your Own Budget Glaze
Crystal Glazes: Understanding the Process and Materials
Deflocculants: A Detailed Overview
Demonstrating Glaze Fit Issues to Students
Diagnosing a Casting Problem at a Sanitaryware Plant
Drying Ceramics Without Cracks
Duplicating Albany Slip
Duplicating AP Green Fireclay
Electric Hobby Kilns: What You Need to Know
Fighting the Glaze Dragon
Firing Clay Test Bars
Firing: What Happens to Ceramic Ware in a Firing Kiln
First You See It Then You Don't: Raku Glaze Stability
Fixing a glaze that does not stay in suspension
Formulating a body using clays native to your area
Formulating a Clear Glaze Compatible with Chrome-Tin Stains
Formulating a Porcelain
Formulating Ash and Native-Material Glazes
G1214M Cone 5-7 20x5 glossy transparent glaze
G1214W Cone 6 transparent glaze
G1214Z Cone 6 matte glaze
G1916M Cone 06-04 transparent glaze
Getting the Glaze Color You Want: Working With Stains
Glaze and Body Pigments and Stains in the Ceramic Tile Industry
Glaze Chemistry Basics - Formula, Analysis, Mole%, Unity
Glaze chemistry using a frit of approximate analysis
Glaze Recipes: Formulate and Make Your Own Instead
Glaze Types, Formulation and Application in the Tile Industry
Having Your Glaze Tested for Toxic Metal Release
High Gloss Glazes
Hire Us for a 3D Printing Project
How a Material Chemical Analysis is Done
How desktop INSIGHT Deals With Unity, LOI and Formula Weight
How to Find and Test Your Own Native Clays
I have always done it this way!
Inkjet Decoration of Ceramic Tiles
Is Your Fired Ware Safe?
Leaching Cone 6 Glaze Case Study
Limit Formulas and Target Formulas
Low Budget Testing of Ceramic Glazes
Make Your Own Ball Mill Stand
Making Glaze Testing Cones
Monoporosa or Single Fired Wall Tiles
Organic Matter in Clays: Detailed Overview
Outdoor Weather Resistant Ceramics
Painting Glazes Rather Than Dipping or Spraying
Particle Size Distribution of Ceramic Powders
Porcelain Tile, Vitrified Tile
Rationalizing Conflicting Opinions About Plasticity
Ravenscrag Slip is Born
Recylcing Scrap Clay
Reducing the Firing Temperature of a Glaze From Cone 10 to 6
Setting up a Clay Testing Program in Your Company or Studio
Simple Physical Testing of Clays
Single Fire Glazing
Soluble Salts in Minerals: Detailed Overview
Some Keys to Dealing With Firing Cracks
Stoneware Casting Body Recipes
Substituting Cornwall Stone
Super-Refined Terra Sigillata
The Chemistry, Physics and Manufacturing of Glaze Frits
The Effect of Glaze Fit on Fired Ware Strength
The Four Levels on Which to View Ceramic Glazes
The Majolica Earthenware Process
The Potter's Prayer
The Right Chemistry for a Cone 6 Magnesia Matte
The Trials of Being the Only Technical Person in the Club
The Whining Stops Here: A Realistic Look at Clay Bodies
Those Unlabelled Bags and Buckets
Tiles and Mosaics for Potters
Toxicity of Firebricks Used in Ovens
Trafficking in Glaze Recipes
Understanding Ceramic Materials
Understanding Ceramic Oxides
Understanding Glaze Slurry Properties
Understanding the Deflocculation Process in Slip Casting
Understanding the Terra Cotta Slip Casting Recipes In North America
Understanding Thermal Expansion in Ceramic Glazes
Unwanted Crystallization in a Cone 6 Glaze
Using Dextrin, Glycerine and CMC Gum together
Volcanic Ash
What Determines a Glaze's Firing Temperature?
What is a Mole, Checking Out the Mole
What is the Glaze Dragon?
Where do I start in understanding glazes?
Why Textbook Glazes Are So Difficult
Working with children
Particle Size Distribution of Ceramic Powders
Description
Understanding the theory behind sieve selection, how to properly sample a powder and how to carry out a particle size distribution test can give you valuable information about a material.
Article
Particle size is one of the most important properties of clays
and ceramic minerals. One gram of powdered material can have billions of
particles with a
surface area
of many square meters. A knowledge of not only the
average size but how the sizes are distributed, can be very valuable.
The
sieve
analysis test I recommend is performed by
slurrying
and soaking a clay sample in water and then washing it through a
      series of successively finer and finer interlocking screens (this can be
      done on a plastic or lump clay material by drying and then
slaking
it
      thoroughly in water first). This test is important in monitoring
      consistency of clay and material powders (unlike most of the other tests I
      recommend, this one does require that you purchase equipment you cannot
      easily make).
Particle size tests are important in many industries (e.g.
      cement) and
sieves
have thus become highly standardized. Usually screens
      are chosen so that each has an opening with double the area of the one
      below it. This is referred to as a series because the width of the 'root
      of two' opening is the root of two (or 1.414) times that of the
      previous. Screens can be referenced in mesh sizes (a 100 mesh screen has
      about 100 wires per inch) or dimensions of the opening. They are
      calibrated from a standard
200 mesh
having an opening of 0.0029". A
      good brass sieve can cost $150 or more and must be treated with care.
Methods of recording and presenting the data are very
      important and sieve manufacturers provide helpful books. The W.S. Tyler
      company, for example, is a manufacturer of quality sieves and publishes a
      very interesting book called 'Testing Sieves and Their Uses'.
Insight-live.com defines a test abbreviated 'SIEV', it clearly defines the procedure to use to perform a particle size appraisal of a material. It also provides information on the reasons why the test should be a part of your standard testing regimen.
One of the most important aspects of doing sieve analysis tests is the matter of selecting a representative specimen to test. It does little good to graph in detail an analysis if the specimen is not typical. The diagram shown here illustrates one method.
Taking A Representative Specimen
In addition to controlling material consistency and spotting impurities, sieve analysis tests are valuable in making formulation decisions. For example, the strongest and best clays are made dense by a good distribution of
particle sizes
at plus
325 mesh
. In this way, there is a good packing in the dried matrix and therefore maximum
green strength
and minimum low temperature absorption. Bodies with a distribution of particle sizes tend to be comparatively stronger in the fired state and tend to have more robust working and drying properties than those made from the same materials ground to a fine mesh size. Particles of 100 mesh or finer do not generally have a noticeable texture (they feel smooth) but are easily detected by a sieve analysis.
A sieve analysis test can also alert you to trouble. It will show if coarser or agglomerated particles are present in a body presenting the danger of
pinholing
and premature
bloating
(especially in
oxidation firing
if the particles are "undesirables" e.g. coal,
plaster
, concretions). The open nature of a coarser body can also invite pinholing and pitting in less viscous glazes.
Clays with sand or
grog
additions in a very fine plastic particle size matrix often lack intermediate sizes and can micro-crack around each large particle. This phenomenon, although invisible to the eye, is evident not only by the dead 'thud' when a piece is tapped with a pen but by a sieve analysis of the raw material. A sieve analysis can be employed to incorporate a coarser clay or a finer grog or sand.
Related Information
A root-of-two series of test sieves
This picture has its own page with more detail,
click here
to see it.
The coarsest screen is at the top, the finest on the bottom. The top one has an opening of 425 microns (thus 425 micron and finer particles will pass through it, +425 micron particles will not). Its opening area is 180,000 square microns (425x425). Going downward, the openings have areas half that of the one above (thus, for the second, the opening area is 300x300=90,000 microns). Structural products industries, like brick, measure coarser particles than this, using 10-70 mesh. Using this series one can produce a standard measurement of the distribution of
particle sizes
in a material powder.  The finer
sieves
(from 100-325) are only practical for wet processing (where the powder is water washed through the stack). In
Insight-live
the
SIEV test
(water washed) uses this series of sieves.
This is what labs use to measure particle size
This picture has its own page with more detail,
click here
to see it.
To measure particle size in a
slurry
or powder you need
sieves
. This is the most popular type used in labs. They are made from brass by a company named Tyler. The range of screen sizes for testing particle size is very wide (obvious here: the top screen has an opening of 56 mm, the bottom one 0.1 mm - the wires are almost too small to see). You can often buy these used on Ebay for a lot less than new ones, search for "
tyler sieve
". The finer sieves (especially 200) are fragile and more easily ripped. For potters it is good to have a 50, 100 and 150.
Links
Projects
Minerals
Projects
Materials
PayPal
No
tracking,
No
ads,
No
paywall,
No
transient content!
Just organized, concise information constantly updated and improved.
Was this helpful? Consider supporting me.
By
Tony Hansen
Follow me on
Got a Question?
Buy me a coffee and we can talk
https://digitalfire.com
, All Rights Reserved
Privacy Policy

File: data/digitalfire-archive/article/215.txt
Digitalfire will shut down on June 26. I no longer have the authority to grant exemption to a section in the Terms and Conditions of using material in the Insight-Live account from which I built the source material. While there are ways to comply with the take-down order, they are beyond my means because of how complex and large the site has become in the past 35+ years. It has been a wild ride for a shy prairie boy, thanks to everyone for your support. Insight-live.com is not affected by this.
All Articles
A ChatBot gives jaw-dropping glaze recipe advice - Jan 2025
A Low Cost Tester of Glaze Melt Fluidity
A One-speed Lab or Studio Slurry Mixer
A Textbook Cone 6 Matte Glaze With Problems
Adjusting Glaze Expansion by Calculation to Solve Shivering
Alberta Slip, 20 Years of Substitution for Albany Slip
An Overview of Ceramic Stains
Are You in Control of Your Production Process?
Are Your Glazes Food Safe or are They Leachable?
Attack on Glass: Corrosion Attack Mechanisms
Ball Milling Glazes, Bodies, Engobes
Binders for Ceramic Bodies
Bringing Out the Big Guns in Craze Control: MgO (G1215U)
Can We Help You Fix a Specific Problem?
Ceramic Glazes Today
Ceramic Material Nomenclature
Ceramic Tile Clay Body Formulation
Changing Our View of Glazes
Chemistry vs. Matrix Blending to Create Glazes from Native Materials
Concentrate on One Good Glaze
Copper Red Glazes
Crazing and Bacteria: Is There a Hazard?
Crazing in Stoneware Glazes: Treating the Causes, Not the Symptoms
Creating a Non-Glaze Ceramic Slip or Engobe
Creating Your Own Budget Glaze
Crystal Glazes: Understanding the Process and Materials
Deflocculants: A Detailed Overview
Demonstrating Glaze Fit Issues to Students
Diagnosing a Casting Problem at a Sanitaryware Plant
Drying Ceramics Without Cracks
Duplicating Albany Slip
Duplicating AP Green Fireclay
Electric Hobby Kilns: What You Need to Know
Fighting the Glaze Dragon
Firing Clay Test Bars
Firing: What Happens to Ceramic Ware in a Firing Kiln
First You See It Then You Don't: Raku Glaze Stability
Fixing a glaze that does not stay in suspension
Formulating a body using clays native to your area
Formulating a Clear Glaze Compatible with Chrome-Tin Stains
Formulating a Porcelain
Formulating Ash and Native-Material Glazes
G1214M Cone 5-7 20x5 glossy transparent glaze
G1214W Cone 6 transparent glaze
G1214Z Cone 6 matte glaze
G1916M Cone 06-04 transparent glaze
Getting the Glaze Color You Want: Working With Stains
Glaze and Body Pigments and Stains in the Ceramic Tile Industry
Glaze Chemistry Basics - Formula, Analysis, Mole%, Unity
Glaze chemistry using a frit of approximate analysis
Glaze Recipes: Formulate and Make Your Own Instead
Glaze Types, Formulation and Application in the Tile Industry
Having Your Glaze Tested for Toxic Metal Release
High Gloss Glazes
Hire Us for a 3D Printing Project
How a Material Chemical Analysis is Done
How desktop INSIGHT Deals With Unity, LOI and Formula Weight
How to Find and Test Your Own Native Clays
I have always done it this way!
Inkjet Decoration of Ceramic Tiles
Is Your Fired Ware Safe?
Leaching Cone 6 Glaze Case Study
Limit Formulas and Target Formulas
Low Budget Testing of Ceramic Glazes
Make Your Own Ball Mill Stand
Making Glaze Testing Cones
Monoporosa or Single Fired Wall Tiles
Organic Matter in Clays: Detailed Overview
Outdoor Weather Resistant Ceramics
Painting Glazes Rather Than Dipping or Spraying
Particle Size Distribution of Ceramic Powders
Porcelain Tile, Vitrified Tile
Rationalizing Conflicting Opinions About Plasticity
Ravenscrag Slip is Born
Recylcing Scrap Clay
Reducing the Firing Temperature of a Glaze From Cone 10 to 6
Setting up a Clay Testing Program in Your Company or Studio
Simple Physical Testing of Clays
Single Fire Glazing
Soluble Salts in Minerals: Detailed Overview
Some Keys to Dealing With Firing Cracks
Stoneware Casting Body Recipes
Substituting Cornwall Stone
Super-Refined Terra Sigillata
The Chemistry, Physics and Manufacturing of Glaze Frits
The Effect of Glaze Fit on Fired Ware Strength
The Four Levels on Which to View Ceramic Glazes
The Majolica Earthenware Process
The Potter's Prayer
The Right Chemistry for a Cone 6 Magnesia Matte
The Trials of Being the Only Technical Person in the Club
The Whining Stops Here: A Realistic Look at Clay Bodies
Those Unlabelled Bags and Buckets
Tiles and Mosaics for Potters
Toxicity of Firebricks Used in Ovens
Trafficking in Glaze Recipes
Understanding Ceramic Materials
Understanding Ceramic Oxides
Understanding Glaze Slurry Properties
Understanding the Deflocculation Process in Slip Casting
Understanding the Terra Cotta Slip Casting Recipes In North America
Understanding Thermal Expansion in Ceramic Glazes
Unwanted Crystallization in a Cone 6 Glaze
Using Dextrin, Glycerine and CMC Gum together
Volcanic Ash
What Determines a Glaze's Firing Temperature?
What is a Mole, Checking Out the Mole
What is the Glaze Dragon?
Where do I start in understanding glazes?
Why Textbook Glazes Are So Difficult
Working with children
Why Textbook Glazes Are So Difficult
Description
The trade is glaze recipes has spawned generations of potters going up blind alleys trying recipes that don't work and living with ones that are much more trouble than they are worth. It is time to leave this behind and take control.
Article
If you are like me you have racks
of test samples that never quite worked
These recipes used to be in textbooks, now they are in computer databases and on the web. But most still do not work! So many potters and companies simply buy prepared glazes. In fact, recent years have seen an explosion in the number of small manufacturers of prepared glazes. 
Yet, there are still lots of masochists out there that are determined to make their own glazes and continue on their quest to find that perfect glaze just by trying textbook recipes at random. I want to make my own glazes but I am not a masochist and I do not need faith. Like me, more and more ceramic artists and technicians are saying "I am at the stage now where I want to know why, I want to understand glazes so I can fix and adjust and even formulate my own". I want to make  my own glazes either from scratch or adjust an existing base, it is the only way I will get what I really want. And it is alot less expensive.
It can take new potters years to get textbook glazes out of their system. However, experience soon teaches us that these glazes seldom behave, and they are frequently touchy and introduce more problems than they solve. Sometimes people claim to have found useful glazes that work well in their circumstances. But how well? The glaze may fire to the surface they want, but what other problems and quirks do they have to endure with it that they simply overlook and tolerate. Perhaps you will agree that textbook quests don't normally breed intimate knowledge of how glazes work or even that they can be adjusted and controlled.
A good glaze is a little like a good dog. It is best to raise your own from a pup rather than trying to adopt someone else's full grown hound. Let's consider some of the reasons why a textbook glaze might not "travel" very well. As we will see, much more goes into achieving a particular glaze effect then just weighing it,
throwing
in some water, and slapping it on the ware. I'm not trying to discourage the use of all
glaze recipes
that you might import into your studio or business but I am saying a few words of warning.
If your raw materials are different, then your version of the glaze can hardly be expected to match the author's. Remember that chemical or mineral names can be used loosely. There are thousands of different distinct minerals and grades of minerals available under an umbrella of a few dozen different generic names. The
feldspar
available to the glaze author may be quite different than yours. Ball clays vary across one quarry site; never mind what they do in different parts of the country. There are many different
kaolin
products and their
physical properties
, especially, vary widely. Very common materials like
talc
, whiting, and
dolomite
are available in more and less consistent versions, and some manufacturers stretch the definition of a mineral name to market their odd-ball product. Likewise, the particle size of flux-sourcing materials will have a marked effect on their reactivity and the
particle sizes
of
refractory
materials on their readiness to dissolve in
the melt
. Physical property differences in the materials may affect the way the glaze applies, the thickness it wants to be, the
laydown
density, tendency to settle and separate in the bucket, etc; these all affect the fired product. Special purpose glazes do not tolerate travelling nearly as well.
The glaze recipe may depend on a volatile or touchy
mechanism
(a
eutectic
, a matte surface, crystal development, color response to a specific
chemistry
), on a tight balance of
oxides
, a certain
mineral phase
or particle size profile in one of the materials, a particular
firing schedule
, or some special preparation or application technique. The author may be unaware that the glaze is "on the edge" in any respect, and has never seen reason to test various temperatures, methods, material substitutions or oxide variations. Inabilities of a glaze to survive these kinds of variations will show up in your studio or factory.
Many (or most) glazes are dramatically affected by the nature of the clay they are applied to.
Porcelain
reacts little with overlying glazes, whereas stonewares, especially those with iron and added fluxes and
silica
, can react strongly with a glaze, changing its appearance considerably. Often, the whiter, smoother, and more
mature
the clay body; the more vivid and brighter a glaze will be. Conversely, the darker, coarser, and more immature the body; the more subdued and dry the glaze will be. But, this is not always the case, some glazes come alive on dark burning bodies. If there is no information about how the glaze reacts to different types of clay bodies; then just about anything could happen when you try it on yours.
A glaze can be very sensitive to temperature and cooling cycle. Some glazes produce a matte of one color if cooled slowly and a gloss of another color if cooled quickly. Different types of kilns have their own characteristic cooling curves and if yours is different than the author's, your version of his or her glaze will be also. What are the chances that you have the same interpretation on how to read cones or that your
thermocouples
are both performing the same? Think also about your
kiln controller
: Just because a kiln is programmed to heat up or cool down at a certain rate, that does not mean the elements and insulation characteristics will cooperate to produce that schedule, either in your kiln or that of the other person. How many glaze recipes do you see that come with
firing schedules
anyway?
Some glazes are very sensitive to thickness of application and whether they are on a vertical or horizontal surface. Therefore, you will want to develop a glaze testing tile that provides planes of both, as well as some
incised
lines and sharp edges to see how well the glaze covers these, and whether it highlights or masks the relief. Also, be aware that different application techniques like spraying, pouring, and painting can produce fired surfaces on the finished ware that are very different in character from what the small dipped samples indicated.
Is the author
ball milling
the glaze? If so, how long and how efficient is the mill? Many glazes are profoundly affected by milling, especially if they contain materials of coarser particle size.
Even if you find a glaze that looks great, it could well
craze
or
shiver
on your
clay body
, or else fit just poorly enough to considerably weaken
fired strength
. Doubtless, the author has not documented how to adjust its expansion. It is even possible that the author doesn't really care or even know about issues involving fired hardness or solubility of things like manganese or barium. What if the person has an undeveloped eye for fired quality in glazes and thus tolerates a measure of
pinholing
,
bubbling
,
blistering
, or immaturity? What if he has the recipe so loaded with clay that it crawls half the time, or uses no clay and is so powdery you can hardly handle or decorate the ware? These are all things that you may miss at first, but which later become painfully evident.
Unfortunately, these differences don't line up and politely hit you one at a time. It is likely that most of them will come into play in any attempt to transplant a glaze recipe into a new environment. The trouble is this: If you know how to "level the playing field" to get useful tests, then you can probably formulate glazes from your own native materials anyway.
"What about calculation?", you might ask. Every glaze has a formula of oxides, and it is true that
oxide formulas
travel a little easier than recipes, especially when accompanied by adequate documentation. Still, most of the above problems will come into play anyway because you still have to derive a recipe of materials to supply those oxides, and if you are smart enough to adjust a textbook glaze, then why bother. It is just easier to
make your own glazes
using materials native to your area.
Yes, there is something that travels even better than oxide formulas. It is the knowledge of what each oxide type contributes to a glaze, what each mineral type does to give it fired personality, and how they affect physical working properties. Each new recipe either confirms or fine tunes your existing oxide-effect knowledge, or educates you in the effects of its special purpose source materials (i.e.
colorants
,
opacifiers
, crystal forming agents) or unique formula (i.e. crystals from high
CaO
and low Al
2O
3 ). Each can be adapted to your own proven
base recipes
.
Add a smattering of line blending and trial and error adjustment, and you can make anything you want; adjust it any way you want. You can tell the glaze what to do. So why jump through hoops trying to pacify temperamental recipes that are always throwing ceramic tantrums in your kiln? You don't have to put up with that any more.
Related Information
Links
Recipes
MGBase6 - Zinc Semimatte Glossy Base Cone 6
From page 98 of Mastering Glazes book
Projects
Recipes
Articles
A Textbook Cone 6 Matte Glaze With Problems
Glazes must be completely melted to be
functional
, hard and strong. Many are not. This compares two glazes to make the difference clear.
Glossary
Glaze Recipes
Stop! Think! Do not get addicted to the
trafficking
in online
glaze recipes
. Learn to make your own or adjust/adapt/fix what you find online.
PayPal
No
tracking,
No
ads,
No
paywall,
No
transient content!
Just organized, concise information constantly updated and improved.
Was this helpful? Consider supporting me.
By
Tony Hansen
Follow me on
Got a Question?
Buy me a coffee and we can talk
https://digitalfire.com
, All Rights Reserved
Privacy Policy
