Repository: AngelOnFira/potter

# clay-knowledge

clay-knowledge is an open archive and modern rebuild of **[digitalfire.com](https://web.archive.org/web/2026/https://digitalfire.com)** — Tony Hansen's 35-year ceramics and glaze-chemistry reference, which shut down on 2026-06-26. It preserves the site from the Internet Archive and re-publishes the knowledge core — materials, oxides, minerals, glossary, articles, recipes, tests, hazards, and firing schedules — as a fast, searchable static site, enriched with typed oxide chemistry (analyses, Seger unity formulas, and Stull charts).

---

- **[`prototype/`](prototype/)** — the static site + its build pipeline (axum/Leptos dev server, extractor, image optimizer, SSG, Pagefind). See [`prototype/README.md`](prototype/README.md) to build and deploy.
- **[`tools/`](tools/)** — throttled, Wayback-first survey + archiver scripts.
- **[`data/`](data/)** — the archived site, survey, and Wayback-coverage artifacts (the 1.8 GB source zip is on [archive.org](https://archive.org/details/digitalfire-archive)).
- **[`STATUS.md`](STATUS.md)** — current state and decisions · **[`docs/research-report.md`](docs/research-report.md)** — preservation research & rights notes.

File: data/digitalfire-archive/article/a+textbook+cone+6+matte+glaze+with+problems.txt
Digitalfire will shut down on June 26. I no longer have the authority to grant exemption to a section in the Terms and Conditions of using material in the Insight-Live account from which I built the source material. While there are ways to comply with the take-down order, they are beyond my means because of how complex and large the site has become in the past 35+ years. It has been a wild ride for a shy prairie boy, thanks to everyone for your support. Insight-live.com is not affected by this.
All Articles
A ChatBot gives jaw-dropping glaze recipe advice - Jan 2025
A Low Cost Tester of Glaze Melt Fluidity
A One-speed Lab or Studio Slurry Mixer
A Textbook Cone 6 Matte Glaze With Problems
Adjusting Glaze Expansion by Calculation to Solve Shivering
Alberta Slip, 20 Years of Substitution for Albany Slip
An Overview of Ceramic Stains
Are You in Control of Your Production Process?
Are Your Glazes Food Safe or are They Leachable?
Attack on Glass: Corrosion Attack Mechanisms
Ball Milling Glazes, Bodies, Engobes
Binders for Ceramic Bodies
Bringing Out the Big Guns in Craze Control: MgO (G1215U)
Can We Help You Fix a Specific Problem?
Ceramic Glazes Today
Ceramic Material Nomenclature
Ceramic Tile Clay Body Formulation
Changing Our View of Glazes
Chemistry vs. Matrix Blending to Create Glazes from Native Materials
Concentrate on One Good Glaze
Copper Red Glazes
Crazing and Bacteria: Is There a Hazard?
Crazing in Stoneware Glazes: Treating the Causes, Not the Symptoms
Creating a Non-Glaze Ceramic Slip or Engobe
Creating Your Own Budget Glaze
Crystal Glazes: Understanding the Process and Materials
Deflocculants: A Detailed Overview
Demonstrating Glaze Fit Issues to Students
Diagnosing a Casting Problem at a Sanitaryware Plant
Drying Ceramics Without Cracks
Duplicating Albany Slip
Duplicating AP Green Fireclay
Electric Hobby Kilns: What You Need to Know
Fighting the Glaze Dragon
Firing Clay Test Bars
Firing: What Happens to Ceramic Ware in a Firing Kiln
First You See It Then You Don't: Raku Glaze Stability
Fixing a glaze that does not stay in suspension
Formulating a body using clays native to your area
Formulating a Clear Glaze Compatible with Chrome-Tin Stains
Formulating a Porcelain
Formulating Ash and Native-Material Glazes
G1214M Cone 5-7 20x5 glossy transparent glaze
G1214W Cone 6 transparent glaze
G1214Z Cone 6 matte glaze
G1916M Cone 06-04 transparent glaze
Getting the Glaze Color You Want: Working With Stains
Glaze and Body Pigments and Stains in the Ceramic Tile Industry
Glaze Chemistry Basics - Formula, Analysis, Mole%, Unity
Glaze chemistry using a frit of approximate analysis
Glaze Recipes: Formulate and Make Your Own Instead
Glaze Types, Formulation and Application in the Tile Industry
Having Your Glaze Tested for Toxic Metal Release
High Gloss Glazes
Hire Us for a 3D Printing Project
How a Material Chemical Analysis is Done
How desktop INSIGHT Deals With Unity, LOI and Formula Weight
How to Find and Test Your Own Native Clays
I have always done it this way!
Inkjet Decoration of Ceramic Tiles
Is Your Fired Ware Safe?
Leaching Cone 6 Glaze Case Study
Limit Formulas and Target Formulas
Low Budget Testing of Ceramic Glazes
Make Your Own Ball Mill Stand
Making Glaze Testing Cones
Monoporosa or Single Fired Wall Tiles
Organic Matter in Clays: Detailed Overview
Outdoor Weather Resistant Ceramics
Painting Glazes Rather Than Dipping or Spraying
Particle Size Distribution of Ceramic Powders
Porcelain Tile, Vitrified Tile
Rationalizing Conflicting Opinions About Plasticity
Ravenscrag Slip is Born
Recylcing Scrap Clay
Reducing the Firing Temperature of a Glaze From Cone 10 to 6
Setting up a Clay Testing Program in Your Company or Studio
Simple Physical Testing of Clays
Single Fire Glazing
Soluble Salts in Minerals: Detailed Overview
Some Keys to Dealing With Firing Cracks
Stoneware Casting Body Recipes
Substituting Cornwall Stone
Super-Refined Terra Sigillata
The Chemistry, Physics and Manufacturing of Glaze Frits
The Effect of Glaze Fit on Fired Ware Strength
The Four Levels on Which to View Ceramic Glazes
The Majolica Earthenware Process
The Potter's Prayer
The Right Chemistry for a Cone 6 Magnesia Matte
The Trials of Being the Only Technical Person in the Club
The Whining Stops Here: A Realistic Look at Clay Bodies
Those Unlabelled Bags and Buckets
Tiles and Mosaics for Potters
Toxicity of Firebricks Used in Ovens
Trafficking in Glaze Recipes
Understanding Ceramic Materials
Understanding Ceramic Oxides
Understanding Glaze Slurry Properties
Understanding the Deflocculation Process in Slip Casting
Understanding the Terra Cotta Slip Casting Recipes In North America
Understanding Thermal Expansion in Ceramic Glazes
Unwanted Crystallization in a Cone 6 Glaze
Using Dextrin, Glycerine and CMC Gum together
Volcanic Ash
What Determines a Glaze's Firing Temperature?
What is a Mole, Checking Out the Mole
What is the Glaze Dragon?
Where do I start in understanding glazes?
Why Textbook Glazes Are So Difficult
Working with children
A Textbook Cone 6 Matte Glaze With Problems
Description
Glazes must be completely melted to be functional, hard and strong. Many are not. This compares two glazes to make the difference clear.
Article
The picture below is a flow tester that was fired at
cone 6
. The tester itself is
Plainsman
M370
. The glaze on the right is
G1214W
, a typical cone 6 transparent used by potters. It is
fluxed
by a
boron
sourcing
frit
. The glaze on the left is typical of what many use to achieve a matte. The recipe is:
Nepheline Syenite
40.00
Dolomite
15.00
Whiting
10.00
Ball Clay
20.00
China Clay
10.00
Silica
5.00
But this glaze is not flowing at all whereas the boron-fluxed glaze has run right to the bottom (and it is not even considered a highly fluid glaze). This simple comparison teaches us many things about glazes and even ourselves. Here are some of them.
Cone 6 glazes require boron (from
frits
or
gerstley borate
) or zinc to melt (the one on the left has neither). Materials like
feldspar
,
dolomite
, whiting and
talc
just do not melt well at all at cone 6. If a glaze is not properly melted then it is not hard and strong and resistant to
leaching
and
cutlery marking
.
Textbook
glaze recipes
often are junk. Unquestioned use of them demonstrates our willingness to accept something ridiculous just because it is in a book or on a web page. We need use common sense when looking at glaze recipes for cone 6 to determine if they are for real or impostors (the glaze on the left is actually really not a glaze, it is a
porcelain
). If there is no frit, no zinc, no gerstley
borate
, then a red this-likely-does-not-melt light is
flashing
.
Glazes with high feldspar or
nepheline syenite
(40% is really high) are likely to
craze
. If this one does not craze it is simply because it has not melt enough for the sodium to impose its high
thermal expansion
on the glass.
A cone 6 glaze with 30% clay (in this case
ball clay
and
kaolin
) and no boron is certainly not going to melt well because clay is
refractory
.
True matte glazes have high alumina and low
silica
(which this has) but they also need to melt well to form a glass (which this does not). So this is just a matte because it is not melted.
If a white-firing glaze has no
zircon
or
tin oxide
, then how can it be white? Something is wrong. In this case it is white simply because it is not melted.
Since this does not melt, evaluating it on the basis of its
chemistry
would be invalid.
Glaze chemistry
theory depends on the glaze being melted to a homogeneous glass. Thus, in addition to knowing all about the chemistry, you need to have common sense on the recipe level also.
Understanding your glazes is so much better, especially when it comes to dealing with their problems (and this one would have plenty!).
Related Information
Before spending time trying online recipes, take a minute to do a sanity check on them
This picture has its own page with more detail,
click here
to see it.
This is a
cone 6
GLFL test
to compare
melt-flow
between a matte recipe, found online at a respected website, and a glaze we use often. Yes, it is matte. But why? Because it is not melted! Matte glazes used on
functional
surfaces need to melt well, they should flow like a
glossy glaze
. Even though this recipe has 40%
nepheline syenite
, lots of
dolomite
and
calcium carbonate
it is not melting. Yes, these are powerful fluxes, but at cone 10, not cone 6! To melt a cone 6 glaze
boron
, zinc or lithia are needed. Boron is the most common and best general-purpose melter for potters (it comes mainly in
frits
,
Gerstley borate
). The concept of a
limit recipe
applies here, the idea of eye-balling a recipe and quickly assessing if it is ridiculous or not.
A functional matte cone 6 glaze should melt as well as a glossy
This picture has its own page with more detail,
click here
to see it.
True
functional
mattes have fluid melts, like glossy glazes. They need this in order to develop a hard, non-scratching, durable glass. The
mechanism
of the
G1214Z1
matte on the right is high
Al
2
O
3
, it is actually melting more than the glossy
G1214W
on the left (this was fired between
cone 5
and 6, it normally runs right off the runway).
Links
Articles
A Low Cost Tester of Glaze Melt Fluidity
Use this novel device to compare the
melt fluidity
of glazes and materials. Simple physical observations of the results provide a better understanding of the fired properties of your glaze (and problems you did not see before).
Articles
What Determines a Glaze's Firing Temperature?
The
oxides
contributed by glaze materials determine its
chemistry
. The chemistry is the main factor determining melting behaviour. But the
particle sizes
, shapes and mineralogies also come in to play.
Articles
Why Textbook Glazes Are So Difficult
The trade is
glaze recipes
has spawned generations of potters going up blind alleys trying recipes that don't work and living with ones that are much more trouble than they are worth. It is time to leave this behind and take control.
Articles
Reducing the Firing Temperature of a Glaze From Cone 10 to 6
Moving a cone 10
high temperature glaze
down to cone 5-6 can require major surgery on the recipe or the transplantation of the color and surface
mechanisms
into a similar
cone 6
base glaze
.
Articles
Trafficking in Glaze Recipes
The trade is
glaze recipes
has spawned generations of potters going up blind alleys trying recipes that don't work and living with ones that are much more trouble than they are worth. It is time to leave this behind and take control.
Glossary
Matte Glaze
Random material mixes that melt well overwhelmingly want to be glossy, creating a
matte glaze
that is also
functional
is not an easy task.
PayPal
No
tracking,
No
ads,
No
paywall,
No
transient content!
Just organized, concise information constantly updated and improved.
Was this helpful? Consider supporting me.
By
Tony Hansen
Follow me on
Got a Question?
Buy me a coffee and we can talk
https://digitalfire.com
, All Rights Reserved
Privacy Policy

File: data/digitalfire-archive/article/an+overview+of+ceramic+stains.txt
Digitalfire will shut down on June 26. I no longer have the authority to grant exemption to a section in the Terms and Conditions of using material in the Insight-Live account from which I built the source material. While there are ways to comply with the take-down order, they are beyond my means because of how complex and large the site has become in the past 35+ years. It has been a wild ride for a shy prairie boy, thanks to everyone for your support. Insight-live.com is not affected by this.
All Articles
A ChatBot gives jaw-dropping glaze recipe advice - Jan 2025
A Low Cost Tester of Glaze Melt Fluidity
A One-speed Lab or Studio Slurry Mixer
A Textbook Cone 6 Matte Glaze With Problems
Adjusting Glaze Expansion by Calculation to Solve Shivering
Alberta Slip, 20 Years of Substitution for Albany Slip
An Overview of Ceramic Stains
Are You in Control of Your Production Process?
Are Your Glazes Food Safe or are They Leachable?
Attack on Glass: Corrosion Attack Mechanisms
Ball Milling Glazes, Bodies, Engobes
Binders for Ceramic Bodies
Bringing Out the Big Guns in Craze Control: MgO (G1215U)
Can We Help You Fix a Specific Problem?
Ceramic Glazes Today
Ceramic Material Nomenclature
Ceramic Tile Clay Body Formulation
Changing Our View of Glazes
Chemistry vs. Matrix Blending to Create Glazes from Native Materials
Concentrate on One Good Glaze
Copper Red Glazes
Crazing and Bacteria: Is There a Hazard?
Crazing in Stoneware Glazes: Treating the Causes, Not the Symptoms
Creating a Non-Glaze Ceramic Slip or Engobe
Creating Your Own Budget Glaze
Crystal Glazes: Understanding the Process and Materials
Deflocculants: A Detailed Overview
Demonstrating Glaze Fit Issues to Students
Diagnosing a Casting Problem at a Sanitaryware Plant
Drying Ceramics Without Cracks
Duplicating Albany Slip
Duplicating AP Green Fireclay
Electric Hobby Kilns: What You Need to Know
Fighting the Glaze Dragon
Firing Clay Test Bars
Firing: What Happens to Ceramic Ware in a Firing Kiln
First You See It Then You Don't: Raku Glaze Stability
Fixing a glaze that does not stay in suspension
Formulating a body using clays native to your area
Formulating a Clear Glaze Compatible with Chrome-Tin Stains
Formulating a Porcelain
Formulating Ash and Native-Material Glazes
G1214M Cone 5-7 20x5 glossy transparent glaze
G1214W Cone 6 transparent glaze
G1214Z Cone 6 matte glaze
G1916M Cone 06-04 transparent glaze
Getting the Glaze Color You Want: Working With Stains
Glaze and Body Pigments and Stains in the Ceramic Tile Industry
Glaze Chemistry Basics - Formula, Analysis, Mole%, Unity
Glaze chemistry using a frit of approximate analysis
Glaze Recipes: Formulate and Make Your Own Instead
Glaze Types, Formulation and Application in the Tile Industry
Having Your Glaze Tested for Toxic Metal Release
High Gloss Glazes
Hire Us for a 3D Printing Project
How a Material Chemical Analysis is Done
How desktop INSIGHT Deals With Unity, LOI and Formula Weight
How to Find and Test Your Own Native Clays
I have always done it this way!
Inkjet Decoration of Ceramic Tiles
Is Your Fired Ware Safe?
Leaching Cone 6 Glaze Case Study
Limit Formulas and Target Formulas
Low Budget Testing of Ceramic Glazes
Make Your Own Ball Mill Stand
Making Glaze Testing Cones
Monoporosa or Single Fired Wall Tiles
Organic Matter in Clays: Detailed Overview
Outdoor Weather Resistant Ceramics
Painting Glazes Rather Than Dipping or Spraying
Particle Size Distribution of Ceramic Powders
Porcelain Tile, Vitrified Tile
Rationalizing Conflicting Opinions About Plasticity
Ravenscrag Slip is Born
Recylcing Scrap Clay
Reducing the Firing Temperature of a Glaze From Cone 10 to 6
Setting up a Clay Testing Program in Your Company or Studio
Simple Physical Testing of Clays
Single Fire Glazing
Soluble Salts in Minerals: Detailed Overview
Some Keys to Dealing With Firing Cracks
Stoneware Casting Body Recipes
Substituting Cornwall Stone
Super-Refined Terra Sigillata
The Chemistry, Physics and Manufacturing of Glaze Frits
The Effect of Glaze Fit on Fired Ware Strength
The Four Levels on Which to View Ceramic Glazes
The Majolica Earthenware Process
The Potter's Prayer
The Right Chemistry for a Cone 6 Magnesia Matte
The Trials of Being the Only Technical Person in the Club
The Whining Stops Here: A Realistic Look at Clay Bodies
Those Unlabelled Bags and Buckets
Tiles and Mosaics for Potters
Toxicity of Firebricks Used in Ovens
Trafficking in Glaze Recipes
Understanding Ceramic Materials
Understanding Ceramic Oxides
Understanding Glaze Slurry Properties
Understanding the Deflocculation Process in Slip Casting
Understanding the Terra Cotta Slip Casting Recipes In North America
Understanding Thermal Expansion in Ceramic Glazes
Unwanted Crystallization in a Cone 6 Glaze
Using Dextrin, Glycerine and CMC Gum together
Volcanic Ash
What Determines a Glaze's Firing Temperature?
What is a Mole, Checking Out the Mole
What is the Glaze Dragon?
Where do I start in understanding glazes?
Why Textbook Glazes Are So Difficult
Working with children
An Overview of Ceramic Stains
Description
Understanding the advantages of disadvantages of stains vs. oxide colors is the key to choosing the best approach
Article
Stains are fired blends of metal and ceramic
oxides
that have been reground
into a fine powder.
Stains
containing otherwise toxic oxides can be employed
without significant dangers. This is the first aspect of something that stains
have that coloring oxides don't: stability. A second aspect of stability is that
stains produce much more consistent and repeatable color than using raw oxide
colors.
Stains are most popular at lower temperatures where colors tend to be
brighter. However most stains can be used right up to high fire. Premixed low
fire glazes are typically made by blending stains and commercial
frits
and other
than following firing instructions, users of these products give little thought
to the technical challenges that were overcome to produce them. This is a third
key advantage of stains: the ability to target a specific color. Many ceramic
color shades (i.e. reds) are difficult to achieve and beyond the abilities of
end users.
While many stains are 'standard' and their composition is well known across
the industry, others are proprietary. Stain companies don't release the exact
makeup of stains but they do tell us the 'system'. For example, a green stain
might contain chrome, cobalt and
silica
and be labeled 'CrCoSi'. Although silica
is not a
colorant
itself, it is included to create a stable silicate crystal
structure with the other two.
Stain companies often supply multiple products to produce a given color using
different oxide systems (i.e. chrome-tin pink, manganese-alumina pink). Various
factors like the base
glaze chemistry
, color shade, temperature, and end use
determine the system you should choose. Knowing how to calculate the oxide
makeup of a glaze or dealing with a stain company that provides good service are
key factor to being able to troubleshoot color problems with stains.
Thus stains do not come with a 'unconditional color guarantee'. The shade
produced depends on many of factors including the host glaze
chemistry
, on/over/underglaze
use,
glaze thickness
, amount of
opacifier
, firing temperature, etc. Achieving
colors with stains is certainly easier, but it is not a 'no-brainer'. Certain
systems are quite flexible and produce color in many kinds of glazes (ie. cobalt
silicate). Other systems either require that certain oxides be present in the
host glaze in minimum amounts or others not be present at all. The symbiosis of
host glaze chemistry and stain, for example, can be demonstrated with chrome-tin
stains. They will not develop color if zinc is present or if there is inadequate
calcia. It is common to hear people say that their pink stain 'burned out', but
generally the stain is being used in an incompatible glaze base. Another
interesting demonstration of these factors is the color chart of a typical stain
company. These charts show the stain used in one or more
fritted
base glazes
that are selected to be compatible with as many of the colors as possible.
Certain samples will also have added opacifier and zinc, for example.
Admittedly, stains can produce homogeneous color which can be less
interesting than the variegated and speckled color effects that can be achieved
with raw
metal oxides
like iron, cobalt, copper, etc. But for manufacturing, it
cannot be ignored that stains are far more consistent and reliable to use. Still,
variegating
agents can be added (like
titanium
and
rutile
).
Potters love to paint stains over and under glazes to decorate ware.
Majolica
ware is a good example. However, stains are
refractory
, they resist allowing overlying glazes to envelope the particles and then fasten onto the underlying body. Stains used for
underglaze
decoration, for example, need to be mixed with a recipe of materials into which they can melt and suspend, one that melts enough to attach to the body but not so much so as to bleed excessively into the overlying glaze. Different stain types require mediums of different chemistry, ones that enable the color development and have the proper degree-of-melt. Some stains tend to crystallize the surface if used
overglaze
. Likewise, if stains are used underglaze they vary in their willingness to allow the overglaze to penetrate through to form and
interface
with the body. Stains don't suspend well in water to create a paintable material either so it is necessary to mix them with something that will suspend the particles, slow down the drying and harden when dried.
Stains exist either in the context of the huge industrial ceramic industry or
in the hobby, pottery, and
ceramics
markets. Large industries either have
in-house technical people or contract consultants. Small users do not have this
luxury. They should know that certain stain companies, (i.e. Mason) have
developed excellent reputations for dealing with smaller volumes and providing
support.
A fired glaze can leach heavy metals whether these metals are sourced from a stain or from raw metal oxides. Stains are made from the same metal oxides you would use to get the color, they have simply been prefired and blended for specific colors and often mixed with other materials to make them melt higher or leach less. Thus you should have your glazes tested for
leaching
if you are making
functional
ware having stained food surfaces. Better yet, use a
liner glaze
. There are many factors that determine if a glaze is leachable (for more information
see the links on this page).
Related Information
Why pure stain powders make poor inks, slips, underglazes and overglazes
This picture has its own page with more detail,
click here
to see it.
On the left are pure blue stain brush strokes, on the right are green ones (both painted over a glaze). Clearly, the green is
refractory
, stiffening the glaze enough to trap bubbles and sit on the surface as a dry, unmelted layer. The blue is the opposite, melting and
bleeding
profusely into the glaze. Under the glaze, these problems would be magnified (the blue bleeding more, the green causing
crawling
and
blistering
).
Stains
are not ceramic, they are ceramic additives. Stains are not safe for direct food contact. Stains are expensive. Stains don't suspend in water, paint poorly and dry as a lose powder. These stains each need to be added, as a minor percentage, to a ceramic painting medium (one with
CMC gum
and a mix of ceramic materials tailored to melt to the desired degree and have a compatible
chemistry
for develop the color (as per manufacturer guidelines).
Links
Articles
Are Your Glazes Food Safe or are They Leachable?
Many potters do not think about
leaching
, but times are changing. What is the
chemistry
of stability? There are simple ways to check for leaching, and fix
crazing
.
Articles
Having Your Glaze Tested for Toxic Metal Release
Having Your Glaze Tested for Metal Release
Articles
Is Your Fired Ware Safe?
Glazed ware can be a safety hazard to end users because it may leach metals into food and drink, it could harbor bacteria and it could flake of in knife-edged pieces.
Articles
Getting the Glaze Color You Want: Working With Stains
There are many things to know about to make the best use of
stains
, but one often ignored aspect is the relationship between glaze color and
chemistry
. If you want to control color you need to know about stains and chemistry.
Articles
Glaze and Body Pigments and Stains in the Ceramic Tile Industry
A complete discussion of how ceramic pigments and
stains
are manufactured and used in the tile industry. It includes theory, types, colors,
opacification
, processing, particles size, testing information.
Materials
Stain
Recipes
G2853B - Cone 04 Clear Ravenscrag School Glaze
A
Ravenscrag
Slip base made by simply mixing it 50:50 with a frit
Oxides
MnO2 - Manganese Dioxide
Projects
Stains
Glossary
Ceramic Stain
Ceramic
stains
are manufactured powders. They are used as an alternative to employing metal oxide powders and have many advantages.
URLs
https://www.masoncolor.com/reference-guide
Mason Color Reference Guide
A large chart showing each stain. The rows are grouped according to type and each row has tags that references temperature capability and
chemistry
requirement for the host glaze. There are also columns for each element and the rows have check marks for each contained.
Hazards
Are colored porcelains hazardous?
PayPal
No
tracking,
No
ads,
No
paywall,
No
transient content!
Just organized, concise information constantly updated and improved.
Was this helpful? Consider supporting me.
By
Tony Hansen
Follow me on
Got a Question?
Buy me a coffee and we can talk
https://digitalfire.com
, All Rights Reserved
Privacy Policy

File: data/digitalfire-archive/article/binders+for+ceramic+bodies.txt
Digitalfire will shut down on June 26. I no longer have the authority to grant exemption to a section in the Terms and Conditions of using material in the Insight-Live account from which I built the source material. While there are ways to comply with the take-down order, they are beyond my means because of how complex and large the site has become in the past 35+ years. It has been a wild ride for a shy prairie boy, thanks to everyone for your support. Insight-live.com is not affected by this.
All Articles
A ChatBot gives jaw-dropping glaze recipe advice - Jan 2025
A Low Cost Tester of Glaze Melt Fluidity
A One-speed Lab or Studio Slurry Mixer
A Textbook Cone 6 Matte Glaze With Problems
Adjusting Glaze Expansion by Calculation to Solve Shivering
Alberta Slip, 20 Years of Substitution for Albany Slip
An Overview of Ceramic Stains
Are You in Control of Your Production Process?
Are Your Glazes Food Safe or are They Leachable?
Attack on Glass: Corrosion Attack Mechanisms
Ball Milling Glazes, Bodies, Engobes
Binders for Ceramic Bodies
Bringing Out the Big Guns in Craze Control: MgO (G1215U)
Can We Help You Fix a Specific Problem?
Ceramic Glazes Today
Ceramic Material Nomenclature
Ceramic Tile Clay Body Formulation
Changing Our View of Glazes
Chemistry vs. Matrix Blending to Create Glazes from Native Materials
Concentrate on One Good Glaze
Copper Red Glazes
Crazing and Bacteria: Is There a Hazard?
Crazing in Stoneware Glazes: Treating the Causes, Not the Symptoms
Creating a Non-Glaze Ceramic Slip or Engobe
Creating Your Own Budget Glaze
Crystal Glazes: Understanding the Process and Materials
Deflocculants: A Detailed Overview
Demonstrating Glaze Fit Issues to Students
Diagnosing a Casting Problem at a Sanitaryware Plant
Drying Ceramics Without Cracks
Duplicating Albany Slip
Duplicating AP Green Fireclay
Electric Hobby Kilns: What You Need to Know
Fighting the Glaze Dragon
Firing Clay Test Bars
Firing: What Happens to Ceramic Ware in a Firing Kiln
First You See It Then You Don't: Raku Glaze Stability
Fixing a glaze that does not stay in suspension
Formulating a body using clays native to your area
Formulating a Clear Glaze Compatible with Chrome-Tin Stains
Formulating a Porcelain
Formulating Ash and Native-Material Glazes
G1214M Cone 5-7 20x5 glossy transparent glaze
G1214W Cone 6 transparent glaze
G1214Z Cone 6 matte glaze
G1916M Cone 06-04 transparent glaze
Getting the Glaze Color You Want: Working With Stains
Glaze and Body Pigments and Stains in the Ceramic Tile Industry
Glaze Chemistry Basics - Formula, Analysis, Mole%, Unity
Glaze chemistry using a frit of approximate analysis
Glaze Recipes: Formulate and Make Your Own Instead
Glaze Types, Formulation and Application in the Tile Industry
Having Your Glaze Tested for Toxic Metal Release
High Gloss Glazes
Hire Us for a 3D Printing Project
How a Material Chemical Analysis is Done
How desktop INSIGHT Deals With Unity, LOI and Formula Weight
How to Find and Test Your Own Native Clays
I have always done it this way!
Inkjet Decoration of Ceramic Tiles
Is Your Fired Ware Safe?
Leaching Cone 6 Glaze Case Study
Limit Formulas and Target Formulas
Low Budget Testing of Ceramic Glazes
Make Your Own Ball Mill Stand
Making Glaze Testing Cones
Monoporosa or Single Fired Wall Tiles
Organic Matter in Clays: Detailed Overview
Outdoor Weather Resistant Ceramics
Painting Glazes Rather Than Dipping or Spraying
Particle Size Distribution of Ceramic Powders
Porcelain Tile, Vitrified Tile
Rationalizing Conflicting Opinions About Plasticity
Ravenscrag Slip is Born
Recylcing Scrap Clay
Reducing the Firing Temperature of a Glaze From Cone 10 to 6
Setting up a Clay Testing Program in Your Company or Studio
Simple Physical Testing of Clays
Single Fire Glazing
Soluble Salts in Minerals: Detailed Overview
Some Keys to Dealing With Firing Cracks
Stoneware Casting Body Recipes
Substituting Cornwall Stone
Super-Refined Terra Sigillata
The Chemistry, Physics and Manufacturing of Glaze Frits
The Effect of Glaze Fit on Fired Ware Strength
The Four Levels on Which to View Ceramic Glazes
The Majolica Earthenware Process
The Potter's Prayer
The Right Chemistry for a Cone 6 Magnesia Matte
The Trials of Being the Only Technical Person in the Club
The Whining Stops Here: A Realistic Look at Clay Bodies
Those Unlabelled Bags and Buckets
Tiles and Mosaics for Potters
Toxicity of Firebricks Used in Ovens
Trafficking in Glaze Recipes
Understanding Ceramic Materials
Understanding Ceramic Oxides
Understanding Glaze Slurry Properties
Understanding the Deflocculation Process in Slip Casting
Understanding the Terra Cotta Slip Casting Recipes In North America
Understanding Thermal Expansion in Ceramic Glazes
Unwanted Crystallization in a Cone 6 Glaze
Using Dextrin, Glycerine and CMC Gum together
Volcanic Ash
What Determines a Glaze's Firing Temperature?
What is a Mole, Checking Out the Mole
What is the Glaze Dragon?
Where do I start in understanding glazes?
Why Textbook Glazes Are So Difficult
Working with children
Binders for Ceramic Bodies
Description
An overview of the major types of organic and inorganic binders used in various different ceramic industries.
By Nilo Tozzi
Article
Binders are substances that improve the mechanical strength of green ceramic bodies so they can pass through production steps, before firing, without breakage. In many cases, binder additions to bodies are essential (without them some production processes would be impossible). For instance, in the pressing process of powders, adding organic binders makes possible a
forming method
that is independent of the
plasticity
).
There are a wide variety of binders used in traditional
ceramics
, including natural products, like cellulose or clays, and synthetic products, like polyacrylates or polyvinyl alcohol.
A normal body binder must have several characteristics:
It must leave a minimal amount of ash after firing
It must easily burn out at low temperature
It cannot be abrasive
It must improve the mechanical strength of dry pieces
It does not cause bodies to stick to molds
Its dispersion must be easy
It cannot be toxic
It does not affect the glazing stage of manufacturing
It must be as inexpensive as possible.
Inorganic Binders
Inorganic binders have a couple of very important characteristics: they are inexpensive and are not subject to attack by
microorganisms
. Another big bonus is that they never cause black coring.
Sodium Silicate
Its main use is in slip
deflocculation
. However it also improves the mechanical strength of dry pieces when employed in pressing and extruding operations. Behavior does change according to chemical composition of sodium silicates but, in the case of pressed tiles, often it is the best when the properties range toward some tendency to
black core
.
Magnesium Aluminum Silicates
Available products have different compositions because they are obtained from extremely plastic natural minerals (called smectites). Particles are off-white with colloidal sizes. When we add these binders to slips in the range 0.5-5% the mechanical strength of pieces proportionally increases. These binders are less effective than others but they have an important characteristic: they don t migrate during drying so we have less problem during glazing procedures.
Bentonite
This is a very plastic natural material mineralogically known as
montmorillonite
. It is used in the range 0.5-3.0% however it raises the
viscosity
of slips during milling (the maximum allowed percentage depends on characteristics of the material and on the permissible viscosity value). It improves mechanical strength of green and dry bodies and it also does not migrate during drying.
Organic Binders
Often organic binders are made from polymers with more or less long chains where polar groups are present. Most organic binders are soluble in water and behavior is like a surfactant (it improves contact between liquid and solid phases). Short chain binders are adsorbed on the surface of particles and during drying water elimination from hydroxyl groups produces tridimensional hydrogen bonds (among the molecules of binder distributed on the surface of the particles). The development of chemical bonds contributes to a stronger tridimensional structure and mechanical strength improves proportionally to the amount of organic binder. Long chain binders have poor solubility in water but are emulsifiable. During drying they are not absorbed at the surface of particles but they are able to form tridimensional hydrogen bonds.
Usually organic binders do not improve the strength of green pieces before drying. Drying strength rises proportional to the added amount of binder (actually it can even reach values 30% higher). Theoretically, organic binders burn off on firing at low temperatures with minimal residue. Nevertheless, these binders are increasing the organic matter content in bodies, experience has shown that pressed tiles employing organic binders are quite subject to black coring problems.
Often organic binders are
decomposed
by bacteria and we have to add an anti-bacterial agent to stabilize slips.
Organic binders are also used in glazes and
engobes
to ensure good adhesion to the ceramic surface, prevent sedimentation and improve
rheological
properties.
The most popular are:
Polyvinyl Alcohol
Usually it is used as a binder for glazes, during glazing operations, before the screen printer (a water solution of polyvinyl alcohol is sprayed on the surface to be decorated). It is a strong surfactant and binding power is connected to its ability to wet particles (products having a low molecular weight exhibit low viscosities and they have a minimal effect on the viscosity of glazes or body slips). It is stable because it does not ferment. Usually suppliers propose water solutions of polyvinyl alcohol.
Starches
Starches are powdered forms of a group of carbohydrates producing colloidal emulsions in water having strong binding properties (however some times modified starches are supplied as liquids).
Often they are not fully soluble in water because of their high molecular weight (this characteristic prevents migration during drying). It is possible to mix starch and dry ceramic powders (after which the mix can be wetted, formed and dried). Starches quickly ferment. Chemical derivatives have properties like esters of cellulose but are not stable against bacteria.
Carboxymethylcellulose
It is a white-yellow powder soluble in water. It can migrate during drying (thus the distribution in the body matrix may not be uniform). There are different types with different molecular weights. Carboxymethylcellulose products with medium or high molecular weights are stronger binders but they increase viscosity of slips so they cannot be used above certain percentages (thus not fully developing their binding properties). These products improve the plasticity and mechanical strength of dry bodies and completely burn out during firing, however they are expensive.
Dextrin
A yellowish powder obtained by treating certain starches with small amounts of acid. Dextrin is a strong binder and is some times used to prepare glaze grains for dry application or as a "glue" for glaze slips to improve adherence to the ceramic body. Dextrin also improves the plasticity of clay slips.
Wax Emulsions
Wax emulsions behave like inter-particle lubricants when bodies are wet and like binders when dry. They are widely used for the production of technical alumina components.
Polyethylene Glycols
Polyethylene glycols having low molecular weights are viscous liquids often used as plasticizers or lubricants. Those having high molecular weights are waxy solids that are used as binders and plasticizers in pressing. They are water soluble and often used as basic mediums for the preparation of printing colors.
Lignosulfonates
Lignosulfonates are yellowish powders having variable compositions and also variable molecular dimensions (because they are polymers that can be modified by the addition of organic or inorganic groups to the molecule). They are anionic derivatives of
lignin
, water soluble and surfactants. Lignosulfonates are very effective in increasing mechanical green and dry strength in ceramic pieces. In addition, they act as lubricants during extrusion or pressing operations.
Additions of lignosulfonates to
ceramic slips
can vary from 0.1 to 2.0% and  they are relatively inexpensive. For pressed tiles, 1%
lignosulfonate
can double mechanical strength (however often a black core appears). 
Lignosulfonates are often used to reduce shrinkage yet maintain after-forming mechanical strength (because reduced amounts of plastic clays are needed).
Methylcellulose
A derivative of cellulose (when treated with methylene chloride and
alkali
under pressure). The composition is variable depending on the length of chains and methylcelluloses are non-ionic polymers, water soluble at low temperature. They are very stable against microorganisms but they have tendency to form foam.
Methylcelluloses have different viscosities in water (depending the length of chains) and strong deflocculating properties.
Often methylcelluloses are used as temporary binders in
refractory
production and other technical ceramics because they are at the same time lubricant and wetting agents and plasticizers.
Hydroxyethilcellulose is a similar product having less tendency to form foam.
Paraffins
Mixtures of paraffins and carnauba wax are widely used as binders for the production of special pieces obtained by cold isostatic or normal pressing. The nature of mixtures is determined by the dimensional tolerance needed and the shapes of edges. Mixtures as liquid emulsions are blended for specific purposes and they also have binding, plasticizing and lubricating properties.
Polyacrylates
Sodium and ammonium salts of polyacrylate acid are water soluble and they are mainly used as strong deflocculants. They can also act like binders but their cost curtails usage for this purpose. Polyacrylate esters are not soluble but they have a similar behavior.
Related Information
Links
Glossary
Ceramic Binder
Binders are glues that harden ceramic powders as they dry. They enable improved surface adherence. And slower drying.
Tests
Modulus of Rupture - Dry
Tests
Dry Strength (kgf/cm2)
Measure the tensile strength of a dried clay test bar
Tests
Dry Strength (Square Bars)
Measure the tensile strength of a square cross section test bar
Tests
Dry M.O.R. (50% Silica)
Materials
Sodium Silicate
A sticky, viscous liquid. The most common deflocculant used in
ceramics
. Also used as a bonding agent.
Materials
Bentonite
Bentonite
can make a
clay body
instantly plastic, only 2-3% can have a big effect. It also suspends slurries so they don't settle out and slows down drying.
Materials
Additive 'A'
Materials
Darvan
A common deflocculant used to disperse ceramic suspensions to minimize their
water content
, a more modern material than
sodium silicate
.
Materials
Dextrin
Materials
Veegum
A clay of incredibly small particle size. It has the highest
plasticity
of any known clay and acts as a
suspending
and gelling agent in slurries.
Materials
Starch
Materials
Wax Emulsion
Materials
Polyethylene Glycol
Materials
Lignosulfonate
Materials
Methylcellulose
Materials
Paraffin Wax
Materials
Sodium Polyacrylate
Materials
Polyvinyl Alcohol
Typecodes
Additives for Ceramic Bodies
Materials that are added to bodies to impart physical working properties and usually burn away during firing. Binders enable bodies with very low or zero clay content to have
plasticity
and dry hardness, they can give powders flow properties during pressing and impart
rheological
properties to clay slurries. Among potters however, it is common for bodies to have zero additives.
Articles
Using Dextrin, Glycerine and CMC Gum together
PayPal
No
tracking,
No
ads,
No
paywall,
No
transient content!
Just organized, concise information constantly updated and improved.
Was this helpful? Consider supporting me.
By Nilo Tozzi
Got a Question?
Buy me a coffee and we can talk
https://digitalfire.com
, All Rights Reserved
Privacy Policy
