Repository: AngelOnFira/potter

# clay-knowledge

clay-knowledge is an open archive and modern rebuild of **[digitalfire.com](https://web.archive.org/web/2026/https://digitalfire.com)** — Tony Hansen's 35-year ceramics and glaze-chemistry reference, which shut down on 2026-06-26. It preserves the site from the Internet Archive and re-publishes the knowledge core — materials, oxides, minerals, glossary, articles, recipes, tests, hazards, and firing schedules — as a fast, searchable static site, enriched with typed oxide chemistry (analyses, Seger unity formulas, and Stull charts).

---

- **[`prototype/`](prototype/)** — the static site + its build pipeline (axum/Leptos dev server, extractor, image optimizer, SSG, Pagefind). See [`prototype/README.md`](prototype/README.md) to build and deploy.
- **[`tools/`](tools/)** — throttled, Wayback-first survey + archiver scripts.
- **[`data/`](data/)** — the archived site, survey, and Wayback-coverage artifacts (the 1.8 GB source zip is on [archive.org](https://archive.org/details/digitalfire-archive)).
- **[`STATUS.md`](STATUS.md)** — current state and decisions · **[`docs/research-report.md`](docs/research-report.md)** — preservation research & rights notes.

File: data/digitalfire-archive/recipe/102.txt
<?xml version="1.0"?>
<recipes version="1.0" encoding="UTF-8">
<recipe name="Ravenscrag Plum Red Cone 6" keywords="Plainsman Cone 6 Ravenscrag Slip based iron-red glaze. It can be found among others at http://ravenscrag.com." id="102" date="2022-03-03" codenum="G2896">
<recipelines>
<recipeline material="Silica" amount="12.300"/>
<recipeline material="Ravenscrag Slip" amount="34.900"/>
<recipeline material="Ferro Frit 3134" amount="14.100"/>
<recipeline material="Talc" amount="13.500"/>
<recipeline material="Ulexite" amount="10.200"/>
<recipeline material="Red Iron Oxide" amount="15.000" added="1"/>
<url url="https://digitalfire.com/recipe/102" descrip="https://digitalfire.com/recipe/102"/>
</recipelines>
<urls/>
</recipe>
</recipes>

File: data/digitalfire-archive/recipe/105.txt
<?xml version="1.0"?>
<recipes version="1.0" encoding="UTF-8">
<recipe name="Cone 6 Crystalline Development Project" id="105" date="2020-03-03" codenum="G2902D">
<recipelines>
<recipeline material="Ferro Frit 3110" amount="50.000"/>
<recipeline material="Zinc Oxide" amount="22.000"/>
<recipeline material="Silica" amount="25.000"/>
<recipeline material="Lithium Carbonate" amount="3.000"/>
<recipeline material="Titanium" amount="2.000" added="1"/>
<url url="https://digitalfire.com/recipe/105" descrip="https://digitalfire.com/recipe/105"/>
</recipelines>
<urls/>
</recipe>
</recipes>

File: data/digitalfire-archive/recipe/109.txt
<?xml version="1.0"?>
<recipes version="1.0" encoding="UTF-8">
<recipe name="Cone 03 White Engobe Recipe" keywords="A white burning body with enough added frit to produce a cone 03 stoneware or white slip for use on the matching red Zero3 stoneware." id="109" date="2021-02-01" codenum="L3685U">
<recipelines>
<recipeline material="Nepheline Syenite" amount="10.000"/>
<recipeline material="Tile #6 Kaolin" amount="42.000"/>
<recipeline material="Ferro Frit 3110" amount="25.000"/>
<recipeline material="Silica" amount="20.000"/>
<recipeline material="National Standard Bentonite" amount="5.000"/>
<url url="https://digitalfire.com/recipe/109" descrip="https://digitalfire.com/recipe/109"/>
</recipelines>
<urls/>
</recipe>
</recipes>

File: data/digitalfire-archive/recipe/110.txt
<?xml version="1.0"?>
<recipes version="1.0" encoding="UTF-8">
<recipe name="Ravenscrag Iron Crystal" keywords="Plainsman Cone 10R Ravenscrag Slip based glaze. It can be found among others at http://ravenscrag.com." id="110" date="2023-09-19" codenum="GR10-L">
<recipelines>
<recipeline material="Ravenscrag Slip 1000F Roast" amount="0.000"/>
<recipeline material="Ravenscrag Slip" amount="100.000"/>
<recipeline material="Red Iron Oxide" amount="10.000" added="1"/>
<url url="https://digitalfire.com/recipe/110" descrip="https://digitalfire.com/recipe/110"/>
</recipelines>
<urls/>
</recipe>
</recipes>

File: data/digitalfire-archive/recipe/115.txt
<?xml version="1.0"?>
<recipes version="1.0" encoding="UTF-8">
<recipe name="Cone 6 Stoneware/Whiteware transparent glaze" keywords="Crystal clear industrial dinnerware glaze" id="115" date="2025-07-18" codenum="G2916F" altcodenum="MK3330" location="Box 34">
<recipelines>
<recipeline material="Fusion Frit F-524" amount="17.800"/>
<recipeline material="Talc" amount="2.900"/>
<recipeline material="Silica" amount="28.400"/>
<recipeline material="Old Hickory #5 Ball Clay" amount="7.700"/>
<recipeline material="Wollastonite" amount="15.400"/>
<recipeline material="Nepheline Syenite" amount="25.700"/>
<recipeline material="Bentonite" amount="1.900" added="1"/>
<url url="https://digitalfire.com/recipe/115" descrip="https://digitalfire.com/recipe/115"/>
</recipelines>
<urls/>
</recipe>
</recipes>

File: data/digitalfire-archive/recipe/117.txt
<?xml version="1.0"?>
<recipes version="1.0" encoding="UTF-8">
<recipe name="Transparent for Cone 6 Porcelains" keywords="Incorporates some MgO (at the expense of CaO, KNaO) to reduce the thermal expansion of G1214M 5x20 glaze." id="117" date="2017-07-19" codenum="G1216L">
<recipelines>
<recipeline material="Minspar" amount="8.200"/>
<recipeline material="Ferro Frit 3134" amount="10.300"/>
<recipeline material="Ferro Frit 3124" amount="22.700"/>
<recipeline material="Wollastonite" amount="14.400"/>
<recipeline material="EPK" amount="18.600"/>
<recipeline material="Talc" amount="4.100"/>
<recipeline material="Silica" amount="21.600"/>
<url url="https://digitalfire.com/recipe/117" descrip="https://digitalfire.com/recipe/117"/>
</recipelines>
<urls/>
</recipe>
</recipes>

File: data/digitalfire-archive/recipe/120.txt
<?xml version="1.0"?>
<recipes version="1.0" encoding="UTF-8">
<recipe name="LA Matte Cone 6 Matte White" keywords="A silky zinc-fluxed matte used historically across North America" id="120" date="2016-09-09" codenum="G2000">
<recipelines>
<recipeline material="Custer Feldspar" amount="51.700"/>
<recipeline material="Silica" amount="5.600"/>
<recipeline material="Calcium Carbonate" amount="18.800"/>
<recipeline material="Zinc Oxide" amount="8.600"/>
<recipeline material="EPK" amount="15.400"/>
<url url="https://digitalfire.com/recipe/120" descrip="https://digitalfire.com/recipe/120"/>
</recipelines>
<urls/>
</recipe>
</recipes>

File: data/digitalfire-archive/recipe/121.txt
<?xml version="1.0"?>
<recipes version="1.0" encoding="UTF-8">
<recipe name="Matte Glaze Base for Cone 6" keywords="A base MgO matte glaze recipe fires to a hard utilitarian surface and has very good working properties. Blend in the glossy if it is too matte." id="121" date="2026-06-09" codenum="G2934" altcodenum="MG6CDM">
<recipelines>
<recipeline material="Ferro Frit 3124" amount="17.400"/>
<recipeline material="Dolomite" amount="23.500"/>
<recipeline material="Silica" amount="26.900"/>
<recipeline material="EP Kaolin" amount="18.300"/>
<recipeline material="Calcined Kaolin" amount="13.900"/>
<url url="https://digitalfire.com/recipe/121" descrip="https://digitalfire.com/recipe/121"/>
</recipelines>
<urls/>
</recipe>
</recipes>

File: data/digitalfire-archive/recipe/122.txt
<?xml version="1.0"?>
<recipes version="1.0" encoding="UTF-8">
<recipe name="Low Fire Highly-Expansion-Adjustable Transparent" keywords="An expansion-adjustable cone 04 transparent glaze made using three common Ferro frits (low and high expansion), it produces an easy-to-use slurry." id="122" date="2022-04-08" codenum="G1916Q">
<recipelines>
<recipeline material="Ferro Frit 3195" amount="65.000"/>
<recipeline material="Ferro Frit 3110" amount="10.000"/>
<recipeline material="Ferro Frit 3249" amount="10.000"/>
<recipeline material="No. 5 Ball Clay" amount="15.000"/>
<url url="https://digitalfire.com/recipe/122" descrip="https://digitalfire.com/recipe/122"/>
</recipelines>
<urls/>
</recipe>
</recipes>

File: data/digitalfire-archive/recipe/124.txt
<?xml version="1.0"?>
<recipes version="1.0" encoding="UTF-8">
<recipe name="Ravenscrag Alberta Brilliant Cone 6 Celadon" keywords="Plainsman Cone 6 Ravenscrag Slip based glaze. It can be found among others at http://ravenscrag.com." id="124" date="2021-03-07" codenum="GR6-N" altcodenum="G3818">
<recipelines>
<recipeline material="Ravenscrag Slip" amount="38.000"/>
<recipeline material="Alberta Slip 1000F Roasted" amount="38.000"/>
<recipeline material="Ferro Frit 3134" amount="19.000"/>
<recipeline material="Ferro Frit 3124" amount="5.000"/>
<recipeline material="Iron Oxide Red" amount="1.000" added="1"/>
<recipeline material="Cobalt Oxide" amount="0.500" added="1"/>
<recipeline material="Rutile" amount="2.500" added="1"/>
<recipeline material="Tin Oxide" amount="0.500" added="1"/>
<recipeline material="Copper Oxide Black" amount="0.500" added="1"/>
<url url="https://digitalfire.com/recipe/124" descrip="https://digitalfire.com/recipe/124"/>
</recipelines>
<urls/>
</recipe>
</recipes>

File: data/digitalfire-archive/recipe/125.txt
<?xml version="1.0"?>
<recipes version="1.0" encoding="UTF-8">
<recipe name="Panama Cone 6 Adjustment 2015" keywords="High fluid melt glaze for reactive effects and super gloss colors" id="125" date="2024-07-24" codenum="G3806C">
<recipelines>
<recipeline material="Silica" amount="26.300"/>
<recipeline material="Kaolin" amount="19.700"/>
<recipeline material="Dolomite" amount="8.700"/>
<recipeline material="Strontium Carbonate" amount="4.400"/>
<recipeline material="Ferro Frit 3110" amount="31.100"/>
<recipeline material="Ferro Frit 3134" amount="6.600"/>
<recipeline material="Zinc Oxide" amount="3.300"/>
<recipeline material="Copper Oxide" amount="2.000" added="1"/>
<recipeline material="Tin Oxide" amount="2.500" added="1"/>
<url url="https://digitalfire.com/recipe/125" descrip="https://digitalfire.com/recipe/125"/>
</recipelines>
<urls/>
</recipe>
</recipes>

File: data/digitalfire-archive/recipe/130.txt
<?xml version="1.0"?>
<recipes version="1.0" encoding="UTF-8">
<recipe name="Low Expansion Transparent for P300 Porcelain" keywords="A low expansion transparent cone 6 glaze for Plainsman P300 (and other kaolin only porcelains difficult to fit glazes to)" id="130" date="2018-06-16" codenum="G3838A">
<recipelines>
<recipeline material="Ferro Frit 3134" amount="37.000"/>
<recipeline material="EPK" amount="20.000"/>
<recipeline material="Silica" amount="38.000"/>
<recipeline material="Ferro Frit 3249" amount="5.000"/>
<url url="https://digitalfire.com/recipe/130" descrip="https://digitalfire.com/recipe/130"/>
</recipelines>
<urls/>
</recipe>
</recipes>

File: data/digitalfire-archive/recipe/131.txt
<?xml version="1.0"?>
<recipes version="1.0" encoding="UTF-8">
<recipe name="Zero3 H High Expansion Variant" keywords="A cone 03-02 higher expansion fritted clear glaze developed from Worthington Clear." id="131" date="2020-12-02" codenum="G2931H">
<recipelines>
<recipeline material="Ferro Frit 3195" amount="30.000"/>
<recipeline material="Ferro Frit 3134" amount="33.000"/>
<recipeline material="EPK" amount="20.000"/>
<recipeline material="Ferro Frit 3110" amount="17.000"/>
<url url="https://digitalfire.com/recipe/131" descrip="https://digitalfire.com/recipe/131"/>
</recipelines>
<urls/>
</recipe>
</recipes>

File: data/digitalfire-archive/recipe/135.txt
<?xml version="1.0"?>
<recipes version="1.0" encoding="UTF-8">
<recipe name="G2934 (lower-LOI)" keywords="The same chemistry as the widely used G2934 but the MgO is sourced from a frit and talc instead of dolomite. It has a finer surface, less cutlery marking and staining." id="135" date="2024-12-16" codenum="G2934Y">
<recipelines>
<recipeline material="Ferro Frit 3249" amount="10.000"/>
<recipeline material="EPK" amount="20.500"/>
<recipeline material="Wollastonite" amount="21.500"/>
<recipeline material="Talc" amount="14.000"/>
<recipeline material="Nepheline Syenite" amount="10.500"/>
<recipeline material="Silica" amount="13.000"/>
<recipeline material="Calcined Kaolin" amount="10.500"/>
<url url="https://digitalfire.com/recipe/135" descrip="https://digitalfire.com/recipe/135"/>
</recipelines>
<urls/>
</recipe>
</recipes>

File: data/digitalfire-archive/recipe/136.txt
<?xml version="1.0"?>
<recipes version="1.0" encoding="UTF-8">
<recipe name="Cone 10 Engobe for H550" keywords="White" id="136" date="2024-09-02" codenum="L3954N">
<recipelines>
<recipeline material="Nepheline Syenite" amount="10.000"/>
<recipeline material="Silica" amount="20.000"/>
<recipeline material="OM #4 Ball Clay" amount="60.000"/>
<recipeline material="Bentonite" amount="2.000"/>
<recipeline material="Zircopax" amount="10.000" added="1"/>
<recipeline material="Mason 6600 Black Stain" amount="10.000" added="1"/>
<url url="https://digitalfire.com/recipe/136" descrip="https://digitalfire.com/recipe/136"/>
</recipelines>
<urls/>
</recipe>
</recipes>

File: data/digitalfire-archive/recipe/139.txt
<?xml version="1.0"?>
<recipes version="1.0" encoding="UTF-8">
<recipe name="Alberta Slip Original cone 6 base glaze" keywords="An amber-colored glaze that produces a clean, micro-bubble-free transparent glass at cone 5-6. Works well on brown and red burning stonewares." id="139" date="2024-11-23" codenum="L3500">
<recipelines>
<recipeline material="Alberta Slip 1000F Roasted" amount="40.000"/>
<recipeline material="Alberta Slip" amount="40.000"/>
<recipeline material="Ferro Frit 3195" amount="20.000"/>
<recipeline material="Red Iron Oxide" amount="2.000" added="1"/>
<url url="https://digitalfire.com/recipe/139" descrip="https://digitalfire.com/recipe/139"/>
</recipelines>
<urls/>
</recipe>
</recipes>

File: data/digitalfire-archive/recipe/3.txt
<?xml version="1.0"?>
<recipes version="1.0" encoding="UTF-8">
<recipe name="Cone 6 Calcium Matte v2" keywords="This glaze was born as a demonstration of how to use chemistry to convert a glossy cone 6 glaze into a matte." id="3" date="2025-02-04" codenum="G1214Z1">
<recipelines>
<recipeline material="Wollastonite" amount="27.000"/>
<recipeline material="Ferro Frit 3124" amount="36.000"/>
<recipeline material="EPK" amount="20.000"/>
<recipeline material="Silica" amount="5.000"/>
<recipeline material="Calcined Kaolin" amount="13.000"/>
<url url="https://digitalfire.com/recipe/3" descrip="https://digitalfire.com/recipe/3"/>
</recipelines>
<urls/>
</recipe>
</recipes>

File: data/digitalfire-archive/recipe/30.txt
<?xml version="1.0"?>
<recipes version="1.0" encoding="UTF-8">
<recipe name="Oringal Alberta Slip Amber/Honey base" keywords="An amber-colored glaze that produces a clean, micro bubble free transparent glass on brown and red burning stonewares." id="30" date="2023-09-16" codenum="GA6-A">
<recipelines>
<recipeline material="Alberta Slip 1000F Roasted" amount="40.000"/>
<recipeline material="Alberta Slip" amount="40.000"/>
<recipeline material="Ferro Frit 3134" amount="20.000"/>
<url url="https://digitalfire.com/recipe/30" descrip="https://digitalfire.com/recipe/30"/>
</recipelines>
<urls/>
</recipe>
</recipes>

File: data/digitalfire-archive/recipe/33.txt
<?xml version="1.0"?>
<recipes version="1.0" encoding="UTF-8">
<recipe name="Alberta Slip Black Cone 10R" keywords="You can make a black glaze at cone 10R using only 1% black stain in a 100% calcine:raw mix of Alberta Slip" id="33" date="2017-06-21" codenum="GA10-D" altcodenum="L3341A">
<recipelines>
<recipeline material="Alberta Slip" amount="50.000"/>
<recipeline material="Alberta Slip 1000F Roasted" amount="50.000"/>
<recipeline material="Mason 6666 or 6600" amount="1.000" added="1"/>
<url url="https://digitalfire.com/recipe/33" descrip="https://digitalfire.com/recipe/33"/>
</recipelines>
<urls/>
</recipe>
</recipes>

File: data/digitalfire-archive/recipe/35.txt
<?xml version="1.0"?>
<recipes version="1.0" encoding="UTF-8">
<recipe name="Alberta Slip Lithium Brown Cone 6" keywords="Plainsman Cone 6 Alberta Slip based glaze." id="35" date="2024-08-11" codenum="GA6-G" altcodenum="G2415E">
<recipelines>
<recipeline material="Alberta Slip" amount="40.000"/>
<recipeline material="Alberta Slip 1000F Roasted" amount="35.000"/>
<recipeline material="Ferro Frit 3195" amount="21.000"/>
<recipeline material="Lithium Carbonate" amount="5.000"/>
<recipeline material="Alumina Calcined" amount="5.000"/>
<recipeline material="Tin Oxide" amount="4.000" added="1"/>
<url url="https://digitalfire.com/recipe/35" descrip="https://digitalfire.com/recipe/35"/>
</recipelines>
<urls/>
</recipe>
</recipes>

File: data/digitalfire-archive/recipe/36.txt
<?xml version="1.0"?>
<recipes version="1.0" encoding="UTF-8">
<recipe name="Alberta Slip Cone 6 Black" keywords="Pure Alberta Slip can be made into a black adding only 20% frit and 3% black stain" id="36" date="2019-03-13" codenum="GA6-H" altcodenum="G2863">
<recipelines>
<recipeline material="Alberta Slip 1000F Roasted" amount="33.000"/>
<recipeline material="Alberta Slip" amount="40.000"/>
<recipeline material="Ferro Frit 3134" amount="20.000"/>
<recipeline material="Zircopax" amount="4.000" added="1"/>
<recipeline material="Mason 6666 Black Stain" amount="3.000" added="1"/>
<url url="https://digitalfire.com/recipe/36" descrip="https://digitalfire.com/recipe/36"/>
</recipelines>
<urls/>
</recipe>
</recipes>

File: data/digitalfire-archive/recipe/37.txt
<?xml version="1.0"?>
<recipes version="1.0" encoding="UTF-8">
<recipe name="20x5 Cone 6 Base Glossy Glaze" keywords="Developed by Tony Hansen in the 1980s. Its was popular for the simplicity and how well it worked with chrome-tin stains." id="37" date="2025-12-29" codenum="G1214M">
<recipelines>
<recipeline material="Wollastonite" amount="20.000"/>
<recipeline material="Ferro Frit 3134" amount="20.000"/>
<recipeline material="Custer Feldspar" amount="20.000"/>
<recipeline material="EPK" amount="20.000"/>
<recipeline material="Silica" amount="20.000"/>
<url url="https://digitalfire.com/recipe/37" descrip="https://digitalfire.com/recipe/37"/>
</recipelines>
<urls/>
</recipe>
</recipes>

File: data/digitalfire-archive/recipe/45.txt
<?xml version="1.0"?>
<recipes version="1.0" encoding="UTF-8">
<recipe name="Low Expansion Glossy Clear Cone 6" keywords="A recipe sourcing high MgO (from Ferro Frit 3249) to produce a low expansion glass resistant to crazing on lower silica porcelains." id="45" date="2019-07-05" codenum="G1215U">
<recipelines>
<recipeline material="EPK" amount="14.000"/>
<recipeline material="Silica" amount="26.000"/>
<recipeline material="Wollastonite" amount="14.500"/>
<recipeline material="F-4 Feldspar" amount="24.000"/>
<recipeline material="Ferro Frit 3249" amount="20.000"/>
<url url="https://digitalfire.com/recipe/45" descrip="https://digitalfire.com/recipe/45"/>
</recipelines>
<urls/>
</recipe>
</recipes>

File: data/digitalfire-archive/recipe/46.txt
<?xml version="1.0"?>
<recipes version="1.0" encoding="UTF-8">
<recipe name="Glossy Clear Liner Cone 6 (Mastering Glazes)" keywords="From page 97 of Mastering Glazes book" id="46" date="2026-01-01" codenum="MGBase5">
<recipelines>
<recipeline material="G-200 Felspar" amount="20.000"/>
<recipeline material="Ferro Frit 3134" amount="20.000"/>
<recipeline material="Wollastonite" amount="15.000"/>
<recipeline material="EPK" amount="20.000"/>
<recipeline material="Talc" amount="6.000"/>
<recipeline material="Silica" amount="19.000"/>
<url url="https://digitalfire.com/recipe/46" descrip="https://digitalfire.com/recipe/46"/>
</recipelines>
<urls/>
</recipe>
</recipes>

File: data/digitalfire-archive/recipe/5.txt
<?xml version="1.0"?>
<recipes version="1.0" encoding="UTF-8">
<recipe name="Ravenscrag Cone 6 Clear Glossy Base" keywords="This Plainsman Cone 6 Ravenscrag Slip base is just the pure material with 20% added frit to make it melt to a glossy natural clear." id="5" date="2023-04-15" codenum="GR6-A" altcodenum="G2936C">
<recipelines>
<recipeline material="Ravenscrag Slip" amount="50.000"/>
<recipeline material="Ravenscrag Slip 1000F Roast" amount="30.000"/>
<recipeline material="Ferro Frit 3134" amount="20.000"/>
<url url="https://digitalfire.com/recipe/5" descrip="https://digitalfire.com/recipe/5"/>
</recipelines>
<urls/>
</recipe>
</recipes>

File: data/digitalfire-archive/recipe/55.txt
<?xml version="1.0"?>
<recipes version="1.0" encoding="UTF-8">
<recipe name="Ravenscrag Cone 6 High Calcium Matte Blue" keywords="Plainsman Cone 6 Ravenscrag Slip based glaze. It can be found among others at http://ravenscrag.com." id="55" date="2020-03-03" codenum="g2851H">
<recipelines>
<recipeline material="Ravenscrag Slip" amount="55.000"/>
<recipeline material="Whiting" amount="10.000"/>
<recipeline material="Dolomite" amount="15.000"/>
<recipeline material="Ferro Frit 3134" amount="10.000"/>
<recipeline material="Silica" amount="10.000"/>
<recipeline material="Cobalt Carbonate" amount="2.000" added="1"/>
<recipeline material="Rutile Ceramic" amount="5.000" added="1"/>
<url url="https://digitalfire.com/recipe/55" descrip="https://digitalfire.com/recipe/55"/>
</recipelines>
<urls/>
</recipe>
</recipes>

File: data/digitalfire-archive/recipe/57.txt
<?xml version="1.0"?>
<recipes version="1.0" encoding="UTF-8">
<recipe name="Alberta Slip Iron Crystal Cone 10R" keywords="By adding a little iron to 100% Alberta Slip you can make an iron crystal glaze." id="57" date="2016-09-11" codenum="L3341B">
<recipelines>
<recipeline material="Alberta Slip 1000F Roasted" amount="50.000"/>
<recipeline material="Alberta Slip" amount="50.000"/>
<recipeline material="Red Iron Oxide" amount="3.000" added="1"/>
<url url="https://digitalfire.com/recipe/57" descrip="https://digitalfire.com/recipe/57"/>
</recipelines>
<urls/>
</recipe>
</recipes>

File: data/digitalfire-archive/recipe/64.txt
<?xml version="1.0"?>
<recipes version="1.0" encoding="UTF-8">
<recipe name="Celestite Crystalline Glaze" keywords="Cone 9-10 - Spodumene, talc variant" id="64" date="2022-10-13" codenum="CELECG" location="Book 2, Page 63">
<recipelines>
<recipeline material="Ferro Frit 3110" amount="50.000"/>
<recipeline material="Zinc Oxide" amount="25.000"/>
<recipeline material="Silica" amount="15.000"/>
<recipeline material="Spodumene" amount="5.000"/>
<recipeline material="Talc" amount="4.000"/>
<recipeline material="Titanium Dioxide" amount="1.000"/>
<url url="https://digitalfire.com/recipe/64" descrip="https://digitalfire.com/recipe/64"/>
</recipelines>
<urls/>
</recipe>
</recipes>

File: data/digitalfire-archive/recipe/66.txt
<?xml version="1.0"?>
<recipes version="1.0" encoding="UTF-8">
<recipe name="Crystal Number Five Glaze" keywords="Cone 8-9 - Spodumene, talc variant" id="66" date="2022-10-13" codenum="FAC5" location="Book 1, page 141">
<recipelines>
<recipeline material="Ferro Frit 3110" amount="50.000"/>
<recipeline material="Zinc Oxide" amount="27.000"/>
<recipeline material="Silica" amount="14.000"/>
<recipeline material="Spodumene" amount="4.000"/>
<recipeline material="Talc" amount="4.000"/>
<recipeline material="Titanium Dioxide" amount="1.000"/>
<url url="https://digitalfire.com/recipe/66" descrip="https://digitalfire.com/recipe/66"/>
</recipelines>
<urls/>
</recipe>
</recipes>

File: data/digitalfire-archive/recipe/69.txt
<?xml version="1.0"?>
<recipes version="1.0" encoding="UTF-8">
<recipe name="Fa&amp;#039;s All-Opaque Crystalline Glaze" keywords="Cone 8-10 - Opaque surface (crystals and ground), high dolomite and titanium." id="69" date="2022-10-13" codenum="FAAO" location="Book 1, Page 148">
<recipelines>
<recipeline material="Ferro Frit 3110" amount="46.000"/>
<recipeline material="Zinc Oxide" amount="18.000"/>
<recipeline material="Silica" amount="20.000"/>
<recipeline material="Dolomite" amount="9.000"/>
<recipeline material="Titanium Dioxide" amount="6.000"/>
<recipeline material="Talc" amount="1.000"/>
<url url="https://digitalfire.com/recipe/69" descrip="https://digitalfire.com/recipe/69"/>
</recipelines>
<urls/>
</recipe>
</recipes>

File: data/digitalfire-archive/recipe/78.txt
<?xml version="1.0"?>
<recipes version="1.0" encoding="UTF-8">
<recipe name="Ravenscrag Cone 6 Raspberry Glossy" keywords="A chrome-tin burgundy glaze using the Ravenscrag cone 6 base recipe." id="78" date="2020-12-15" codenum="GR6-E">
<recipelines>
<recipeline material="Ravenscrag Slip" amount="40.000"/>
<recipeline material="Ravenscrag Slip 1000F Roast" amount="30.000"/>
<recipeline material="Ferro Frit 3134" amount="20.000"/>
<recipeline material="Whiting" amount="10.000"/>
<recipeline material="Tin Oxide" amount="7.500" added="1"/>
<recipeline material="Chrome Oxide" amount="0.500" added="1"/>
<url url="https://digitalfire.com/recipe/78" descrip="https://digitalfire.com/recipe/78"/>
</recipelines>
<urls/>
</recipe>
</recipes>

File: data/digitalfire-archive/recipe/8.txt
<?xml version="1.0"?>
<recipes version="1.0" encoding="UTF-8">
<recipe name="Ravenscrag Cone 6 Oatmeal Matte" keywords="Plainsman Cone 6 Ravenscrag Slip glaze. See more at ravenscrag.com." id="8" date="2022-04-12" codenum="GR6-H">
<recipelines>
<recipeline material="Ravenscrag Slip" amount="60.000"/>
<recipeline material="Calcined Alumina" amount="10.000"/>
<recipeline material="Dolomite" amount="10.000"/>
<recipeline material="Ferro Frit 3134" amount="20.000"/>
<recipeline material="Manganese Dioxide" amount="4.000" added="1"/>
<recipeline material="Rutile" amount="5.000" added="1"/>
<recipeline material="Illmenite Granular" amount="0.300" added="1"/>
<url url="https://digitalfire.com/recipe/8" descrip="https://digitalfire.com/recipe/8"/>
</recipelines>
<urls/>
</recipe>
</recipes>

File: data/digitalfire-archive/recipe/83.txt
<?xml version="1.0"?>
<recipes version="1.0" encoding="UTF-8">
<recipe name="Generic Base Crystalline Glaze" keywords="Cone 6-10 - Almost all other Frit 3110 recipes are based on additions to this" id="83" date="2022-10-13" codenum="GBCG" location="Book 1 Page 37">
<recipelines>
<recipeline material="Zinc Oxide" amount="25.000"/>
<recipeline material="Silica" amount="25.000"/>
<recipeline material="Ferro Frit 3110" amount="50.000"/>
<url url="https://digitalfire.com/recipe/83" descrip="https://digitalfire.com/recipe/83"/>
</recipelines>
<urls/>
</recipe>
</recipes>

File: data/digitalfire-archive/recipe/91.txt
<?xml version="1.0"?>
<recipes version="1.0" encoding="UTF-8">
<recipe name="Ravenscrag Cone 10R Dolomite Matte" keywords="Plainsman Cone 10R Ravenscrag Slip based glaze. It can be found among others at http://ravenscrag.com." id="91" date="2023-04-26" codenum="GR10-J" altcodenum="G2895">
<recipelines>
<recipeline material="Ravenscrag Slip" amount="51.600"/>
<recipeline material="Dolomite" amount="12.100"/>
<recipeline material="Talc" amount="2.600"/>
<recipeline material="Gerstley Borate" amount="4.000"/>
<recipeline material="Calcined Kaolin" amount="13.500"/>
<recipeline material="Custer Feldspar" amount="16.200"/>
<url url="https://digitalfire.com/recipe/91" descrip="https://digitalfire.com/recipe/91"/>
</recipelines>
<urls/>
</recipe>
</recipes>

File: data/digitalfire-archive/recipe/92.txt
<?xml version="1.0"?>
<recipes version="1.0" encoding="UTF-8">
<recipe name="Alberta Slip:Ravenscrag Cone 10R Celadon" keywords="A celadon recipe affording slurry and fired properties control (because proportions of raw and calcined materials and frit can be adjusted)" id="92" date="2023-10-31" codenum="GR10-E" altcodenum="G2881B">
<recipelines>
<recipeline material="Alberta Slip 1000F Roast" amount="47.500"/>
<recipeline material="Ravenscrag Slip" amount="47.500"/>
<recipeline material="Ferro Frit 3134" amount="5.000"/>
<url url="https://digitalfire.com/recipe/92" descrip="https://digitalfire.com/recipe/92"/>
</recipelines>
<urls/>
</recipe>
</recipes>

File: data/digitalfire-archive/recipe/93.txt
<?xml version="1.0"?>
<recipes version="1.0" encoding="UTF-8">
<recipe name="Alberta Slip Base Cone 10R" keywords="Alberta Slip at 60:40 calcine:raw makes a great tenmoku-like glaze at cone 10R" id="93" date="2019-03-18" codenum="GA10-A">
<recipelines>
<recipeline material="Alberta Slip 1000F Roasted" amount="60.000"/>
<recipeline material="Alberta Slip" amount="40.000"/>
<url url="https://digitalfire.com/recipe/93" descrip="https://digitalfire.com/recipe/93"/>
</recipelines>
<urls/>
</recipe>
</recipes>

File: data/digitalfire-archive/recipe/94.txt
<?xml version="1.0"?>
<recipes version="1.0" encoding="UTF-8">
<recipe name="Alberta Slip Base for cone 10 oxidation" keywords="Alberta Slip creates a glossy transparent brown at cone 10 with the simple addition of 10% frit." id="94" date="2015-10-30" codenum="GA10x-A">
<recipelines>
<recipeline material="Alberta Slip 1000F Roasted" amount="45.000"/>
<recipeline material="Alberta Slip" amount="45.000"/>
<recipeline material="Ferro Frit 3134" amount="10.000"/>
<url url="https://digitalfire.com/recipe/94" descrip="https://digitalfire.com/recipe/94"/>
</recipelines>
<urls/>
</recipe>
</recipes>

File: data/digitalfire-archive/recipe/96.txt
<?xml version="1.0"?>
<recipes version="1.0" encoding="UTF-8">
<recipe name="Ravenscrag Cone 10 Oxidation Variegated White" id="96" date="2016-09-30" codenum="GR10-G">
<recipelines>
<recipeline material="Ravenscrag Slip" amount="100.000"/>
<recipeline material="Talc" amount="10.000" added="1"/>
<recipeline material="Tin Oxide" amount="4.000" added="1"/>
<url url="https://digitalfire.com/recipe/96" descrip="https://digitalfire.com/recipe/96"/>
</recipelines>
<urls/>
</recipe>
</recipes>

File: data/digitalfire-archive/recipe/bory1.txt
<?xml version="1.0"?>
<recipes version="1.0" encoding="UTF-8">
<recipe name="Bory 1 Crystalline Glaze" keywords="Cone 6-10 - Added Gerstley Borate lowers temperature to cone 6, titanium to seed crystals" id="72" date="2022-10-13" codenum="BORY1" location="Book 2, Page 60">
<recipelines>
<recipeline material="Ferro Frit 3110" amount="50.000"/>
<recipeline material="Zinc Oxide" amount="27.000"/>
<recipeline material="Silica" amount="16.000"/>
<recipeline material="Titanium Dioxide" amount="4.000"/>
<recipeline material="Gerstley Borate" amount="3.000"/>
<url url="https://digitalfire.com/recipe/72" descrip="https://digitalfire.com/recipe/72"/>
</recipelines>
<urls/>
</recipe>
</recipes>

File: data/digitalfire-archive/recipe/fo.txt
<?xml version="1.0"?>
<recipes version="1.0" encoding="UTF-8">
<recipe name="Octal Crystalline Glaze" keywords="Cone 6-9 - Fast-growing crystals variant with dolomite and spodumene" id="67" date="2022-10-13" codenum="FO" location="Book 1, Page 143">
<recipelines>
<recipeline material="Ferro Frit 3110" amount="51.000"/>
<recipeline material="Zinc Oxide" amount="24.000"/>
<recipeline material="Silica" amount="15.400"/>
<recipeline material="Spodumene" amount="1.900"/>
<recipeline material="Titanium Dioxide" amount="2.900"/>
<recipeline material="Dolomite" amount="4.800"/>
<url url="https://digitalfire.com/recipe/67" descrip="https://digitalfire.com/recipe/67"/>
</recipelines>
<urls/>
</recipe>
</recipes>

File: data/digitalfire-archive/recipe/g1214w.txt
<?xml version="1.0"?>
<recipes version="1.0" encoding="UTF-8">
<recipe name="Cone 6 Transparent Base" keywords="A cone 6 base clear glaze recipe developed by deriving a recipe from a formula taken as an average of limit formulas" id="4" date="2025-05-27" codenum="G1214W">
<recipelines>
<recipeline material="Wollastonite" amount="10.000"/>
<recipeline material="Ferro Frit 3134" amount="25.000"/>
<recipeline material="EP Kaolin" amount="25.000"/>
<recipeline material="Silica" amount="25.000"/>
<recipeline material="F-4 Feldspar" amount="15.000"/>
<url url="https://digitalfire.com/recipe/4" descrip="https://digitalfire.com/recipe/4"/>
</recipelines>
<urls/>
</recipe>
</recipes>

File: data/digitalfire-archive/recipe/g1216m.txt
<?xml version="1.0"?>
<recipes version="1.0" encoding="UTF-8">
<recipe name="Cone 6 Ultraclear Glaze for Porcelains" keywords="Substitute for low expansion cone 6 G1215U, this sources MgO from talc instead of a frit" id="106" date="2022-01-30" codenum="G1216M">
<recipelines>
<recipeline material="Minspar 200" amount="8.600"/>
<recipeline material="Ferro Frit 3134" amount="23.200"/>
<recipeline material="Wollastonite" amount="15.200"/>
<recipeline material="EPK" amount="24.800"/>
<recipeline material="Talc" amount="4.300"/>
<recipeline material="Silica" amount="23.800"/>
<url url="https://digitalfire.com/recipe/106" descrip="https://digitalfire.com/recipe/106"/>
</recipelines>
<urls/>
</recipe>
</recipes>

File: data/digitalfire-archive/recipe/g1947u.txt
<?xml version="1.0"?>
<recipes version="1.0" encoding="UTF-8">
<recipe name="Cone 10 Glossy transparent glaze" keywords="Reliable widely used glaze for cone 10 porcelains and whitewares. The original recipe was developed from a glaze used for porcelain insulators." id="40" date="2023-07-22" codenum="G1947U">
<recipelines>
<recipeline material="Custer Feldspar" amount="27.000"/>
<recipeline material="EPK" amount="20.500"/>
<recipeline material="Silica" amount="26.500"/>
<recipeline material="Wollastonite" amount="23.500"/>
<recipeline material="Zinc Oxide" amount="2.500"/>
<url url="https://digitalfire.com/recipe/40" descrip="https://digitalfire.com/recipe/40"/>
</recipelines>
<urls/>
</recipe>
</recipes>

File: data/digitalfire-archive/recipe/g2240.txt
<?xml version="1.0"?>
<recipes version="1.0" encoding="UTF-8">
<recipe name="Cone 10R Classic Spodumene Matte" id="61" date="2008-07-10" codenum="G2240">
<recipelines>
<recipeline material="Dolomite" amount="25.000"/>
<recipeline material="Custer Feldspar" amount="27.500"/>
<recipeline material="Ball Clay" amount="10.000"/>
<recipeline material="Spodumene" amount="8.500"/>
<recipeline material="Kaolin" amount="17.500"/>
<recipeline material="Silica" amount="7.500"/>
<recipeline material="Zircopax" amount="4.000"/>
<url url="https://digitalfire.com/recipe/61" descrip="https://digitalfire.com/recipe/61"/>
</recipelines>
<urls/>
</recipe>
</recipes>

File: data/digitalfire-archive/recipe/g2571a.txt
<?xml version="1.0"?>
<recipes version="1.0" encoding="UTF-8">
<recipe name="Cone 10 Silky Dolomite Matte glaze" keywords="A cone 10R dolomite matte having a pleasant silky surface, it does not cutlery mark, stain or craze on common bodies" id="39" date="2023-07-22" codenum="G2571A">
<recipelines>
<recipeline material="Wollastonite" amount="5.500"/>
<recipeline material="Custer Feldspar" amount="28.500"/>
<recipeline material="EPK" amount="28.000"/>
<recipeline material="Silica" amount="15.000"/>
<recipeline material="Dolomite" amount="19.000"/>
<recipeline material="Gerstley Borate" amount="4.000"/>
<url url="https://digitalfire.com/recipe/39" descrip="https://digitalfire.com/recipe/39"/>
</recipelines>
<urls/>
</recipe>
</recipes>

File: data/digitalfire-archive/recipe/g2826r.txt
<?xml version="1.0"?>
<recipes version="1.0" encoding="UTF-8">
<recipe name="Floating Blue Cone 5-6 Original Glaze Recipe" keywords="Floating Blue is a classic cone 6 pottery glaze recipe from David Shaner. Because of the high Gerstley Borate content it is troublesome, difficult. But there are alternatives." id="62" date="2022-11-12" codenum="G2826R" altcodenum="G2587">
<recipelines>
<recipeline material="Nepheline Syenite" amount="47.900"/>
<recipeline material="Gerstley Borate" amount="27.000"/>
<recipeline material="Silica" amount="20.300"/>
<recipeline material="EPK" amount="5.500"/>
<recipeline material="Iron Oxide Red" amount="2.000" added="1"/>
<recipeline material="Cobalt Oxide" amount="1.000" added="1"/>
<recipeline material="Rutile" amount="4.000" added="1"/>
<url url="https://digitalfire.com/recipe/62" descrip="https://digitalfire.com/recipe/62"/>
</recipelines>
<urls/>
</recipe>
</recipes>

File: data/digitalfire-archive/recipe/g2826x.txt
<?xml version="1.0"?>
<recipes version="1.0" encoding="UTF-8">
<recipe name="Randy&amp;#039;s Red Cone 5" keywords="A popular Gerstley Borate based iron-red glaze." id="63" date="2022-08-04" codenum="G2826X">
<recipelines>
<recipeline material="Silica" amount="29.700"/>
<recipeline material="Kaolin" amount="5.000"/>
<recipeline material="F-4 Feldspar" amount="19.800"/>
<recipeline material="Talc" amount="13.900"/>
<recipeline material="Gerstley Borate" amount="31.700"/>
<recipeline material="Red Iron Oxide" amount="15.000" added="1"/>
<recipeline material="Bentonite" amount="2.000" added="1"/>
<url url="https://digitalfire.com/recipe/63" descrip="https://digitalfire.com/recipe/63"/>
</recipelines>
<urls/>
</recipe>
</recipes>

File: data/digitalfire-archive/recipe/g2853b.txt
<?xml version="1.0"?>
<recipes version="1.0" encoding="UTF-8">
<recipe name="Cone 04 Clear Ravenscrag School Glaze" keywords="A Ravenscrag Slip base made by simply mixing it 50:50 with a frit" id="59" date="2016-09-30" codenum="G2853B">
<recipelines>
<recipeline material="Ferro Frit 3195" amount="50.000"/>
<recipeline material="Ravenscrag Slip" amount="50.000"/>
<recipeline material="Water" amount="100.000"/>
<url url="https://digitalfire.com/recipe/59" descrip="https://digitalfire.com/recipe/59"/>
</recipelines>
<urls/>
</recipe>
</recipes>

File: data/digitalfire-archive/recipe/g2902b.txt
<?xml version="1.0"?>
<recipes version="1.0" encoding="UTF-8">
<recipe name="Cone 6 Crystal Glaze" id="104" date="2022-09-11" codenum="G2902B">
<recipelines>
<recipeline material="Zinc Oxide" amount="25.000"/>
<recipeline material="Dolomite" amount="5.000"/>
<recipeline material="Ferro Frit 3110" amount="51.000"/>
<recipeline material="Silica" amount="19.000"/>
<recipeline material="Lithium Carbonate" amount="3.000"/>
<url url="https://digitalfire.com/recipe/104" descrip="https://digitalfire.com/recipe/104"/>
</recipelines>
<urls/>
</recipe>
</recipes>

File: data/digitalfire-archive/recipe/g2926b.txt
<?xml version="1.0"?>
<recipes version="1.0" encoding="UTF-8">
<recipe name="Cone 6 Whiteware/Porcelain transparent glaze" keywords="A base transparent glaze recipe created by Tony Hansen, it fires high gloss and ultra clear with low melt mobility." id="118" date="2025-04-05" codenum="G2926B" altcodenum="MG6CG">
<recipelines>
<recipeline material="Nepheline Syenite" amount="18.300"/>
<recipeline material="Ferro Frit 3134" amount="25.400"/>
<recipeline material="EPK" amount="19.600"/>
<recipeline material="Wollastonite" amount="6.900"/>
<recipeline material="Silica 325 mesh" amount="37.600"/>
<recipeline material="Talc" amount="2.300"/>
<url url="https://digitalfire.com/recipe/118" descrip="https://digitalfire.com/recipe/118"/>
</recipelines>
<urls/>
</recipe>
</recipes>

File: data/digitalfire-archive/recipe/g2926j.txt
<?xml version="1.0"?>
<recipes version="1.0" encoding="UTF-8">
<recipe name="G2926B Reduced COE (Li2O)" keywords="A very low thermal expansion version of the G2926B base recipe. Use this if the B versions crazes on your clay body." id="126" date="2025-04-08" codenum="G2926J">
<recipelines>
<recipeline material="Spodumene" amount="11.000"/>
<recipeline material="Fusion Frit F-524" amount="15.000"/>
<recipeline material="Ferro Frit 3134" amount="15.000"/>
<recipeline material="EPK" amount="18.000"/>
<recipeline material="Wollastonite" amount="6.000"/>
<recipeline material="Silica 325 mesh" lookup="Silica" amount="32.000"/>
<recipeline material="Silverline 303 Talc" amount="3.000"/>
<url url="https://digitalfire.com/recipe/126" descrip="https://digitalfire.com/recipe/126"/>
</recipelines>
<urls/>
</recipe>
</recipes>

File: data/digitalfire-archive/recipe/g2928c.txt
<?xml version="1.0"?>
<recipes version="1.0" encoding="UTF-8">
<recipe name="Ravenscrag Silky Matte for Cone 6" keywords="Plainsman Cone 6 Ravenscrag Slip based glaze. It can be found among others at http://ravenscrag.com." id="119" date="2022-01-30" codenum="G2928C">
<recipelines>
<recipeline material="Ferro Frit 3134" amount="11.000"/>
<recipeline material="Talc" amount="8.000"/>
<recipeline material="Ravenscrag Slip" amount="60.000"/>
<recipeline material="Nepheline Syenite" amount="13.000"/>
<recipeline material="Wollastonite" amount="1.500"/>
<recipeline material="Calcined Kaolin" amount="12.000"/>
<recipeline material="Tin Oxide" amount="5.000" added="1"/>
<url url="https://digitalfire.com/recipe/119" descrip="https://digitalfire.com/recipe/119"/>
</recipelines>
<urls/>
</recipe>
</recipes>

File: data/digitalfire-archive/recipe/g2931k.txt
<?xml version="1.0"?>
<recipes version="1.0" encoding="UTF-8">
<recipe name="Zero3 K Cone 03 Transparent Glaze" keywords="A cone 03-02 clear medium-expansio glaze developed from Worthington Clear." id="132" date="2023-05-03" codenum="G2931K">
<recipelines>
<recipeline material="Ferro Frit 3195" amount="25.000"/>
<recipeline material="Ferro Frit 3134" amount="33.000"/>
<recipeline material="EPK" amount="20.000"/>
<recipeline material="Ferro Frit 3249" amount="10.000"/>
<recipeline material="Ferro Frit 3110" amount="7.000"/>
<url url="https://digitalfire.com/recipe/132" descrip="https://digitalfire.com/recipe/132"/>
</recipelines>
<urls/>
</recipe>
</recipes>
