Repository: AngelOnFira/potter

# clay-knowledge

clay-knowledge is an open archive and modern rebuild of **[digitalfire.com](https://web.archive.org/web/2026/https://digitalfire.com)** — Tony Hansen's 35-year ceramics and glaze-chemistry reference, which shut down on 2026-06-26. It preserves the site from the Internet Archive and re-publishes the knowledge core — materials, oxides, minerals, glossary, articles, recipes, tests, hazards, and firing schedules — as a fast, searchable static site, enriched with typed oxide chemistry (analyses, Seger unity formulas, and Stull charts).

---

File: data/digitalfire-archive/recipe/mgbase1.txt
<?xml version="1.0"?>
<recipes version="1.0" encoding="UTF-8">
<recipe name="High Calcium Semimatte 1 (Mastering Glazes)" keywords="From page 86 of Mastering Glazes book" id="41" date="2026-01-04" codenum="MGBase1">
<recipelines>
<recipeline material="Ferro Frit 3195" amount="20.000"/>
<recipeline material="Wollastonite" amount="29.000"/>
<recipeline material="Nepheline Syenite" amount="4.000"/>
<recipeline material="EPK" amount="30.000"/>
<recipeline material="Silica" amount="17.000"/>
<url url="https://digitalfire.com/recipe/41" descrip="https://digitalfire.com/recipe/41"/>
</recipelines>
<urls/>
</recipe>
</recipes>

File: data/digitalfire-archive/recipe/mgbase2.txt
<?xml version="1.0"?>
<recipes version="1.0" encoding="UTF-8">
<recipe name="High Calcium Semimatte 2 (Mastering Glazes)" keywords="Base from Mastering Glazes book page 89" id="42" date="2026-01-04" codenum="MGBase2">
<recipelines>
<recipeline material="Ferro Frit 3195" amount="23.000"/>
<recipeline material="Wollastonite" amount="28.000"/>
<recipeline material="Nepheline Syenite" amount="4.000"/>
<recipeline material="EPK" amount="28.000"/>
<recipeline material="Silica" amount="17.000"/>
<url url="https://digitalfire.com/recipe/42" descrip="https://digitalfire.com/recipe/42"/>
</recipelines>
<urls/>
</recipe>
</recipes>

File: data/digitalfire-archive/recipe/mgbase3.txt
<?xml version="1.0"?>
<recipes version="1.0" encoding="UTF-8">
<recipe name="General Purpose Glossy Base 1 (Mastering Glazes)" keywords="From page 92 in Mastering Glazes book" id="43" date="2026-06-02" codenum="MGBase3">
<recipelines>
<recipeline material="G-200 Felspar" amount="20.000"/>
<recipeline material="Ferro Frit 3134" amount="20.000"/>
<recipeline material="Wollastonite" amount="10.000"/>
<recipeline material="EPK" amount="20.000"/>
<recipeline material="Talc" amount="11.500"/>
<recipeline material="Silica" amount="18.500"/>
<url url="https://digitalfire.com/recipe/43" descrip="https://digitalfire.com/recipe/43"/>
</recipelines>
<urls/>
</recipe>
</recipes>

File: data/digitalfire-archive/recipe/mgbase4.txt
<?xml version="1.0"?>
<recipes version="1.0" encoding="UTF-8">
<recipe name="Glossy Base 2 Cone 6 (Mastering Glazes)" keywords="From page 96 in Mastering Glazes book" id="44" date="2026-01-04" codenum="MGBase4">
<recipelines>
<recipeline material="Ferro Frit 3134" amount="26.000"/>
<recipeline material="Custer Feldspar" amount="22.000"/>
<recipeline material="Talc" amount="5.000"/>
<recipeline material="Whiting" amount="4.000"/>
<recipeline material="EPK" amount="17.000"/>
<recipeline material="Silica" amount="26.000"/>
<url url="https://digitalfire.com/recipe/44" descrip="https://digitalfire.com/recipe/44"/>
</recipelines>
<urls/>
</recipe>
</recipes>

File: data/digitalfire-archive/recipe/mgbase6.txt
<?xml version="1.0"?>
<recipes version="1.0" encoding="UTF-8">
<recipe name="Zinc Semimatte Glossy Base Cone 6" keywords="From page 98 of Mastering Glazes book" id="47" date="2026-01-01" codenum="MGBase6">
<recipelines>
<recipeline material="Nepheline Syenite" amount="36.000"/>
<recipeline material="Wollastonite" amount="13.000"/>
<recipeline material="Zinc Oxide" amount="10.000"/>
<recipeline material="EPK" amount="10.000"/>
<recipeline material="Silica" amount="31.000"/>
<recipeline material="Cobalt Oxide" amount="1.000" added="1"/>
<recipeline material="Rutile" amount="6.000" added="1"/>
<url url="https://digitalfire.com/recipe/47" descrip="https://digitalfire.com/recipe/47"/>
</recipelines>
<urls/>
</recipe>
</recipes>

File: data/digitalfire-archive/recipe/mgbase7.txt
<?xml version="1.0"?>
<recipes version="1.0" encoding="UTF-8">
<recipe name="Raspberry Cone 6 (Mastering Glazes)" keywords="From page 102 in Mastering Glazes book" id="48" date="2025-12-31" codenum="MGBase7">
<recipelines>
<recipeline material="Whiting" amount="20.000"/>
<recipeline material="Nepheline Syenite" amount="18.000"/>
<recipeline material="Ferro Frit 3134" amount="14.000"/>
<recipeline material="OM-4 Ball Clay" amount="18.000"/>
<recipeline material="Silica" amount="30.000"/>
<recipeline material="Tin Oxide" amount="7.500" added="1"/>
<recipeline material="Chrome oxide" amount="0.200" added="1"/>
<url url="https://digitalfire.com/recipe/48" descrip="https://digitalfire.com/recipe/48"/>
</recipelines>
<urls/>
</recipe>
</recipes>

File: data/digitalfire-archive/recipe/mgbase8.txt
<?xml version="1.0"?>
<recipes version="1.0" encoding="UTF-8">
<recipe name="Waxwing Brown Cone 6 (Mastering Glazes)" keywords="From page 104 in Mastering Glazes book" id="49" date="2025-12-30" codenum="MGBase8">
<recipelines>
<recipeline material="Ferro Frit 3134" amount="34.500"/>
<recipeline material="Talc" amount="9.500"/>
<recipeline material="OM-4 Ball Clay" amount="25.000"/>
<recipeline material="Silica" amount="31.000"/>
<recipeline material="Iron Oxide" amount="15.000" added="1"/>
<recipeline material="Titanium Dioxide" amount="0.150" added="1"/>
<url url="https://digitalfire.com/recipe/49" descrip="https://digitalfire.com/recipe/49"/>
</recipelines>
<urls/>
</recipe>
</recipes>

File: data/digitalfire-archive/recipe/mgbase9.txt
<?xml version="1.0"?>
<recipes version="1.0" encoding="UTF-8">
<recipe name="Waterfall Brown Cone 6 (Mastering Glazes)" keywords="From page 106 of Mastering Glazes book" id="50" date="2025-12-29" codenum="MGBase9">
<recipelines>
<recipeline material="Ferro Frit 3134" amount="33.500"/>
<recipeline material="Ferro Frit 3195" amount="26.000"/>
<recipeline material="OM-4 Ball Clay" amount="17.000"/>
<recipeline material="Silica" amount="23.500"/>
<recipeline material="Red Iron Oxide" amount="12.500" added="1"/>
<recipeline material="Rutile" amount="1.000" added="1"/>
<url url="https://digitalfire.com/recipe/50" descrip="https://digitalfire.com/recipe/50"/>
</recipelines>
<urls/>
</recipe>
</recipes>

File: data/digitalfire-archive/recipe/tnf2cg.txt
<?xml version="1.0"?>
<recipes version="1.0" encoding="UTF-8">
<recipe name="Tin Foil II Crystalline Glaze" keywords="Cone 6-9 - Dolomite, tin, titanium variant" id="74" date="2022-10-13" codenum="TNF2CG" location="Book 2, Page 66">
<recipelines>
<recipeline material="Ferro Frit 3110" amount="50.000"/>
<recipeline material="Zinc Oxide" amount="25.000"/>
<recipeline material="Silica" amount="16.000"/>
<recipeline material="Dolomite" amount="5.000"/>
<recipeline material="Tin Oxide" amount="2.000"/>
<recipeline material="Titanium Dioxide" amount="2.000"/>
<url url="https://digitalfire.com/recipe/74" descrip="https://digitalfire.com/recipe/74"/>
</recipelines>
<urls/>
</recipe>
</recipes>

File: data/digitalfire-archive/recipe/vesucg.txt
<?xml version="1.0"?>
<recipes version="1.0" encoding="UTF-8">
<recipe name="Vesuvius Crystalline Glaze" keywords="Cone 7-9 - Titanium-free with whiting, magnesium carbonate" id="68" date="2022-10-13" codenum="VESUCG" location="Book 1, Page 146">
<recipelines>
<recipeline material="Ferro Frit 3110" amount="50.000"/>
<recipeline material="Zinc Oxide" amount="25.000"/>
<recipeline material="Silica" amount="18.000"/>
<recipeline material="Whiting" amount="5.000"/>
<recipeline material="Magnesium Carbonate" amount="2.000"/>
<url url="https://digitalfire.com/recipe/68" descrip="https://digitalfire.com/recipe/68"/>
</recipelines>
<urls/>
</recipe>
</recipes>
