Repository: AngelOnFira/potter

# clay-knowledge

clay-knowledge is an open archive and modern rebuild of **[digitalfire.com](https://web.archive.org/web/2026/https://digitalfire.com)** — Tony Hansen's 35-year ceramics and glaze-chemistry reference, which shut down on 2026-06-26. It preserves the site from the Internet Archive and re-publishes the knowledge core — materials, oxides, minerals, glossary, articles, recipes, tests, hazards, and firing schedules — as a fast, searchable static site, enriched with typed oxide chemistry (analyses, Seger unity formulas, and Stull charts).

---

File: data/digitalfire-archive/trouble/10.html
Cracking of Clays During Drying

Digitalfire will shut down on June 26. I no longer have the authority to grant exemption to a section in the Terms and Conditions of using material in the Insight-Live account from which I built the source material. While there are ways to comply with the take-down order, they are beyond my means because of how complex and large the site has become in the past 35+ years. It has been a wild ride for a shy prairie boy, thanks to everyone for your support. Insight-live.com is not affected by this.

Home

Oxides

Materials

Recipes

Glossary

Others

Articles
Hazards
Minerals
Properties
Firing Schedules
Temperatures
Troubles
Tests
Media
Pictures
Typecodes
Projects
Consultants
Schools
Stores
Don't Buy-A-Mug

https://digitalfire.com
Insight-Live.com
Sign-Up

Search

All Troubles

Black Coring
Bleeding Colors
Bloating
Casting Slip Problems
Chrome Flashing in Ceramic Glazes
Clouding in Ceramic Glazes
Cracking of Clays During Drying
Crawling
Dunting and Cracking of Clay Bodies During Firing
Foaming of Ceramicd Glaze Slurries
Glaze Blisters
Glaze Crazing
Glaze is Off-Color
Glaze Marks or Scratches
Glaze peeling on drying
Glaze Pinholes, Pitting
Glaze Shivering
Glaze Slurry is Difficult to Use or Settling
Leaking of Fired Ceramics
Lime Popping
Orange Peel Surface
Over Firing of Ceramic Glazes and Bodies
Powdering, Cracking and Settling Glazes
Runny Ceramic Glazes
Specking on Ceramic Ware
Splitting at the Plastic Stage
Staining of Fired Ceramic Glazes
Uneven Glaze Coverage
Warping

Cracking of Clays During Drying

The best way to avoid drying cracks when making ceramics or pottery is to avoid doing the things that cause it. Do not just blame the clay, anything can technically be dried.

Details

Here are some factors that contribute to drying problems:

Using a clay that is more plastic than you need.

Using clay that is too soft.

Making your own clay and not mixing it well enough.

Not wedging well enough.

Making large pieces, especially flat ones having a big diameter.

Making ware of uneven thickness and cross section.

Sharp convex angles on contours.

Failure to finish edges (tiny splits provide places for cracks to start).

Joining sections poorly.

Allowing the drying of thinner or exposed sections of ware to get ahead during early stages (after forming).

Uneven drying.

A dry climate or drafty work area.

The less all of these are true in your case the better drying experience you will have. Notice that 'fast drying' is not considered an issue, "uneven drying" is the problem. If you can fast-dry ware evenly you will have better success than slow-drying ware unevenly.

Related Information

It is impossible to dry this clay. Yet we did it. How?

This picture has its own page with more detail, click here to see it.

These are made from a 50:50 mix of bentonite and ball clay! The drying shrinkage is 14%, more than double that of normal pottery clay. These should have cracked into many small pieces. Yet notice that the handle joins with the walls are flawless, not even a hairline crack (admittedly the base has cracked a little). Remember that the better the mixing and wedging, the smaller the piece, the thinner the walls, the more even wall thickness, the better the joins, the fewer the sharp contour changes, the more even the water content is throughout the piece (during the entire drying cycle) and the damper the climate the more successful drying will be. What did it take to dry these in our arid climate? One month under cloth and plastic, changing the cloth every couple of days. Implementing these same principles on a normal clay body will assure drying success.

Cross section is an important factor in avoiding cracks

This picture has its own page with more detail, click here to see it.

The cross section of a bowl. For the best success in drying and firing, it is advantageous to have as even of a thickness as possible. But it is also important not to have sharp concave angles. It would have been possible to make the section outside the foot ring thinner by creating a more abrupt concave contour, but that contour, if too sharp, could offer a point of weakness where a crack could start.

One reason why stoneware clays are more convenient

This picture has its own page with more detail, click here to see it.

Fewer drying cracks! These were all made at the same time and dried in the same way. Left: Three out of five porcelain mugs have cracked on the bottoms! Right: None of the stoneware ones have. Sometimes I feel as if those are "crying cracks" instead of "drying cracks". Of course, I could have been more careful with the porcelain. But I keep forgetting items on the "drying success checklist"! So, for production, it makes sense to use a stoneware if at all possible. I can make hundreds of mugs using the body on right, M340, and will not lose a single one!

Wanna throw porcelain plates with thick bottoms and thin rims?

This picture has its own page with more detail, click here to see it.

They need ten days to dry in our climate! This 14" plate has been thrown with a 1" thick base. The rim is a quarter of that. During the first few hours, the rim would dry quickly, leaving the base far behind. So as soon as it will support the weight of a cover-cloth I put it under that and plastic for several days. After that has to be cut off with a wire (there is a lot of clay here, it waterlogs the bat). The rim is stiff enough to support it for trimming but the base will still be quite soft. Thus, it is doubly important to trim it deep enough to create a cross-section of even thickness. Then, to try to even out the water content between base and rim I place it under layers of cloth and under plastic for several more days. Finally, out of the bag, it dries, with cloth still covering it. Even then, the base may bow upwards or crack. These are difficult, there is no getting around it!

An example of an S-crack in the bottom of a fired porcelain mug

This picture has its own page with more detail, click here to see it.

Its shape, growth during the firing and penetration of glaze down into the crack demonstrates it preexisted firing (happened during the drying).

Clay cracking often happens because of uneven drying, not lack of grog

This picture has its own page with more detail, click here to see it.

Using a grogged body for making functional pottery is misguided. Unless very large pieces are being made it makes little sense to add the inconveniences of having a gritty material in your clay. Any normal smooth commercial pottery clay will dry without cracking if ware is dried evenly.

This horizontal crack began as stresses created during uneven drying

This picture has its own page with more detail, click here to see it.

The rim was allowed to get ahead of the base. A thinner section (that happened during throwing) was exploited by the stresses and a crack appeared during heatup, likely during the bisque.

Stonewares dry better than porcelains

This picture has its own page with more detail, click here to see it.

The plastic porcelain has 6% drying shrinkage, the coarse stoneware has 7%. They dried side-by-side. The latter has no cracking, the former has some cracking on all handles or bases (the lower handle is completely separated from the base on this one). Why: The range of particle sizes in the stoneware impart green strength. The particles and pores also terminate micro-cracks.

It dry shrinks much more yet cracks less. How is that possible?

This picture has its own page with more detail, click here to see it.

Two mugs have dried. The local terra cotta native clay on the left shrinks 7.5% on drying, the porcelain one on the right only 6% (it is made using Kentucky ball clay). Yet few pieces of the terra cotta are ever lost due to drying cracks, even if it is uneven! For example, in a batch of a dozen mugs none of these will be lost whereas one or two of the white ones will always crack. Why? Dry strength. The clay on the left is very strong in the dry state, likely double or triple the white clay (the strength is a by product of its high plasticity and particle size distribution profile). That strength is enough to more than counter the extra shrinkage.

Do grog additions always produce better drying performance?

This picture has its own page with more detail, click here to see it.

This DFAC test for drying performance compares a typical white stoneware body (left) and the same body with 10% added 50-80 mesh molochite grog. The character of the crack changes somewhat, but otherwise, there is no improvement. While the grog addition reduces drying shrinkage here by 0.5-0.75% it also cuts dry strength (as a result, the crack is jagged, not a clean line). The grog vents water to the surface better, notice the soluble salts do not concentrate as much. Notice another issue: The jagged edges of the disk, it is more difficult to cut a clean line in the plastic clay.

How can Craft Crank sculpture clay be so plastic and smooth with this much grog?

This picture has its own page with more detail, click here to see it.

The super-smooth clay on the left is "Industrial Crank" from Potclays in the UK, I have removed the grog (our test code number L3868). First I did our standard tests on that body, then I dried some, slaked it in water, screened the grog out and then dewatered the remaining clay to plastic form. The grog yielded weighed the same as the clay portion of the recipe yet this body is known for amazing workability and toughness! How is that possible with so much aggregate in the recipe? The base clay body is extremely smooth, sticky and highly plastic. Mixtures of just ball clay and feldspar (e.g. 75:25) will yield this type of material, some ball clays will produce as little as 6% drying shrinkage using this ratio. The grog they use is also special: The particles have angular shapes and a narrow range of sizes, from about 35 mesh to 70 mesh (most is of the coarsest size). This narrow range of sizes means dramatically less particle surface area. These factors produce much less disruption of the plastic properties of the base clay. How could you make a body like this? Slurry up about 75% ball clay and 25% feldspar and wedge the grog into that.

Do you really need a grog body for sculpture?

This picture has its own page with more detail, click here to see it.

These were all made in our studio. All were dried evenly as possible and are awaiting firing. The tall white vase weighs 21kg, built in four pieces, using H550, by Toludare Toluwalope. The brown vase was made by Kat Valenzuela, it weighs 27kg and is made of H440. The torso was made by Grace Warren, it weighs 13kg and is made of H441G (it contains minimal grog of fine particle size). Another torso behind of similar weight is made of H440. Her other piece behind the front torso weighs 25kg and has varying thick and thin sections, it is made of Tapper clay (sold to the smelting industry). None of these pieces had any significant cracks during drying or firing.

Drying cracks in bricks - but no data to determine best response

This picture has its own page with more detail, click here to see it.

These bricks were being extruded in India and the plant was suffering drying cracks. A consultant recommended a high percentage addition of lignosulphonate, at a cost of $800/ton, as a solution. But before adding such a large expense, some obvious changes seemed in order first. The technician knew the plasticity index of the clay (a measurement used for soils) but he did not have records of its drying shrinkage, water permeability, drying strength or drying performance - when problems like this arise such data provides direction and help answer questions. For example, is cracking happening because of lack of drying strength or plasticity or because drying shrinkage is too high. The splitting along the corner of the extrusion is a clue that plasticity could be lacking - that could be solved by a small bentonite addition or reduction in grog. If permeability is low an increase in grog might be needed (if the pugmill can still extrude slugs with a smooth edge and corner). Notice the cracks that start from those splits (lower left). But also notice how the top edge has shrunk while the center section has not. That indicates the drying process is not tuned to subject all surfaces to equal airflow (sure enough, these are being dried outside in the sun and wind). Another factor is cross-section: The round holes create variations in thickness that exceed 300%, square holes with rounded corners would be better. Given the location, economic realities and past success this one change might be enough to make a big difference.

Links

Firing Schedules	
Plainsman Electric Bisque Firing Schedule

Three-step to 1832F

Glossary	
Drying Performance

In ceramics, drying performance is very important to optimizing production. More plastic clays shrink more and crack more, but they are also better to work with.

Articles	
Drying Ceramics Without Cracks

Anything ceramic ware can be dried if it is done slowly and evenly enough. To dry faster optimize the body recipe, ware cross section, drying process and develop a good test to rate drying performance.

PayPal	No tracking, No ads, No paywall, No transient content!
Just organized, concise information constantly updated and improved.
Was this helpful? Consider supporting me.	

By Tony Hansen
Follow me on

Got a Question?
Buy me a coffee and we can talk 

https://digitalfire.com, All Rights Reserved

Privacy Policy

File: data/digitalfire-archive/trouble/11.html
Bloating

Digitalfire will shut down on June 26. I no longer have the authority to grant exemption to a section in the Terms and Conditions of using material in the Insight-Live account from which I built the source material. While there are ways to comply with the take-down order, they are beyond my means because of how complex and large the site has become in the past 35+ years. It has been a wild ride for a shy prairie boy, thanks to everyone for your support. Insight-live.com is not affected by this.

Home

Oxides

Materials

Recipes

Glossary

Others

Articles
Hazards
Minerals
Properties
Firing Schedules
Temperatures
Troubles
Tests
Media
Pictures
Typecodes
Projects
Consultants
Schools
Stores
Don't Buy-A-Mug

https://digitalfire.com
Insight-Live.com
Sign-Up

Search

All Troubles

Black Coring
Bleeding Colors
Bloating
Casting Slip Problems
Chrome Flashing in Ceramic Glazes
Clouding in Ceramic Glazes
Cracking of Clays During Drying
Crawling
Dunting and Cracking of Clay Bodies During Firing
Foaming of Ceramicd Glaze Slurries
Glaze Blisters
Glaze Crazing
Glaze is Off-Color
Glaze Marks or Scratches
Glaze peeling on drying
Glaze Pinholes, Pitting
Glaze Shivering
Glaze Slurry is Difficult to Use or Settling
Leaking of Fired Ceramics
Lime Popping
Orange Peel Surface
Over Firing of Ceramic Glazes and Bodies
Powdering, Cracking and Settling Glazes
Runny Ceramic Glazes
Specking on Ceramic Ware
Splitting at the Plastic Stage
Staining of Fired Ceramic Glazes
Uneven Glaze Coverage
Warping

Bloating

Bloating occurs when the off-gassing of decomposing particles in a body has not completed by the onset of density and impermeability associated with the vitrification process.

Details

Body bloating (larger bubbles) and blistering (smaller ones) occur after a clay body matures to the point that the surface seals due to glass development but before the generation of gases from the decomposition of organic, carbonate or sulphate materials has completed. The internal pressures bubble the clay (since it has softened to the point of being flexible).

In many clay bodies (e.g. bodies many from air-floated industrial minerals, bodies high in silt or naturally clean materials), bloating never occurs, even if fired to zero porosity or beyond (where melting begins). In others having particles that generate gases (e.g. carbonates, lignite, or any kind of carbon material), bloating can begin to occur even at porosities above 1 or 2 percent. Bodies having added manganese granular are often very sensitive to this problem (the manganese is used to create visual speckling effects); these will almost certainly generate small bloats if the body is fired anywhere near the point at which the surface begins to seal. The problem is also common in terra cotta bodies (or those containing low melting red clays) that are being fired high enough to vitrify them.  Clay bodies made from native materials that have not been ground to 200 mesh (and contain gas-producing impurity particles) are more likely, but not guaranteed, to bloat at some stage in their melting process.

Bloating can also occur in bodies that, by themselves do not bloat, but when glazed do. This is most likely to happen when the glaze is high enough in boron that it begins to melt and seal the surface at temperatures below which decompositions start (the G2826A2 recipe is an example). Even thin-walled vessels can bloat because of this. A complicating factor can be the presence of laminations parallel to the surface, perhaps caused by the forming or pugging process (of a plastic clay). Adjusting the glaze recipe to begin melting later in the firing and correcting issues in the forming process can certainly help to alleviate this problem.

Blistering is avoided by modern production techniques (e.g. fast firing, high-quality clays and body materials of low carbon content, fine particle sizes, glazes are made from consistent materials, ideally, they melt later and smooth out quickly).

Craftsmen making crystalline glazed ware can encounter bloating even in fine-particled high-quality porcelains by subjecting them to long hold periods, complex firing schedules that punctuate hold periods with rapid rise and falls in temperature and early melting highly fluid glazes. Another issue that potters can encounter is long and slow heat-ups in electric kilns having decaying elements, this can bloat otherwise stable porcelains.

Aggravating conditions that produce bloating include the presence of mineral particles (e.g. sulphates) that generate gases during the firing stage at which the body densifies toward zero porosity, the presence of excessive carbon or carbon-containing particles not burned away by bisquit or oxidation firing, laminations in the clay matrix or the presence of an early melting glaze (or soluble salt) that seals the surface preventing gas escape. Clay bodies containing manganese granular particles to produce fired speckle will almost certainly bloat if fired to vitrification.

Many kilns do not have reliable shut-offs or have deteriorated temperature measurement sensors, thus overfiring can be quite common. It is best to confirm firing temperature using properly set cones to avoid bloating (especially for volatile bodies). Better yet, fire the clay body to a temperature well short of a range where it might bloat. Finer grinding of the clay containing the offending particles will also help a lot, enabling vitrifying it more without fear of bloating (although warping during firing will be an issue).

Related Information

Ancient pottery with bloats - Why?

This picture has its own page with more detail, click here to see it.

Some archaeologists view this the bloating in these jars as a fault. But they might not be. The bloating could have been their way of gauging the maximum density (and thus strength) at which the terra cotta clay can be fired without warping or sagging. A requirement for these jars might have been water tightness so a few of these bubbles could have been proof of suitability.

That being said, Brian Weibe offered a more down-to-earth explanation. This form began in the Hellenistic period 2nd century BCE. Although potters could make exquisite hand-burnished ware (Eastern Terra Sigillata) making these store jars was all about efficiency. The 'utility' clay was augmented with sawdust and any industrial combustible (and probably hastily mixed by foot as they do today in Palestinian potteries in the West Bank hill country) to assure fast maturity with minimal time or fuss. The result is a genre that is easy to spot (by these barbaric throw lines and little attention to symmetry or style. They were easily broken and needed to be replaced inexpensively. 

What can happen when already vitrified ware is refired?

This picture has its own page with more detail, click here to see it.

Bloating. These teapots have been refired to cone 6. This is just a standard porcelain body (feldspar, kaolin, silica, ball clay) that vitrifies fully at about cone 7. The slower the firing the more likely this is to happen (refires must be done more slowly to avoid dunting). This type of bloating is not easy to explain, only a few mitigating measures are obvious (putting ware in a cooler part of the klin, avoiding glazes of very high boron content, using a stoneware or whiteware instead of a porcelain, using higher quality body materials).

Bloating can happen suddenly

This picture has its own page with more detail, click here to see it.

Example of a buff stoneware clay bloating at cone 10 oxidation (whereas it appears very stable at cone 8). This is a 25x4 recipe employing 200 mesh silica, feldspar, kaolin and ball clay. The cause of this is not always obvious (the body should soften and melt without bloating). This body is fine for the production of ware to cone 8 but obviously, kilns must not be permitted to over-fire.

Bloating with multiple bodies at cone 6: Why is this happening?

This picture has its own page with more detail, click here to see it.

The problem occurred with standard Plainsman M340, M390, M350, M370 and P300. The stonewares have porosities of 2-3%, the M370 1% and the P300 0.5%. Thus, all of these have comfortable margins for overfiring. The G2926B glaze, used on all of them, does seal the surface pretty early so it can contribute to over-fired ware bloating sooner than typical. But the problem here is 

 likely the cone-fire modes on hobby kiln controllers. For this kiln, the cone 6 program goes to 2236F. That's cone 7. Adding the error of the thermocouple and the misinformation from poorly set cones the temperature overshoot could be more. That means this ware is likely just over-fired. Manually programming your kilns in consort with calibration using self-supporting cones, that is the way to get control. Add to that the benefit from firing schedules like the drop-and-soak PLC6DS and slow-cool C6DHSC.

Why is the clay blistering on this figurine?

This picture has its own page with more detail, click here to see it.

This is an admirable first effort by a budding artist. They used a built-in cone 6 program on an electronic controller equipped electric kiln. But it is overfired. How do we know that? To the right are fired test bars of this clay, they go from cone 4 (top) to cone 8 (bottom). The data sheet of this clay warns not to fire over cone 6. Why? Notice the cone 7 bar has turned to a solid grey and started blistering and the cone 8 one is blistering much more. That cone 8 bar is the same color as the figurine (although the colors do not match on the photo). The solution: Calibrate the kiln sitter by using a self-supporting cone.

Decomposing manganese granular particles are causing this stoneware to bloat

This picture has its own page with more detail, click here to see it.

This is a cone 6 stoneware with 0.3% 60/80 mesh manganese granular (Plainsman M340). Fired from cone 4 (bottom) to cone 8 (top). This body is normally stable to cone 8, but with the manganese it begins to bloat at cone 7! This is evidence that particles of manganese are generating gases as they decompose and melt at the same time as the body is vitrifying, these produce volumes and pressures sufficiently suddenly that closing channels within the maturing body are unable to vent them out.

What happens when a terra cotta body is fired to cone 6

This picture has its own page with more detail, click here to see it.

It may not melt, but will certainly warp and blister/bloat (as show here). If there is inadequate kiln wash or silica sand it will also stick to the kiln shelf.

Clays that do not bloat no matter how much they are overfired

This picture has its own page with more detail, click here to see it.

The causes of bloating can be less than obvious. Consider these two clays: Although they have simply been slaked in water from the raw lumps and have already densified to zero porosity by cone 5 (bottom bars) they remain stable through the entire range of cone 6 to 10 and also cone 10R (bottom to top)! The test bar on the top left does have particulate impurities (mainly ironstone concretions) and both contain significant soluble salts. The cone 10 bars are melting and the firing curves for all of these were relatively fast. Yet none of these factors have resulted in any bloating. 

Some bodies cannot be fired to even near zero porosity

This picture has its own page with more detail, click here to see it.

Bloating in a high iron raw clay ground to 42 mesh (Plainsman M2). It is still stable, dense and apparently strong at cone 4 (having 1.1% porosity). But at cone 6  (top bar) it is bloating badly. At cone 5 the clay experiences the early stages of bloating. Cone 4 is thus "dangerous territory" for this particular clay. A reminder of this can be seen by putting on a transparent glaze - it fills with clouds of micro-bubbles from off-gassing that has begun well below cone 4.

Raw iron bearing clays can be volatile in firing

This picture has its own page with more detail, click here to see it.

Here is a good reason not to have single-temperature tunnel-vision when evaluating a clay body or clay material. This high-iron clay looks great at cone 3 or 4 (the second and third from the bottom, the bottom bar is cone 5 and out-of-place here). But by cone 5 (fourth bar up) the soluble salts (invisible at lower temperatures) begin to melt. Shortly after the clay rapidly descends into serious bloating and then melting by cone 7 & 8 (top bars).

Exploding clay. How do you do that?

This picture has its own page with more detail, click here to see it.

The top two terra cotta clay test bars were fired at cone 01 and cone 02. Notice how they puff up inside and eventually split open the outer layer revealing an "Aero chocolate bar" interior. Why? The fine-particled clay at the surface has vitrified and oxidized enough to become an almost porcelain-like surface, sealing it. But terra cotta clays have particulates of many minerals, inside the bars where oxygen is lacking some of them are decomposing and melting (and releasing CO2) at the very same temperature. Guess what happened when I mixed this clay 50:50 with Redart: This effect was gone, it fired to a stable and strong red stoneware. Redart, although also a terra cotta, raises the temperature at which the surface seals, beyond when the gas escape is happening. Some people actually seek this effect. The secret of making it happen is finding a native clay that vitrifies completely at the same temperature as mineral particles are decomposing to create gases.

How to decide what temperature to fire this clay at?

This picture has its own page with more detail, click here to see it.

This is an extreme example of firing a clay at many temperatures to get wide-angle view of it. These SHAB test bars characterize a terra cotta body, L4170B. While it has a wide firing range its "practical firing window" is much narrower than these fired bars and graph suggest. On paper, cone 5 hits zero porosity. And, in-hand, the bar feels like a porcelain. But ware warps during firing and transparent glazes will be completely clouded with bubbles (when pieces are glazed inside and out). What about cone 3? Its numbers put it in stoneware territory, watertight. But decomposition gases still bubble glazes! Cone 2? Much better, it has below 4% porosity (any fitted glaze will make it water-tight), below 6% fired shrinkage, still very strong. But there are still issues: Accidental overfiring drastically darkens the color. Low-fire commercial glazes may not work at cone 2. How about cone 02? This is a sweet spot. This body has only 6% porosity (compared to the 11% of cone 04). Most low-fire cone 06-04 glazes are still fine at cone 02. And glaze bubble-clouding is minimal. What if you must fire this at cone 04? Pieces will be "sponges" with 11% porosity, shrinking only 2% (for low density, poor strength). There is another advantage of firing as high as possible: Glazes and engobes bond better. As an example of a low-fire transparent base that works fine on this up to cone 2: G1916Q.

Fire organic ceramic shapes with this warping body for cone 6

This picture has its own page with more detail, click here to see it.

Left is L4410K, right is L4410L. Very similar, but L has 5% more dolomite. And these cone 6 glazes work well, G2934Y left and G2936A right. These are slip-cast pieces, the walls are not super thin, but the straight-sided shape makes them more susceptible to warping and buckling. This effect can also be achieved using talc bodies, but they have the issue of being brittle, volatile, bloating and not fitting glazes. But both of these pieces have excellent fired strength at cone 6, they have a porcelain-like surface. Of course you will need to test shapes, adjust dolomite content and control firing temperature carefully to be able to do this with consistency. If you are near a Plainsman Clays distributor, they made a test run of L4410L (as the new L213), boxes are available for order. If not, you can mix your own.

Links

Glossary	
Body Bloating

When clay materials and bodies bubble as they melt or over fire. This normally happens in raw materials that contain particulates that produce gases during firing.

Glossary	
Body Warping

Warping happens during the firing of ceramic ware when there is a high degree of vitrification and inadequate measures are taken during forming and firing to prevent it. Unexpected warping often happens with unstable shapes and over firing.

Troubles	
Warping

There are multiple reasons why pottery and porcelain pieces can warp during firing, both vitreous and non-vitreous ware. Here is what to do about it.

PayPal	No tracking, No ads, No paywall, No transient content!
Just organized, concise information constantly updated and improved.
Was this helpful? Consider supporting me.	

By Tony Hansen
Follow me on

Got a Question?
Buy me a coffee and we can talk 

https://digitalfire.com, All Rights Reserved

Privacy Policy

File: data/digitalfire-archive/trouble/12.html
Warping

Digitalfire will shut down on June 26. I no longer have the authority to grant exemption to a section in the Terms and Conditions of using material in the Insight-Live account from which I built the source material. While there are ways to comply with the take-down order, they are beyond my means because of how complex and large the site has become in the past 35+ years. It has been a wild ride for a shy prairie boy, thanks to everyone for your support. Insight-live.com is not affected by this.

Home

Oxides

Materials

Recipes

Glossary

Others

Articles
Hazards
Minerals
Properties
Firing Schedules
Temperatures
Troubles
Tests
Media
Pictures
Typecodes
Projects
Consultants
Schools
Stores
Don't Buy-A-Mug

https://digitalfire.com
Insight-Live.com
Sign-Up

Search

All Troubles

Black Coring
Bleeding Colors
Bloating
Casting Slip Problems
Chrome Flashing in Ceramic Glazes
Clouding in Ceramic Glazes
Cracking of Clays During Drying
Crawling
Dunting and Cracking of Clay Bodies During Firing
Foaming of Ceramicd Glaze Slurries
Glaze Blisters
Glaze Crazing
Glaze is Off-Color
Glaze Marks or Scratches
Glaze peeling on drying
Glaze Pinholes, Pitting
Glaze Shivering
Glaze Slurry is Difficult to Use or Settling
Leaking of Fired Ceramics
Lime Popping
Orange Peel Surface
Over Firing of Ceramic Glazes and Bodies
Powdering, Cracking and Settling Glazes
Runny Ceramic Glazes
Specking on Ceramic Ware
Splitting at the Plastic Stage
Staining of Fired Ceramic Glazes
Uneven Glaze Coverage
Warping

Warping

There are multiple reasons why pottery and porcelain pieces can warp during firing, both vitreous and non-vitreous ware. Here is what to do about it.

Details

This normally refers to a body firing problem where vessels warp out-of-shape during firing. Warping often exhibits as out-of-round vessel rims or as sagging on overhung shapes (slumping). Any clay that is being fired to a vitreous condition is subject to warping (especially for pieces having unstable profiles). Clays that are being overfired can warp, often because a kiln controller takes the body higher than assumed. Clay bodies soften as they approach their melting point during firing. Porcelains are the most susceptible since they, by design, contain more feldspar. Thus for vitreous bodies, a balancing act must be done, firing as high as possible to get the densest and strongest possible body while employing ware shapes and wall thicknesses that are resistant to warping. When using a body or process subject to this problem, it is important to have kilns that can fire evenly and consistently and use a body having repeatable firing properties.

Even earthenware, although not fired anywhere near vitrification, can warp if ware is extremely overhung or ware is very thin. In industry, highly vitreous ware (e.g. bone china) is fired in setters that hold its shape during firing (the glaze firing is done later at a much lower temperature).

Some Google searches will turn up articles listing a variety of factors that determine susceptibility to warping. But such lists can be misleading. All other factors combined are not nearly as important as one: The percentage of feldspar. It is the melter, its percentage is a balance between the degree of maturity desired and the resistance to warping needed during firing. Different feldspars have different melting powers, but as different as you might assume. It is also worth mentioning that some kaolins contain feldspar (e.g. British kaolins). These can require considerably less feldspar yet produce a body having the same degree of vitrification (e.g. only 25% feldspar may be needed with Grolleg kaolin compared to 35% for New Zealand or an American kaolin). You may see some recipes with up to 50% feldspar, but these are impractical. Why? If 25% silica is needed, that leaves only 25% clay. Nobody with 25% clay will be plastic enough for even casting. These recipes might feature some added white bentonite, but even with 4% (which would still be incredibly expensive), they will have terrible plasticity. 35% feldspar (with an extra "kick" from 1-2% talc) will work just as well as 50%, that permits 40% kaolin. If glazes fit with 20% silica, then you have 45% kaolin. If you can drop thermal expansion of glazes and get away with 15% silica, you have 50% kaolin in the recipe. Adding bentonite to a 50:15:35 kaolin:silica:feldspar body can produce a superplastic body that you can throw two-foot-high vases from! Higher kaolin bodies convert more needle-shaped mullite crystals during firing, giving extra stability against warping.

Many stoneware and earthenware clays, that are mined and processed for industry and hobby, contain enough natural feldspar that they can be blended into bodies requiring zero feldspar mineral in the recipe. In fact, some natural clays actually over-fire at typical stoneware temperatures (e.g. cone 4-8), so they must be combined with more refractory materials (e.g. kaolin, silica) to produce a body that does not warp too much.

Translucency and warping go together. Translucent bodies must be highly vitreous, which means they will warp. Feldspar is the melter that makes that happen. More melting makes more translucence. In industry, it is common to take measures to support ware during firing (much more extreme than what a potter would do). Refractory bone china plate setters, for example, can take more manufacturing expertise than the plates themselves. Of course, where possible, ware shapes are designed to resist fired warping. So resistance-to-warping is a matter of balancing feldspar content, ware shape, cross section and method of kiln setting.

Again, be careful with articles you find online about porcelain formulation. They can be riddled with inaccuracies, exaggerations and blanket statements (from sources that should know better!). Porcelains do not warp more (or shrink more) on firing because they are white, they do because, in addition to employing white kaolins and bentonites, they have higher feldspar content. The base porcelain recipe is not 50% feldspar, 50% kaolin, 50% silica. It is 25 feldspar, 25 silica, 25 kaolin, 25 ball clay. Porcelains do not slump easier in the firing because they are less plastic, they slump because they have more feldspar (that higher feldspar makes less room for clay so they could be less plastic for that reason). More silica in a clay body “will” improve the glaze fit, not "may" improve the glaze fit (20-25% is a necessity). Fiddling with silica particle size might affect warping or slumping, but that is only to fine-tune, the feldspar content is the key (typically one trades feldspar for clay, leaving the silica at 20-25%). It is true that various silica grades are available at ceramic suppliers, but the particle size distributions of these do not vary nearly enough to make that an important factor. Again, the way to control slump is with the type and amount of feldspar. And, there are no "low-firing feldspars", the only way to do that would be to incorporate a frit for part of the feldspar. As noted, they can have somewhat different fluxing power (e.g. nepheline and soda feldspar vitrify better than potash), but the differences are not great. It takes 35-40% feldspar to vitrify an American kaolin at cone 5-6, it is not practical to go much lower since there is not enough room in the recipe for the needed clay and silica. A myth is that nepheline contains solubles that flocculate plastic bodies and make them unworkable, we have made thousands of tons of nepheline porcelains over 40 years, many kinds, it is the best feldspar.

Related Information

Why does this bowl shape always warp in the glaze firing?

This picture has its own page with more detail, click here to see it.

Here is an example of how a cast porcelain piece, L3778G, warps during the glaze firing. Several factors contribute to this failure: 

-It is cast and the walls are very thin.

-This porcelain is highly vitreous.

-This shape has no inherent strength to resist rim warping.

The following would help: 

-Switching to machine forming (which orients particles concentrically).

-Reduce the feldspar in the recipe (to reduce fired maturity).

-Fire lower.

-Cast thicker walls.

-Change to a more flared shape.

-One other option (borrowed from bone china): Fire the piece upside down on a custom alumina setter fitted to the final rim diameter - then clear glaze it at a lower temperature.

Fired deformation comparison between two porcelains

This picture has its own page with more detail, click here to see it.

These bars were fired at cone 10, they were straight when dry. The back one is a cone 10 Grolleg body, the front one is a cone 6 Grolleg body. This simple test is valuable to determine susceptibility to warping in porcelains. If the pyro-plastic deformation is too much, for example, the weight of a handle will pull the round rim of a mug into an oval shape, for example.

Why the base of this bowl shape flattens on firing

This picture has its own page with more detail, click here to see it.

The problem is a combination of the shape and the degree of vitrification this body reaches. Polar Ice porcelain has to vitrify enough to achieve translucency, that means it literally softens - not enough to fall down but enough to warp out of shape given the opportunity. A sagging kiln shelf, for example, will produce a "rocking chair bowl". A non-stable shape will do the same thing. This piece was likely made by rolling a plastic clay slab and draping it down over a bowl-form, adding a foot ring, allowing it to stiffen and then uprighting it to dry. In this case the foot ring was too small creating an extreme overhang. Had the foot ring been wider and deeper it would have enabled the rounded inside contour, provided support for the outer section and minimized the overhang. If a small foot is really needed then pieces would have to be supported by donut-shaped setters sized and positioned correctly (and the outside would have to be unglazed). Or, it would have to be bisque fired, and supported, at cone 6 and then glazed at low temperature.

The shapes of some pottery make them prone to fired warping

This picture has its own page with more detail, click here to see it.

The goblet on the left is bending, not just because the clay is somewhat unstable at the temperature being fired, but because this shape is also inherently unstable. Where extreme shapes are prone to warping, ware must be made from clays that do not vitrify (that introduces issues of strength and functionality). In this case, the clay recipe is based on a terra cotta material that matures at a very low temperature. The problem was dealt with by employing a recipe of 60:40 clay:200# kyanite.

Severe fired warping when a low temperature clay goes to cone 6

This picture has its own page with more detail, click here to see it.

This is a low fire talc body. Many such bodies can survive to cone 6 and even higher, but not this one. The weight of the handle has pulled the lip completely oval.

Fire organic ceramic shapes with this warping body for cone 6

This picture has its own page with more detail, click here to see it.

Left is L4410K, right is L4410L. Very similar, but L has 5% more dolomite. And these cone 6 glazes work well, G2934Y left and G2936A right. These are slip-cast pieces, the walls are not super thin, but the straight-sided shape makes them more susceptible to warping and buckling. This effect can also be achieved using talc bodies, but they have the issue of being brittle, volatile, bloating and not fitting glazes. But both of these pieces have excellent fired strength at cone 6, they have a porcelain-like surface. Of course you will need to test shapes, adjust dolomite content and control firing temperature carefully to be able to do this with consistency. If you are near a Plainsman Clays distributor, they made a test run of L4410L (as the new L213), boxes are available for order. If not, you can mix your own.

What happens when a terra cotta body is fired to cone 6

This picture has its own page with more detail, click here to see it.

It may not melt, but will certainly warp and blister/bloat (as show here). If there is inadequate kiln wash or silica sand it will also stick to the kiln shelf.

If you over fire a translucent porcelain like Polar Ice, what happens?

This picture has its own page with more detail, click here to see it.

Overfired Polar Ice porcelain. This bowl fired with an oval-shaped rim and was sticking to the shelf.

How much porcelain flux is too much?

This picture has its own page with more detail, click here to see it.

A porcelain mug has pulled slightly oval because of the weight of the handle. This happens in highly vitrified porcelains (e.g. translucent ones). The amount of feldspar or frit in the body determines the degree of maturity, the correct percentage is a balance between enough to get the maximum translucency and hardness but not so much that ware is deforming excessively during firing. This is Plainsman Polar Ice at cone 6, this degree of warp is acceptable and can be compensated for.

A porcelain mug warps under the weight of its own handle

This picture has its own page with more detail, click here to see it.

An example of a cone 10 porcelain that is over mature. It contains too much feldspar and is vitrifying so much that it is beginning to melt. The weight of the handle is pulling the lip into a oval shape, even though the hourglass shape of the piece should offer stability. For translucent porcelains one must endure this issue, using more stable shapes or firing with support.

Two bars ready for pyro-plastic comparison test

This picture has its own page with more detail, click here to see it.

When porcelains mature in the kiln they progress toward vitrification, getting softer. This simple test enables anyone to quantify the degree to which a porcelain is likely to warp. Bars of plastic clay almost never dry straight, so the measurement (in mm) to which they deviate from straight is recorded and the bar is mounted with the hump upwards. After firing the mm of firing deviation-from-straight are added to the dry value to derive a total pyro-plastic deformation measurement. This can be recorded as an absolute value for comparison with other clays or temperatures.

Here is what can happen when a stoneware clay is overfired

This picture has its own page with more detail, click here to see it.

This is a cone 10R stoneware, Plainsman H550. Made by Donna Ratlege at Spirits of the Creek Pottery in Cranbrook, British Columbia. She titles these: "Honest! I just had it". Her new super-powered gas kiln, built by Bruno Sperling, went over temperature on the first firing. These were in different parts of the kiln, each bearing witness to the degree to which it went past cone 10. This clay body should not be fired to lower than 1.5% porosity or bloating can occur. These are a testament to Bruno's kiln-building and firing ability, these pieces have even gone beyond that - far enough to seriously warp.

Preventing plates from warping is more difficult than you think

This picture has its own page with more detail, click here to see it.

Stoneware and porcelain plates having overhung rims and wide flat bases are extremely difficult to keep flat (as this potter discovered). In industry they are fired in setters, or even rim down, to temperature, then glazed and fired lower. As a potter, the best you can likely do is pay attention to the cross section shape (not too flared, inherently strong), fire on flat shelves, minimize changing shape on handling when soft or leather hard, dry evenly, avoid a sharp concave outer contour between foot and wall (bevel it well) and keep the center portion thick enough so it does not pull upward as the rims slump (especially if rims are thick). Working at low temperature can be a solution, but terra cotta clays are generally not stable for this shape if fired past cone 04. White burning low fire bodies are better but also more porous, so glazes must fit well to avoid crazing.

Links

Glossary	
Body Warping

Warping happens during the firing of ceramic ware when there is a high degree of vitrification and inadequate measures are taken during forming and firing to prevent it. Unexpected warping often happens with unstable shapes and over firing.

Glossary	
Bleeding of colors

In ceramics, the edges of overglaze and underglaze color decoration often bleeds into the over or under glaze. How can this be avoided.

Troubles	
Bloating

Bloating occurs when the off-gassing of decomposing particles in a body has not completed by the onset of density and impermeability associated with the vitrification process.

Articles	
Firing: What Happens to Ceramic Ware in a Firing Kiln

Understanding more about changes taking place in the ware at each stage of a firing helps tune the curve and atmosphere to produce better ware

PayPal	No tracking, No ads, No paywall, No transient content!
Just organized, concise information constantly updated and improved.
Was this helpful? Consider supporting me.	

By Tony Hansen
Follow me on

Got a Question?
Buy me a coffee and we can talk 

https://digitalfire.com, All Rights Reserved

Privacy Policy
