Repository: AngelOnFira/potter

# clay-knowledge

clay-knowledge is an open archive and modern rebuild of **[digitalfire.com](https://web.archive.org/web/2026/https://digitalfire.com)** — Tony Hansen's 35-year ceramics and glaze-chemistry reference, which shut down on 2026-06-26. It preserves the site from the Internet Archive and re-publishes the knowledge core — materials, oxides, minerals, glossary, articles, recipes, tests, hazards, and firing schedules — as a fast, searchable static site, enriched with typed oxide chemistry (analyses, Seger unity formulas, and Stull charts).

---

File: data/digitalfire-archive/trouble/13.html
Casting Slip Problems

Digitalfire will shut down on June 26. I no longer have the authority to grant exemption to a section in the Terms and Conditions of using material in the Insight-Live account from which I built the source material. While there are ways to comply with the take-down order, they are beyond my means because of how complex and large the site has become in the past 35+ years. It has been a wild ride for a shy prairie boy, thanks to everyone for your support. Insight-live.com is not affected by this.

Home

Oxides

Materials

Recipes

Glossary

Others

Articles
Hazards
Minerals
Properties
Firing Schedules
Temperatures
Troubles
Tests
Media
Pictures
Typecodes
Projects
Consultants
Schools
Stores
Don't Buy-A-Mug

https://digitalfire.com
Insight-Live.com
Sign-Up

Search

All Troubles

Black Coring
Bleeding Colors
Bloating
Casting Slip Problems
Chrome Flashing in Ceramic Glazes
Clouding in Ceramic Glazes
Cracking of Clays During Drying
Crawling
Dunting and Cracking of Clay Bodies During Firing
Foaming of Ceramicd Glaze Slurries
Glaze Blisters
Glaze Crazing
Glaze is Off-Color
Glaze Marks or Scratches
Glaze peeling on drying
Glaze Pinholes, Pitting
Glaze Shivering
Glaze Slurry is Difficult to Use or Settling
Leaking of Fired Ceramics
Lime Popping
Orange Peel Surface
Over Firing of Ceramic Glazes and Bodies
Powdering, Cracking and Settling Glazes
Runny Ceramic Glazes
Specking on Ceramic Ware
Splitting at the Plastic Stage
Staining of Fired Ceramic Glazes
Uneven Glaze Coverage
Warping

Casting Slip Problems

Casting slips are deflocculated in order to reduce water content. It is important to understand this phenomenon and know how to assess a slurry to know what it needs.

Details

Assuming that the casting slip recipe passes a sanity check for its type (e.g. contains enough clay or the right degree of plasticity and does not contain soluble salts) the issue when problems arise is almost always over or under deflocculation of the slurry. Recipes of % water and deflocculant are fluid, amounts have to be adjusted to deal with changing materials. It is thus important to be able to measure specific gravity, assess viscosity and thixotropy and know what to do when any of them is not within the expected measurement.

Related Information

Here is how vigorously a deflocculated ceramic slurry should be mixed

Your browser does not support MP4 video.

A video of the kind of agitation needed from a propeller mixer to get the best properties out of a deflocculated slurry. This is Plainsman Polar Ice mixing in a 5-gallon pail. Although it is quite plastic compared to industrial casting slips, it has a specific gravity of 1.76, is very fluid and casts well in the hands of a potter. These properties are a product of, not just the recipe, but the mixer and its ability to put high energy into the slurry.

New Zealand kaolin based slip casts at 1mm thickness. How?

This picture has its own page with more detail, click here to see it.

This is Polar Ice casting, a New Zealand Halloysite based cone 6 translucent porcelain. The base body recipe would never have enough plastic strength to pull itself from this mold without tearing. But the addition of 1% Veegum gives it amazing strength. This dried cast bowl measures 130mm in diameter and 85mm deep, it only weighs 89 gm! The slip was in the mold for only 1 minute before pour-out. Of course, there is a price to pay for adding the Veegum: Increased casting time and more difficult deflocculation. Regular bentonite can be used in most bodies, but for super-whites like this, Veegum (or equivalent) is the choice. Testing is needed to determine what percentage gives the needed strength yet does not increase the casting time too much. The polar ice information page at plainsmanclays.com has very good information, under the heading “Casting Recipe”, about the challenges and trade-offs of using this kaolin in casting bodies.

Over-deflocculated ceramic slurry forms a skin

This picture has its own page with more detail, click here to see it.

In this instance, the slurry forms a skin a few minutes after the mixer has stopped. Casting recipes do not travel well. Over-deflocculation is a danger when simply using the percentage of water and deflocculant shown. Variables in water electrolytes, solubles in materials, mixing equipment and procedures, temperature and production requirements (and other factors) necessitate adapting recipes of others to your circumstances. Add less than the recommended deflocculant to try and reach the specific gravity you want. If the slurry is too viscous (after vigorous mixing), then add more deflocculant. At times, more than what is recommended in your recipe will be needed. After all of this you will be in a position to lock-down a recipe for your production. However flexibility is still needed (for changing materials, water, seasons, etc).

Over deflocculated vs. under deflocculated ceramic slurry

This picture has its own page with more detail, click here to see it.

The slip on the right has way too much Darvan deflocculant. Because the new recipe substitutes a large-particle kaolin for the original fine-particled material, it only requires about half the amount of Darvan. Underestimating that fact, I put in three-quarters of the amount. The over-deflocculated slurry cast too thin, is not releasing from the mold (therefore cracking) and the surface is dusty and grainy even though the clay is still very damp. On my second attempt I under-supplied the Darvan. That slurry gelled, did not drain well at all and it cast too thick. On the third attempt I hit the jackpot! Not only does it have 1.8 specific gravity (SG), but the slurry flowed really well, cast quickly, drained perfectly and the piece released from the mold in five minutes. Interestingly, on a fourth mix I made an error, putting in too much water, getting 1.6SG. The casting behavior was similar to the over-deflocculated slip (even though the Darvan content was much lower). A good casting slip is a combination of a good recipe, the right SG and the correct level of deflocculation.

Over deflocculated slip causes instability in toilet tank

This picture has its own page with more detail, click here to see it.

Sanitary ware factories optimize their slips to have the lowest possible specific gravity for production volume reasons. Potters would be happy with 1.7 SG whereas numbers approaching 1.9 SG are common in factories. They often teeter on the edge of issues like this (sections softening causing localize warping) and inexperienced technicians can be unaware of the critical balances needed to prevent loss in production.

Even slight over-deflocculation of casting slips can be a problem

This picture has its own page with more detail, click here to see it.

This is the L3798E cone 6 buff-burning stoneware slip (it is 35% KT1-4 ball clay, 25% silica, 12% nepheline, 15% EPK, 13% Redart). This recipe was easy to deflocculate to 1.8 specific gravity and yet it was very thin and runny. It pours nicely and does not gel. The former recipe was using a plastic ball clay and this switches it to a larger particle ball clay intended for casting. Thus the amount of deflocculant needed is less. But we did not reduce it, that's why it is so fluid. While not fluid enough to settle out or have poor draining properties, it is nevertheless, slightly over deflocculated. Although pieces can be extracted from the mold quickly, casting time is longer than it should be (for this one 15 minutes for a 2mm thick wall). Another issue is the inside surface: It should feel soapy and smooth in the leather hard state, but it feels sandy! This underscores the need for controlled flocculation (using less deflocculant) to maintain at a slightly more viscous fluidity so that it has thixotropy.

The casting slip did not drain well when pouring this mug

This picture has its own page with more detail, click here to see it.

The slurry contained insufficient Davan deflocculant. During casting it gelled excessively in the mold. Even shaking the piece while pouring out the slip was not enough to loosen it up and get a good drain. If slurry rheology is not right the quality of ware produced is affected like this.

A draining issue with a slip cast bottle

It is turning inside out!

This picture has its own page with more detail, click here to see it.

Why did this happen? There is a perfect storm of factors. Draining, during slip casting, creates suction and slip is heavy (1.8 times heavier than water). And this mold is tall with a narrow neck. So that creates a lot of suction. A slip having inadequate fluidity complicates draining. This round shape, even with printing artifacts, also releases well. How can this issue be avoided?

-Draining the mold carefully, holding it near horizontal for much of the drain.

-Use a well-deflocculated slip.

-Add bentonite to the slip, perhaps 0.5%, to make it stickier and slow down release time (which also slows down the casting time).

-At times, this will happen despite all efforts. In that case, if might be necessary to use a tube (e.g. 1/2 or 5/16”) to pump most of the liquid slip out of the bottle before inverting it. Adapt a 3D printed pour spout to keep the tube centered, at least near the mouth of the bottle.

PayPal	No tracking, No ads, No paywall, No transient content!
Just organized, concise information constantly updated and improved.
Was this helpful? Consider supporting me.	

By Tony Hansen
Follow me on

Got a Question?
Buy me a coffee and we can talk 

https://digitalfire.com, All Rights Reserved

Privacy Policy

File: data/digitalfire-archive/trouble/14.html
Glaze Slurry is Difficult to Use or Settling

Digitalfire will shut down on June 26. I no longer have the authority to grant exemption to a section in the Terms and Conditions of using material in the Insight-Live account from which I built the source material. While there are ways to comply with the take-down order, they are beyond my means because of how complex and large the site has become in the past 35+ years. It has been a wild ride for a shy prairie boy, thanks to everyone for your support. Insight-live.com is not affected by this.

Home

Oxides

Materials

Recipes

Glossary

Others

Articles
Hazards
Minerals
Properties
Firing Schedules
Temperatures
Troubles
Tests
Media
Pictures
Typecodes
Projects
Consultants
Schools
Stores
Don't Buy-A-Mug

https://digitalfire.com
Insight-Live.com
Sign-Up

Search

All Troubles

Black Coring
Bleeding Colors
Bloating
Casting Slip Problems
Chrome Flashing in Ceramic Glazes
Clouding in Ceramic Glazes
Cracking of Clays During Drying
Crawling
Dunting and Cracking of Clay Bodies During Firing
Foaming of Ceramicd Glaze Slurries
Glaze Blisters
Glaze Crazing
Glaze is Off-Color
Glaze Marks or Scratches
Glaze peeling on drying
Glaze Pinholes, Pitting
Glaze Shivering
Glaze Slurry is Difficult to Use or Settling
Leaking of Fired Ceramics
Lime Popping
Orange Peel Surface
Over Firing of Ceramic Glazes and Bodies
Powdering, Cracking and Settling Glazes
Runny Ceramic Glazes
Specking on Ceramic Ware
Splitting at the Plastic Stage
Staining of Fired Ceramic Glazes
Uneven Glaze Coverage
Warping

Glaze Slurry is Difficult to Use or Settling

Understanding glaze slurry rheology is the key to solving problems and creating a suspension that does not settle out, applies well, dries crack free.

Details

We often tend to put so much effort into adjusting our glazes to fine-tune fired properties that we tolerate poor application properties. Such glazes are not only frustrating to use, but they often produce poor fired results. When a slurry is right it should 'gel' and 'hang on'. You should be able to dip your finger in and pull it out with an even coverage and no drips. In fact, a thixotropic glaze will resist shedding off ware covered with wax emulsion! And it will not settle out hard in the container! Yes, there is no reason to put up with a glaze that drips and drips, cracks on drying, dusts and does not produce an even layer (yes, these 
problems are all related). 

In industry, maintaining the 'rheology' (flow properties) of the glaze slurry through material, water quality, seasonal, and personnel changes is often the most difficult challenge a factory faces. Maintenance of the specific gravity in particular is a reference point, 'an anchor' around which all other adjustments hinge (if your glaze is working well, measure its specific gravity now). If your glazes application or drying properties are often problematic or they are always difficult to work with, read on, recipe change(s) might be most appropriate. Be careful about using glaze additives, try all the other approaches first.

Gel Your Glaze, Adjust its Recipe to Gel

The glaze slurry must be thixotropic, it must "gel" so that the mechanism of its
initial adherence to the ware is, to a considerable extent, a function of this property
rather than absorption of water by porous bisque. While thixotropic behavior can be
achieved by using glaze additives, most people lack the experience, knowledge, 
equipment and circumstances to use
them properly. It is thus desirable to avoid additives if possible and try to select a
kaolin or ball clay that contributes thixotropic properties. EPK (kaolin) is a good
example. If your glaze does not contain adequate kaolin (15-20%) then use ceramic calculations
(e.g. Digitalfire INSIGHT) to adjust it so that it does. How is this possible? Because
ceramic chemistry sees materials as 'oxide contributors' and it is thus possible to
supply a specific chemistry from different mixtures of materials.

It is possible to have 20% kaolin in cone 04 glazes
if you use low alumina boron frits. At higher temperatures glazes have significantly more
Al2O3 and SiO2 and so it is usually easy to achieve a 25% kaolin content (because it
contributes Al2O3 and SiO2). 
However there are many high temperature glazes that have large percentages of feldspar, 
sometimes 70%! In such the feldspar is supplying all of the needed Al2O3 and so there is
little room for clay in the recipe. These glazes are evil and there is no need for this.
The simplest way to fix this problem is use ceramic calculations to reduce the feldspar
and supply the alkali oxides from other sources. This will enable you to increase the kaolin
to supply the lost Al2O3 (from the feldspar reduction). Ferro Frit 3110 is a good example
of a frit that is very similar to a feldspar in chemistry, but it has very low alumina.

Consider What Materials You Are Using

Different clays produce slurries of differing properties. Bentonite-like materials
have the ability to gel in water in small amounts, they will help suspend the other
particles better than any other material. However bentonites gel the water and hold onto it 
	so well that using any more than 5% will cause glazes dry too slowly and shrink too much. Ball clay
is better, 20% of it in a recipe can produce a nice slurry, and many people prefer its
characteristics. However ball clay glazes do not necessarily gel well (and ball clay
introduces more iron than you might want). If you have a kaolin that suspends well, it is
the ideal material. In North American, EPK, for example, produces very nice slurries that
suspend well and gel to help them hold on immediately after the dip. Experiment with
the kaolins and ball clays available to you to find the best one.

Some materials are soluble or partially soluble, this is even the case 
	with some frits (which are of course not intended for glazes). When 
	materials dissolve in the glaze they introduce electrolytes into the water 
	which in turn can affect the viscosity of the glaze. For example, high 
	nepheline syenite glazes can thicken over time and each time you add water 
	to re thin the glaze shrinks and cracks more during drying on the ware. High 
	boron materials are often soluble. Clays, especially raw and native clays, 
	often contain soluble sulfates that can dramatically affect the slurry. 
	These problems can be insidious because these materials often dissolve 
	slowly overtime and thus the rheology will change accordingly. Admittedly, 
	companies with a continuous production line can use slightly soluble 
	materials since their glaze is used quickly and is not stored.

Dense Bisque Ware

Bisque ware should not be too high in porosity. Variable porosity means variable thicknesses in
the overlying glaze. Porous bisque ware demands that glaze slurries be thin and runny or
the application will be too thick. If you are used to bisque firing from cone 010 to 06,
go to 04 or higher if you can and use a more gelled glaze.

Use Additives Only if Absolutely Necessary

Misuse of glaze additives is very common because they are not nearly as well understood
as other materials. Often they are listed in recipes in which they are not really needed. They
should be avoided if possible, because they often have detrimental side effects. Remember,
although you might think your glaze needs them, does it really? Only all-fritted glazes
with very low kaolin normally need additives in typical traditional ceramic applications
(an exception is crystalline glazes that require a low alumina content). Many people use
additives that actually worsen the application properties of their glazes. In 
these cases, often a recipe adjustment to increase clay content (by sourcing the same chemistry 
from a different set of materials) or a simple bentonite addition would be much 
better (i.e. gum additions may give a thinner applying, slower drying, 'drippy' 
glaze). Again, do not use an additive if it is not
needed, additives are not a substitute for a good glaze recipe. 

Individual additives often defy easy classification because they claim to 
impart suspending, adhesive and
flow properties. Thus picking the right one is a matter of discerning the need and using
the additive that 'emphasizes' the needed slurry property and gives the fewest side
effects (i.e. color change, slow drying rate, biodegradation, film formation). I might add
that it is also common to use much more of an additive than is needed, normally completely ruining
glaze slurry properties.

While gum does form a gel to suspend particles, it is usually more useful in making the
slurry 'sticky', and acts as a temporary glue to cement otherwise loosely adhered
particles; thus it is referred to as a 'binder', 'hardener', 'adhesive'. Remember that the
mechanism of glaze adherence is normally simply contact, it 'hangs on' to irregularities
in the surface by virtue of its own strength. Thus a harder dry glaze layer will adhere
better. Note also that clays can impart both dry hardness plus suspension and gelling
properties to the slurry, whereas gums usually only harden it. Starches usually act as
hardeners and may thicken the slurry (therefore suspending it better). Cellulose ethers
are used like gum and starch to harden and thicken, they are said to be more consistent
and easier to control. Claylike plasticizers (like Veegum) can impart similar claylike
properties to a slurry, but remember that the beneficial properties of kaolin, for
example, come largely from having alot of it in the recipe. Bentonite clay, likewise, can
be beneficial but only in amounts small enough that prevent it from slowing down the drying
significantly. So generally clay-like additives have these same limitations. Other
additives include wetting agents, foam control agents and sealers. People who know how to
use these materials can do things with glaze that others might think impossible. Likewise,
those of us who do not know how to use them can create a real mess. Manufacturers usually
have instructions so do not buy these materials without good instructions.

Flocculants, Deflocculants

Electrolytes change the pH of the suspension and affect the charge of particles
(this changing slurry viscosity); a few drops can make a thick slurry very runny and thin
(deflocculating it), or make a thin one gel (flocculating it). Thus deflocculants/deflocculants can be
used to adjust otherwise variable flow properties. But this cannot be done by a novice.
The amounts required are generally extremely small and must be tuned to the specific batch
by careful measurements (a few drops too much can literally turn your glaze into jelly 
or make it settle like a rock). It is
amazing how much a small amount of a flocculant, such as calcium chloride, epsom salts, or
vinegar can gel a glaze (so it makes sense to test on a small amount before adding it to a
whole batch). At the risk of being repetitive, please consider: if you need to use these
materials is it possible that adjusting the recipe to increase the clay or remove soluble
materials (e.g. boric acid, nepheline syenite, lithium carbonate) would be a better
approach. One real downside of these materials is they can put a glaze batch on a
roller coaster viscosity ride, even with powerful mixing equipment to try stabilize their
action. Do you really want that?

Mixing

If you are storing your glaze slurries it is very beneficial to have a mixer 
that can put alot of energy into the slurry to thoroughly wet the surfaces of 
all particles during primary mixing. After this, final adjustments with water 
content and possible additives can be done to establish the final rheological 
properties. When this is done the glaze slurry will be more stable for a longer 
period of time.

Conclusion

My general advice is this: If your glaze is not suspending, hardening, gelling 
or applying
properly, then, if possible reformulate it to have more clay, especially kaolin. If it still
needs help then add bentonite (up to 3%). If the glaze still needs extra
help, then use an additive, but beware. If there are still problems, then, heaven forbid,
use a flocculant or deflocculant or study up on other more exotic additives!

Related Information

Will a bentonite slurry addition suspend a glaze?

Not like you might have been told.

This picture has its own page with more detail, click here to see it.

This is 50g of sodium bentonite in 1 gallon of water (~0.5% concentration). Sodium bentonite creates a gel that resists mixing. With a better propeller, faster mixer, hot water, slow addition, etc. we might be able to achieve 1% (or ~100g/gallon). Mud-men (drilling mud mixers) claim 4% is possible using shear pumps, ribbon blenders, or paddle mixers - that seems impossible to me! Why does all this matter? Some say that a gel like this can be added to a settling glaze to fix it. Is that true? Not really. Here is why. Our typical imperial gallon of dipping glaze contains 3500g powder (US gallon 2800g). At least 1% bentonite, or 35g, is needed to make any difference. The more typical 2% would be 70g. If you have a great mixer and can make a slurry having double the concentration of this one, then to deliver the minimum bentonite for a gallon of the glaze would require 1/3 gallon of this! While the added bentonite might help somewhat, the effects of all that extra water will cancel the benefits.

The ball clay you use to suspend your glaze is important!

This picture has its own page with more detail, click here to see it.

I poured 4 teaspoons of two glazes onto a non-absorbent butcher’s board and let them sit for a minute, then inclined the board. The one on the right employs Gleason Ball clay, the left one has Old Hickory #5 ball clay. Neither has any rheology modifier additions. The one on the right has settled and, on incline of the board, the watery upper is running off. The other has gelled and the whole thing is running downward slowly. Below that you can see where I have begun to sponge them off, the one on the right is sticky. The most amazing thing about this: This difference appears despite the fact that there is only 7% ball clay in this heavily fritted recipe.

Links

Articles	
Understanding Glaze Slurry Properties

It is possible to have a glaze slurry that is a joy to use, but only if you understand the physics of the materials in the glaze recipe.

Tests	
Rheology of a Ceramic Slurry

Materials	
EP Kaolin

A kaolin that gels slurries (thus handy to suspend ceramic glazes). It is plastic and fires white enough that it is also valuable in porcelain bodies.

Glossary	
Feldspar Glazes

Feldspar is a natural mineral that, by itself, is the most similar to a high temperature stoneware glaze. Thus it is common to see alot of it in glaze recipes. Actually, too much.

Glossary	
Ceramic Glaze Defects

Ceramic glaze defects include things like pinholes, blisters, crazing, shivering, leaching, crawling, cutlery marking, clouding and color problems.

Troubles	
Powdering, Cracking and Settling Glazes

Powdering and dusting glazes are difficult and a dust hazard. Shrinking and cracking glazes fall off and crawl. The cause is the wrong amount or type of clay.

PayPal	No tracking, No ads, No paywall, No transient content!
Just organized, concise information constantly updated and improved.
Was this helpful? Consider supporting me.	

By Tony Hansen
Follow me on

Got a Question?
Buy me a coffee and we can talk 

https://digitalfire.com, All Rights Reserved

Privacy Policy

File: data/digitalfire-archive/trouble/15.html
Splitting at the Plastic Stage

Digitalfire will shut down on June 26. I no longer have the authority to grant exemption to a section in the Terms and Conditions of using material in the Insight-Live account from which I built the source material. While there are ways to comply with the take-down order, they are beyond my means because of how complex and large the site has become in the past 35+ years. It has been a wild ride for a shy prairie boy, thanks to everyone for your support. Insight-live.com is not affected by this.

Home

Oxides

Materials

Recipes

Glossary

Others

Articles
Hazards
Minerals
Properties
Firing Schedules
Temperatures
Troubles
Tests
Media
Pictures
Typecodes
Projects
Consultants
Schools
Stores
Don't Buy-A-Mug

https://digitalfire.com
Insight-Live.com
Sign-Up

Search

All Troubles

Black Coring
Bleeding Colors
Bloating
Casting Slip Problems
Chrome Flashing in Ceramic Glazes
Clouding in Ceramic Glazes
Cracking of Clays During Drying
Crawling
Dunting and Cracking of Clay Bodies During Firing
Foaming of Ceramicd Glaze Slurries
Glaze Blisters
Glaze Crazing
Glaze is Off-Color
Glaze Marks or Scratches
Glaze peeling on drying
Glaze Pinholes, Pitting
Glaze Shivering
Glaze Slurry is Difficult to Use or Settling
Leaking of Fired Ceramics
Lime Popping
Orange Peel Surface
Over Firing of Ceramic Glazes and Bodies
Powdering, Cracking and Settling Glazes
Runny Ceramic Glazes
Specking on Ceramic Ware
Splitting at the Plastic Stage
Staining of Fired Ceramic Glazes
Uneven Glaze Coverage
Warping

Splitting at the Plastic Stage

Pottery clays can split at the plastic stage, sometimes ware can fall down right in front of your eyes. Why?

Details

If clay bodies are made from too high a percentage of plastic materials they shrink too much during drying and crack. Thus it is common to incorporate aggregate materials, like silica sand, fine group, kaolinized sands or silts, the reduce the plasticity and cut the drying shrinkage. However, each grain of sand exposed at the surface during throwing is an opportunity for water to enter and begin a tiny split (that can grow to the point of failure if the clay is still soft enough). This problem is exacerbated when the plastic clays being employed are not fine ground and thus themselves contain a range of particle sizes above 200 mesh. The principle preventive action is to avoid situations where water or wet slip are left sitting on any surface that has been stretched or is under tensile stress (like the outer belly of a vase or where alterations are done). It is also helpful to use slip rather than water in forming processes.

Bodies having this issue can be improved by deairing during pugging. Or bentonite can be added to the recipe, it blocks the penetration of water and strengthens the plastic phase. Increasing the percentage of plastics at the cost of particulates in the body recipe will also help.

Related Information

Why do some clays split like this on throwing or forming?

This picture has its own page with more detail, click here to see it.

An example of splitting, where a thrown clay develops a split minutes after throwing. This often happens at stretch-points with sandy or groggy clay bodies or those that have a wide range of particle sizes (e.g. native clays not ground to 200 mesh). The larger particles create networks into which water can penetrate and begin and propagate a split. It is thus wise not to leave water or high-water-content slip on any surfaces experiencing tensile stress during forming.

PayPal	No tracking, No ads, No paywall, No transient content!
Just organized, concise information constantly updated and improved.
Was this helpful? Consider supporting me.	

By Tony Hansen
Follow me on

Got a Question?
Buy me a coffee and we can talk 

https://digitalfire.com, All Rights Reserved

Privacy Policy
