Repository: AngelOnFira/potter

# clay-knowledge

clay-knowledge is an open archive and modern rebuild of **[digitalfire.com](https://web.archive.org/web/2026/https://digitalfire.com)** — Tony Hansen's 35-year ceramics and glaze-chemistry reference, which shut down on 2026-06-26. It preserves the site from the Internet Archive and re-publishes the knowledge core — materials, oxides, minerals, glossary, articles, recipes, tests, hazards, and firing schedules — as a fast, searchable static site, enriched with typed oxide chemistry (analyses, Seger unity formulas, and Stull charts).

---

File: data/digitalfire-archive/trouble/glaze+marks+or+scratches.html
Glaze Marks or Scratches

Digitalfire will shut down on June 26. I no longer have the authority to grant exemption to a section in the Terms and Conditions of using material in the Insight-Live account from which I built the source material. While there are ways to comply with the take-down order, they are beyond my means because of how complex and large the site has become in the past 35+ years. It has been a wild ride for a shy prairie boy, thanks to everyone for your support. Insight-live.com is not affected by this.

Home

Oxides

Materials

Recipes

Glossary

Others

Articles
Hazards
Minerals
Properties
Firing Schedules
Temperatures
Troubles
Tests
Media
Pictures
Typecodes
Projects
Consultants
Schools
Stores
Don't Buy-A-Mug

https://digitalfire.com
Insight-Live.com
Sign-Up

Search

All Troubles

Black Coring
Bleeding Colors
Bloating
Casting Slip Problems
Chrome Flashing in Ceramic Glazes
Clouding in Ceramic Glazes
Cracking of Clays During Drying
Crawling
Dunting and Cracking of Clay Bodies During Firing
Foaming of Ceramicd Glaze Slurries
Glaze Blisters
Glaze Crazing
Glaze is Off-Color
Glaze Marks or Scratches
Glaze peeling on drying
Glaze Pinholes, Pitting
Glaze Shivering
Glaze Slurry is Difficult to Use or Settling
Leaking of Fired Ceramics
Lime Popping
Orange Peel Surface
Over Firing of Ceramic Glazes and Bodies
Powdering, Cracking and Settling Glazes
Runny Ceramic Glazes
Specking on Ceramic Ware
Splitting at the Plastic Stage
Staining of Fired Ceramic Glazes
Uneven Glaze Coverage
Warping
Glaze Marks or Scratches

Questions to ask and strategies to try to deal with glaze cutlery marking, that is, glazes that are too easily scatched by metal.

Details

'Cutlery Marking' occurs where metal instruments leave marks on glazed functional ware. This happens because the glaze is not smooth, it is abrasing microscopic particles of the metal. However if the marks left by these particles cannot be removed easily this is more than a cosmetic problem. It suggests that they are trapped in surface pores or irregularities (pores are a possible sign of under melting).

This is a very different situation than if a sharp hard metal object can scratch the surface. Such a glaze is definitely soft and lacks resistance to wear (and has the potential of harboring bacteria). Even glossy glazes that appear hard can often be scratched easily. In general, the higher a glaze is fired, the better the potential to produce a hard and smooth surface. This is because high fire glazes require less flux and therefore have more silica and alumina. While a capable technician can produce a relatively hard glaze at any temperature range, a less knowledgeable or attentive person can make soft glazes in any range also. The chemistry principles of making a hard glaze are well known.

Compare the glaze to a known hard glaze using a simple scratching test.

Use a concrete nail or the sharp corner of a file (these are about 6.5 hardness on the Mohs approximate scale of 1=talc, 2=gypsum, 3=calcite, 4=fluorite, 5=apatite, 6=orthoclase, 7=quartz, 8=topaz, 9=corundum (ruby or sapphire), 10=diamond). Another excellent hardness testing method is to direct a sandblast at the surface at a 45 degree angle. Microsurface optical or electron analysis can then be used to accurately rate abrasion resistance (equipment to do accurate surface plots is now quite common in many industries, search the internet or check with some labs or universities).

Is the surface smooth? 
Can you mark the surface with a fork or knife?

If a glaze surface has angular protrusions then it will be abrasive. This is often the case in glaze that feels silky to the touch. Microscopic sharp edges will cut away minute chunks of metal, possibly holding them in surface voids.

Does the glaze contain zirconium opacifier?
Zirconium-silicate particles do not enter the melt and they are angular and can protrude from the glaze surface. If you can make a line even with a hard metal object this confirms that the surface obstructions are very hard.
You may need to ball mill finer, use a different or less opacifier, use a transparent overglaze, or employ a different base glaze that better envelopes the zircon. Use a microscope to check this. 

Does the glaze contain calcined alumina?
As with zircon, you may need to use a finer size or mill the glaze more.
Don't assume your ball mill is doing the job without testing particle size or surface area, a badly configured mill won't grind fine enough no matter how long it runs. 

Surface crystallization can produce an angular irregular abrasive surface. Islands of micro crystallization may be occurring even though the surface looks and feels smooth. Use a microscope. Check the glaze's chemistry to see if it is susceptible to crystal growth during cooling. Typically glazes low in alumina will devitrify (crystallize) during cooling. Increase the alumina to stiffen the melt and reduce the problem. Try cooling the kiln faster if other factors allow. Sometimes a slightly faster cooling cycle will not only reduce the crystals, but change their character to be less problematic. Is something nucleating the crystals (i.e. illmenite, wollastonite, titanium)? 

If the glaze is a crystalline matte you will need to rationalize it's appearance. Changes made to reduce or eliminate crystallization will affect the visual character. Sometimes smaller changes to glaze make-up to simply reduce devitrificaion are helpful. Or changes to the firing curve can be made to grow a finer crystal mesh. Consider switching to a high alumina matte since they have smooth (although not flat) surface. Or you might consider employing a different crystalline mechanism. 

Are marks difficult to remove?

Is the glaze mature?

If the glaze is not fired high enough it will simply not melt adequately. The incompletely developed surface will be both abrasive (from undissolved abrasive particles) and lacking in hardness. Try firing the glaze higher to see if it improves. If it does, adjust your body to work at higher temperatures, or adjust glaze chemistry to melt lower. Sometimes only small additions of Li2O or ZnO, for example, can give much better melts.  

Some soft glazes are volatile. If fired exactly right they are OK, but variations in the process result in problems with cutlery marking from time to time. Test your glaze at higher and lower temperatures to span variation typical in your kiln. Volatile glazes are typically unbalanced in their chemistry (one oxide will be very high or silica/alumina very low). 

Alumina is a key to glaze hardness, the more present the harder a glaze will be. Inadequate alumina will contribute to glaze solubility also. While it is true that matte glazes often have high alumina, glossy results are dominant and most glossy glazes can tolerate additional alumina without noticeable visual change. Higher temperature glazes or low to medium ones containing significant boron can often tolerate a higher than expected alumina increase, especially if you source it from a feldspar or frit. Thus you might even consider adding a little boron to lower firing glazes so they can accommodate more alumina. Although keep in mind that excessive alumina in a well-melted glaze can crystallize aluminates. 

Glazes lacking glass former SiO2 are likely to lack hardness. Check typical limits for the temperature range and type of glaze. If your glaze will tolerate more silica then put it in. If not then firing higher or adding some B2O3 will enable the use of more SiO2. Better yet, use a finer grade of quartz (i.e. 15 micron, however make sure it is does not agglomerate during application).  

Zircon will improve hardness so use it as the opacifier (however remember that it can contribute to cutlery marking as outlined above). Although zirconium is considered an opacifier, many transparent glazes can tolerate 3-4% of a fine grade without loss of transparency (especially borate glazes). Put as much in as your glaze will tolerate. Source it from a zircon frit if necessary). 

Magnesia can reduce hardness so reduce it if you can. Magnesia holds thermal expansion down (and therefore tendency to craze) so consider carefully what to replace it with (perhaps one or more of SrO, Li2O, CaO). 

If you are firing ware at low temperatures, consider using a fritted base or a commercially mixed powder. While durable ware can be made at lower temperatures, it is much more technically challenging. High borate glazes are often unbalanced and not only lack resistance to marking, but are leachable. 

Flux saturated reactive art ware or pottery glazes are often lacking in hardness. It is common to see high temperature glazes, for example, that contain 70% or more feldspar and little or no silica or kaolin. While they are visually pleasing, they lack the necessary silica and alumina to form a hard glass. 

Related Information

Links

Articles	
Low Budget Testing of Ceramic Glazes

There is more to glazes than their visual character, they have other physical properties like hardness, thermal expansion, leachability, chemistry and they exhibit many defects. Here are some simple tests.

Glossary	
Cutlery Marking

Ceramic glazes that mark from cutlery are either not properly melted (lack flux), melted too much (lacking SiO2 and Al2O3), or have a micro-abrasive surface that abrades metal from cutlery.

Media	
Predicting Glaze Durability by Chemistry in Insight-Live

How to spot out-of-balance indicators in the chemistry of ceramic glazes that suggest susceptibility to scratching or cutlery marking.

PayPal	No tracking, No ads, No paywall, No transient content!
Just organized, concise information constantly updated and improved.
Was this helpful? Consider supporting me.	

By Tony Hansen
Follow me on

Got a Question?
Buy me a coffee and we can talk 

https://digitalfire.com, All Rights Reserved

Privacy Policy

File: data/digitalfire-archive/trouble/glaze+peeling+on+drying.html
Glaze peeling on drying

Digitalfire will shut down on June 26. I no longer have the authority to grant exemption to a section in the Terms and Conditions of using material in the Insight-Live account from which I built the source material. While there are ways to comply with the take-down order, they are beyond my means because of how complex and large the site has become in the past 35+ years. It has been a wild ride for a shy prairie boy, thanks to everyone for your support. Insight-live.com is not affected by this.

Home

Oxides

Materials

Recipes

Glossary

Others

Articles
Hazards
Minerals
Properties
Firing Schedules
Temperatures
Troubles
Tests
Media
Pictures
Typecodes
Projects
Consultants
Schools
Stores
Don't Buy-A-Mug

https://digitalfire.com
Insight-Live.com
Sign-Up

Search

All Troubles

Black Coring
Bleeding Colors
Bloating
Casting Slip Problems
Chrome Flashing in Ceramic Glazes
Clouding in Ceramic Glazes
Cracking of Clays During Drying
Crawling
Dunting and Cracking of Clay Bodies During Firing
Foaming of Ceramicd Glaze Slurries
Glaze Blisters
Glaze Crazing
Glaze is Off-Color
Glaze Marks or Scratches
Glaze peeling on drying
Glaze Pinholes, Pitting
Glaze Shivering
Glaze Slurry is Difficult to Use or Settling
Leaking of Fired Ceramics
Lime Popping
Orange Peel Surface
Over Firing of Ceramic Glazes and Bodies
Powdering, Cracking and Settling Glazes
Runny Ceramic Glazes
Specking on Ceramic Ware
Splitting at the Plastic Stage
Staining of Fired Ceramic Glazes
Uneven Glaze Coverage
Warping

Glaze peeling on drying

Happens as clay-containing glazes shrink during drying on the bisque ware, first cracking then pulling away.

Details

A common problem with dipping glazes. Glazes contain clay, so they shrink when they dry. There is a mechanical bond between the drying glaze and the bisque body (surface roughness provides a place for it to hang on). But, when drying shrinkage is too great, the bond can be compromised, producing cracks (and subsequent crawling in the firing). But, if shrinkage continues as it dries further, the glaze can actually peel away.

Related Information

This pottery glaze is peeling when multi-layered:

The recipe reveals why.

This picture has its own page with more detail, click here to see it.

Dipping glazes can, in very controlled circumstances, be multi-layered. If you have done it for some time, with success, you may have been just lucky. These pieces demonstrate one of many factors that can produce failure: The top glaze contains 7% bentonite and 5% zinc oxide - that is 12% hyper-fine particles, perfect to create the drying shrinkage to make this happen. The recipe author must have reasoned that it could "pinch hit" for the inadequate clay content. But 7% bentonite in any glaze is highly unusual. And, it is actually not even necessary here. Why? The high percentage of Ferro Frit 3124 is sourcing needless Al2O3 (alumina), that should be coming from kaolin or ball clay instead. Frit 3134 is the perfect stand-in, it contains almost no Al2O3, but otherwise is quite similar. The equivalent recipe we calculated on the right has the same chemistry, but does pass a sanity check. It is not guaranteed to work, but has a better chance than this one. For even more assurance of success, it should be mixed as a base-coat dipping glaze.

Shrinking glaze = peeling, cracking glaze

This picture has its own page with more detail, click here to see it.

Layered dipping glazes usually peel like this because they contain clay and shrink as they dry (the fact that all of them don't do this is actually amazing). Success, even with single layering, is a matter of the shrinkage being low enough, the drying being fast enough, the layer being thin enough, the bisque being absorbent enough, the water content being low enough and the bond with the bisque being good enough. Glazes with high clay content (including Gerstley or Gillespie Borate), thick applications or multi-layering are the main offenders. Thixotropic slurries apply most evenly and are least likely to go on too thick. Dipping glazes having 15-20% kaolin or ball clay are easiest to slurry up and have the best application and drying properties. Mixing base layers as first-coat dipping glazes is also important.

The problem with this piece: The addition of 7.5% bentonite to make up for the otherwise low raw clay content in the recipe produced a recipe that does not pass a sanity check. When that was replaced with kaolin it worked. There is a crowbar approach to fix these without any other changes: Add CMC gum (e.g. 1%) to make them brushing glazes (if you don't mind long drying times).

Links

Troubles	
Crawling

Ask yourself the right questions to figure out the real cause of a glaze crawling issue. Deal with the problem, not the symptoms.

PayPal	No tracking, No ads, No paywall, No transient content!
Just organized, concise information constantly updated and improved.
Was this helpful? Consider supporting me.	

By Tony Hansen
Follow me on

Got a Question?
Buy me a coffee and we can talk 

https://digitalfire.com, All Rights Reserved

Privacy Policy

File: data/digitalfire-archive/trouble/glaze+pinholes%2C+pitting.html
Glaze Pinholes, Pitting

Digitalfire will shut down on June 26. I no longer have the authority to grant exemption to a section in the Terms and Conditions of using material in the Insight-Live account from which I built the source material. While there are ways to comply with the take-down order, they are beyond my means because of how complex and large the site has become in the past 35+ years. It has been a wild ride for a shy prairie boy, thanks to everyone for your support. Insight-live.com is not affected by this.

Home

Oxides

Materials

Recipes

Glossary

Others

Articles
Hazards
Minerals
Properties
Firing Schedules
Temperatures
Troubles
Tests
Media
Pictures
Typecodes
Projects
Consultants
Schools
Stores
Don't Buy-A-Mug

https://digitalfire.com
Insight-Live.com
Sign-Up

Search

All Troubles

Black Coring
Bleeding Colors
Bloating
Casting Slip Problems
Chrome Flashing in Ceramic Glazes
Clouding in Ceramic Glazes
Cracking of Clays During Drying
Crawling
Dunting and Cracking of Clay Bodies During Firing
Foaming of Ceramicd Glaze Slurries
Glaze Blisters
Glaze Crazing
Glaze is Off-Color
Glaze Marks or Scratches
Glaze peeling on drying
Glaze Pinholes, Pitting
Glaze Shivering
Glaze Slurry is Difficult to Use or Settling
Leaking of Fired Ceramics
Lime Popping
Orange Peel Surface
Over Firing of Ceramic Glazes and Bodies
Powdering, Cracking and Settling Glazes
Runny Ceramic Glazes
Specking on Ceramic Ware
Splitting at the Plastic Stage
Staining of Fired Ceramic Glazes
Uneven Glaze Coverage
Warping

Glaze Pinholes, Pitting

Analyze the causes of ceramic glaze pinholing and pitting so your fix is dealing with the real issues, not a symptom.

Details

'Pinholes' are small holes in the fired glaze surface penetrating down to the body below, often into a surface pore or opening. 'Pits' are smaller, they mar the surface but to not penetrate all the way down. Pinholes or pits are often no larger than the head of a pin. During firing bodies typically generate gases associated with the decomposition of organic materials and other minerals, escape of crystal water, etc. If ware is glazed these gases may need to bubble up through the glaze melt, depending on how early it begins to melt. The causes of pinholes can often be similar to those of blistering. 
Keep in mind also that larger pinholes may actually be crawling (see links to other articles). In the following I may confuse pinholing and pitting or may neglect to mention one or the other, I apologize for this.

When pinholes or pits occur there are often more than one contributing factor. Generally a true pinhole is a problem with the body that extends up into the glaze whereas a pit could be considered a problem with the glaze or the firing. Still most strategies to eliminate these involve attack on several fronts:

Reducing burn-off by higher bisque or cleaner body (less lignite for example)

Distributing body out-gassing by finer grinding

Giving the gases more time to escape by slower firing or using a fast-fire glaze that melts later

Giving the glaze time to heal by soaking or slower cooling

Providing more kiln draft to oxidize and carry away products of 
	decomposition coming from the body or glaze

Making the glaze more fluid or altering its surface tension to enable it to better heal itself

Selecting glaze materials that decompose to form less gases

Being careful to apply a dense even lay down of glaze.

Hobby and small scale producers have the flexibility to do much longer firings and generally must do so for the lack of fast-fire equipment and materials. Industrial producers must find ways to fire quickly, often in an hour or less. Strangely, even though small scale producers fire much slower, they can have just as many problems with pitting and pinholing. Some are using prepared bodies and/or glazes and thus have less flexibility to change things. Keep this factor in mind as you read the material below, the world you are in will determine the validity of the comments being made.

If a pitting or pinholing problem has started to happen and it has not occurred before do not assume that there is some new problem. If reading this article makes it clear that there are some things that you have been overlooking, then the success you have had up until now might be accidental. This may be an opportunity to make your process better and more stable.

Is the body the problem?

Are large particles or gas producing materials  present?

Do a sieve analysis of the body to determine if large particles are present. Weigh, fire to cone 04, and re-weigh a sample of the coarse particle material to see if it loses significant weight (due to decomposition and associated gas generation). If the particles are volatile 	(i.e. lignite, sulfur compounds) they will generate high volumes of gases at 	individual sites, possibly overwhelming the glaze's ability to heal itself there. The most practical solution is to either remove the implicated material from the body batch in favor of a finer particle grade (to distribute gas generation to more sites of less volume) or use a cleaner alternative (by cleaner I mean low-lignite and low-sulphur ball clays).

Are the particles melting vigorously?

Use a sieve to isolate some of the coarser particles and
  fire them to body temperature. Fire to see fi any of them are active melters. 
	Examine pinholes under the microscope so see if a glassy pool exists at its
  base. If this is the case it is possible that a combination of vigorous
  melting activity and the resultant creation of a glass chemistry that resists
  pinhole healing could be occurring. In this case, the offending particles in
  the body must be eliminated or ground more finely.

Troublesome materials in the body?

If you can see 'white spots' and dimples on the glaze
  surface this suggests that pinholes and imperfections existed but have healed 
	incompletely (these may also suggest that the glaze melt does not flow as well
  as its glossy surface might suggest, more flux or later melting might be
  needed). Even fine particled bodies can gas badly, especially if they contain
  materials like talc, dolomite, or whiting that release high volumes of gas. It 
	is common for some talc to be used as a flux in middle fire bodies (e.g. 
	2-5%) and there is not really a practical alternative that is as effective 
	and inexpensive. That means that the firing curve must take the 
	decomposition of talc into account slowing down the firing when this occurs.

Are there soluble salts in the body?

Does the bare fired clay have a glassy film? Soluble
  salts within the body can move out to the surface during drying. If these are
  high in fluxing oxides they can act as a reactive intermediate layer between
  glaze and body. This can amplify existing pinhole contributors or produce
  glaze surface irregularities that are akin to pinholing. Add barium carbonate
  to the body mix to precipitate the solubles within the body or substitute
  implicated materials in the body batch.

Is the body too open?

What is the fired porosity of the body? Does it have an open porous structure
  resulting from many coarser particles or laminations and air pockets (e.g.
  from poor pugging or sand, grog, shale, unground clay in the batch)? If pores are
  networked in a body that produces alot of gases on firing then these gases escaping from within are channeled into the network and
  converge at high volume surface vents (gas volume may be too large for the
  glaze to heal). Use a finer particled body or perhaps a fine slip between
  glaze and body.

Is the body lacking maturity (not vitrifying)? For
  example, using a body intended for cone 10 used at cone 6 can actually impede the
  melt of the glaze since body silica and alumina can rob the glaze of some of
  its fluxes and therefore impede its ability to smooth out.

Is the body bisque surface rough or irregular?

If the body surface is rough (because it contains
  grog or sand, or the ware has been mechanically trimmed during leather hard
  stage opening imperfections in the surface), pinholes often occur as the glaze dries on the body. 
	This is a poor lay-down and these raw pinholes may turn out as fired 
	pinholes. In addition, a rough surface exposes pore networks inside the
  body to larger volume 'exit vents' that produce pinholes in glazes. You can prevent this by using a finer body, smoothing the body
  surface in the leather hard state after trimming, or by applying a
  fine-grained slip. You can also wash bisque ware (do not soak it) prior to
  glazing, this will tend to make the wet glaze application fill surface irregularities rather
  than compress air into the voids then have it blow back out as a raw pinhole a 
	few seconds later.

Do you understand the gas evolution profile of the body?

There are many ways to study the characteristics of your body in this 
	regard so that you can adjust your firing to slow down during the high gas 
	evolution phases.

Is there a problem with the glaze recipe?

Do you use binders?

Glaze binders have been known to produce serious
  pinholing and pitting problems. Some decompose at higher temperatures than you might
  think. Switch to another binder that decomposes at a lower temperature,
  eliminate it if there is adequate clay to harden the dry glaze layer, or
  reformulate the glaze to melt later and more quickly using a fast-fire frit. 
	Once again I ask, do you really need a binder, or could bentonite do the 
	same job?

Are any glaze materials contributing to the
  problem?

Some glaze materials produce large volumes of gases as
  they decompose during firing (e.g. whiting, dolomite, talc, coloring carbonates like copper, cobalt). These materials
  can decompose as late at 1000C, if this is after the glaze has started to melt
  it means trouble. In serious cases the glaze may not just pit or pinhole, but 
	it may blister,
  the problem can be reduced or eliminated by employing other sources of the
  needed oxides (i.e. wollastonite for CaO, frits for MgO, stains or coloring oxides for carbonates). Calculation will be
  required to make the substitution (so that the formula stays the same).

Do you need a fast-fire glaze

In industry the chemistry of fast-fire glazes is well understood (e.g. 
	they have zinc and lower boron, this produces a later melt). If you are fast 
	firing and are not using a glaze formulated for fast fire then you will 
	almost certainly be having glaze pitting and surface imperfections.

Is the glaze melt is too viscous?

If the glaze melt is too viscous it will resist flow,
  impede the passage of gas bubbles, tending to trap them in its matrix. Most
  often a glaze melt is viscous because it is not melting enough. However even
  well melting glazes can have a chemistry that makes them resist flow (i.e.
  high alumina content) or they may contain a material like Zirconium that
  stiffens the melt because it does not go into solution. Using melt flow
  testers to gauge the melt mobility of your glaze is a good idea, it is very
  difficult to detect melt flow changes by simple inspection of a glaze layer.
  You might think that the melt is fluid enough, but only a melt flow test will say
  for sure.

Increasing flux content to produce a more fluid melt
  often works well to combat pinholes and pits. Sometimes very small additions of ZnO,
  SrO, or Li2O can have a dramatic effect on glaze flow. Sourcing fluxes from
  frit or using a finer particle size material will improve the melt flow also.
  Or, you could simply fire higher.

Likewise, a decrease in the Al2O3 content will make a glaze more fluid but 
	could add unwanted gloss if you are using a matte. As already noted, if the
  glaze contains a melt stiffener like zircon, check to see if trading off some
  of it for tin oxide helps.

It is possible that the glaze may be melting too much
  and blisters associated with glaze boiling may contribute to surface
  imperfections, however this is more likely to cause blisters or be associated 
	with soluble salts from the body boiling below the glaze.
  Try adding Al2O3 to the formulation and note an improvement to confirm this.

Is the glaze melt and sealing the surface too early?

Ideally the body should expel its gases before the glaze
  melts. Modern fast fire frits are specially formulated to melt much later. The
  modern whiteware industry is build on this premise and glaze formulations have
  been completely transformed in recent times. Fusion frit 300 is an example. If
  you are using early melting high boron frits reformulate your glaze to take
  advantage of fast fire formulations even if you don't fast fire.

Is there a problem with glaze application?

If a glaze layer is too thin pinholes may be a product of a simple lack of glaze to heal them. 
Increasing the glaze thickness may dramatically reduce the pinhole population (of course your glaze must be stable enough not to run if applied thicker and it must fit well enough not to start crazing due to increased tension between it and the body). Keep in mind that what may appear to be pinholes may actually be blistering, this is often evident when increased glaze thickness reduces the pinhole count but reveals the remnants of many healed blister craters (dough nut shaped rounded bumps on the surface when viewed at an angle in the light).

It is possible that improper application could
  contribute to pinhole formation. Such pinholes will usually be larger and
  possibly not be true pinholes, and they may be accompanied by crawling.
  To deal with this make sure your glaze slurry does not have too much water,
  that it lays down into a dense layer on the body and that it bonds well to
  produce a homogeneous dried surface with minimum airspace. To encourage the
  production of a good surface during drying make sure ware is clean and dust
  free and that glaze does not form pinholes during drying (try prewetting the
  ware slightly if the latter happens). Many companies deflocculate their glazes
  to get a denser lay down.

Is the glaze contaminated?

If pinholes are isolated and few in number it may be
  possible that a contaminant is getting into the glaze. Pour a sample through a
  fine screen to check. Do not underestimate the value of ball milling to
  improve fired glaze surface qualities, many a problem with pinholing and
  blistering has been solved this way. Many companies ball mill up to 12 hours
  for best results.

Is the ware once-fire?

Once-fired ware is much more prone to crawling and
  pinholing because the glaze-body bond is more fragile after application and 
	much more gas is generated during firing than for a body that has already be 
	bisquit fired. Thus, while crawling is the most frequent complaint in 
	once-fire glazed ware, pinholes are more common because of the significant out gassing associated
  with first-fire. If you add fast-fire to this mix sometimes it is a wonder 
	that it is even possible to get a nice fired surface on a glaze! Try bisque firing 
	to see if this eliminates the problem. If it does then the gases of firing a 
	raw body are not being passed by your glaze; reassess the whole process to reduce all
  contributing factors as much as possible. Use a fast-fire glaze. See the
  article on blisters for related information.

Is there problem with the glaze firing?

If ware is fired too rapidly the glaze melt may not have
  a chance to smooth over. If thicker or protected sections of ware have more
  pinholes this is usually an indication that slower more even firing will
  improve the surface over the entire piece. Also, if glaze does not pit or 
	pinhole in sections opposite an unglazed surface that it is clear that body 
	gases are the problem and firing needs to be compensated at the right time 
	(of the body needs to use cleaner materials).

You need to consider both the needs of the glaze and body to determine 
	where in the firing curve to fire more slowly. In most cases non-fast-fire 
	settings fire slower toward the high end (i.e. an hour
  per cone at cone 6), soak if possible, and slow the initial cooling phase. If
  the glaze contains an early melting material (i.e. a high boron low alumina
  frit) you may need to slow the firing just before the frit begins to fuse to
  allow as much gas to vent as possible before continuing. Most frit suppliers
  supply melting or softening temperature information.

Modern automatic kiln firing devices make it very easy
  to control the firing curve. Serious pinholing problems have often been 
	completely eliminated after studying the gas evolution characteristics of 
	body and glaze and employing a firing curve that slows down at appropriate 
	times. Many engineers in industry specialize in the study of firing curves 
	and the programming of automatic kilns. For an example of a TGA (thermal 
	gravimetric analysis) curve, see Copper Carboante and Copper Oxide on this 
	site).

A very important factor to consider also is that modern industrial kilns 
	supply a lot of airflow to the chamber and this carries away products of 
	decomposition. If you are using a kiln without adequate ventilation then 
	there may be not be enough oxygen available at the glaze surface to oxidize 
	and carry away the carbon products of decomposition. Ventilation systems can 
	be added to kilns but that does not mean they are adequate, the air may not 
	be passing over all sections of the ware or at a great enough rate (actually electric kilns heat by radiation, so there will never be enough draft) . Some 
	industrial kilns have so much airflow that taller ware can actually blow 
	over if it is not set correctly! If you are doing fast-fire this is 
	critical, a fast fire kiln absolutely must have good air flow. If you are 
	using an electric kiln without airflow, then expect glaze imperfections 
	unless you are firing very slowly. This is especially true if you are firing heavy masses of ware in an electric kiln, that ware may simply not be heating up as fast as your firing schedule might mislead you to believe. Heating it up slower may solve the problem, if the ware is light and thin walled enough. But for heavy ware the shady side (or under side) will never reach the temperature of the element side, no matter how long you soak!

Another factor to consider is that surface pitting can occur even on cool 
	down (e.g. high sulphur bodies). Thus you may need to adjust the kiln firing 
	program to cool more slowly until the glaze stiffens.

Is the problem with the bisque firing?

Since most pinholes are the product of escaping gases,
  it is logical to bisque as high and as long as possible to eliminate the bulk
  of gases during that firing. The only disadvantage of bisquing higher is that
  ware will be less absorbent and thus may not be as easy to glaze. Find a good
  compromise temperature. Also, do not stack ware too tightly in the bisque and 
	make sure there is good airflow in the kiln.

It is important that the bisque fire be conducted in an
  oxidation atmosphere to be able to burn away organics and carbonates. Don’t underestimate the amount of time needed during the hold for thick pieces, many hours might be needed.

Is the problem spit-out?

If the surface of the glaze is covered with minute
  broken blisters then the problem is probably spit-out, a condition caused by
  expulsion of trapped water vapor inside porous ceramics on refire for luster
  decoration. It is amazing how long it can take to drive off all the water in a 
	fast firing, it may still be coming off past red heat! Make sure the ware 
	you put in a glaze firing kiln is dry.

Related Information

Pinholes often happen on trimmed surfaces

This picture has its own page with more detail, click here to see it.

Pinholing is often related to the smoothness of the underlying body surface. The lower half of this vase was tooled during the leather hard stage, all the pinholes occur there. Even though this body contains 10% grog, the pinholes are not appearing on the upper half because the slip generated during throwing has left a smooth surface.

Same cone 6 glazes. Same clay. Why is the one on the right pinholing?

This picture has its own page with more detail, click here to see it.

These are thick pieces, they need time for heat to penetrate. Both were soaked 15 minutes at cone 6 (2195F in our test kiln). But the one on the left was control-cooled to 2095F degrees and soaked 45 more minutes. Pinholes and dimples are gone, the clay is more mature and the glaze is glossier and melted better. Why is this better than just soaking longer at cone 6? As the temperature rises the mineral particles decompose and generate gases (e.g. CO2, SO4). These need to bubble through the glaze. But on the way down this activity is ceasing. Whatever is gassing and creating the pinholes will has stopped by 2095F. Also, these are boron-fluxed glazes, they stay fluid all the way down to 1900F (so you could drop even further before soaking).

Let me count the reasons this glossy white cone 6 glaze is pinholing

This picture has its own page with more detail, click here to see it.

First, the layer is very thick. Second, the body was only bisque fired to cone 06 and it is a raw brown burning stoneware with lots of coarser particles that generate gases as they are heated. Third, the glaze contains zircopax, it stiffens the melt and makes it less able to heal disruptions in the surface. Fourth, the glaze is high in B2O3, so it starts melting early (around 1450F) and seals the surface so the gases must bubble up through. Fifth, the firing was soaked at the end rather than dropping the temperature a little first (e.g. 100F) and soaking there instead.

One fired flawless, the other dimpled and pinholed.

These are the same glaze/body.  Why?

This picture has its own page with more detail, click here to see it.

The difference is a slow-cool firing. Both mugs are Plainsman M340 and have the L3954B black engobe inside and partway down on the outside. Both were dip-glazed with the GA6-B amber transparent and fired to cone 6. The one on the right was fired using the PLC6DS drop-and-hold schedule. That eliminated any blisters, but some pinholes remained. The one on the left was fired using the C6DHSC slow-cool schedule. That differs in one way: It cools at 150F/hr from 2100F to 1400F (as opposed to a free-fall). It is amazing how much this improves the brilliance and surface quality (not fully indicated by this photo, the mug on the left is much better).

Why is this cone 10 oxidation iron-brown glaze pinholing?

This picture has its own page with more detail, click here to see it.

The glaze is simply insufficiently melted. In cone 10 reduction the iron acts as a flux and it melts very very well, so there are no pinholes. But here it simply does not have enough fluidity to heal the disruptions caused as gases escaping from the body below bubble up through it.

How can you best tell if a base glaze is prone to pinholing with your body?

This picture has its own page with more detail, click here to see it.

Testing for pinholes and dimples is often best done using a transparent glaze over a large surface and looking at the surface in the light. In this case, an open bowl is used. Heavy pieces like this are difficult to fire evenly and encourage under fired areas where pinholes are more likely to appear.

Bisque-glazing vs. green-glazing in medium temperature porcelain

This picture has its own page with more detail, click here to see it.

The mug on the left was bisque fired and then glazed, the one on the right was glazed in the green (dry) state. The glazes are the same inside and out but the porcelain one the right is based on New Zealand kaolin (vs. American kaolin on the left). Three secrets for success for the one on the right were: It was glazed inside and out in two operations with a drying phase between, it was heated to about 150F before each application and it was fired with a soaking period (at about 1900F) on the way up to top temperature (cone 6).

A once-fire mug vs. a bisque-fired mug

This picture has its own page with more detail, click here to see it.

The mug on the right was bisque fired and then glazed, the one on the left was glazed in the green (dry) state using our standard meet-two-colors-at-the-rim glazing method. This method lends itself well to single fire glazing. Notice the glaze did not go on as thick on the once-fired piece (extra attention is needed to make sure it gets on thick enough without cracking the piece). In addition, there are a few pinholes whereas the bisqued piece is flawless. Single firing ware requires extra attention to firing, climbing to a point just before the glaze begins to melt and soaking there to enable hydrates and carbon to escape.

Can this 5 lb thick walled bowl be fired evenly in an electric kiln. No.

This picture has its own page with more detail, click here to see it.

When electric kilns, especially large ones are tightly packed with heavy ware, the shady or undersides of the pots simply will never reach the temperature of the element side, no matter how long you soak. In this example, the inside of this clear glazed cone 6 bowl has a flawless surface. The base is pinholed and crawling a little and the surface of one side (the shady side), the remnants of healing disruptions in the melt (from escaping gases) have not smoothed over. The element side is largely flawless like the inside, however it is not as smooth on the area immediately outside the foot (because this is less element-facing). Industrial gas kilns have draft and subject ware to heat-work by convection, so all sides are much more evenly matured.

Can you bisque fire at cone 02? Yes. But why? How?

This picture has its own page with more detail, click here to see it.

The buff stoneware mug on the right was bisque fired at cone 02, the one on the left at cone 06. The cone 02 mug was immersed in the clear glaze for 1 second and allowed to dry. The other was glazed on the inside first, allowed to dry, then glazed on the outside with a 1 second dip. Of course, the cone 02 one took longer to dry. In spite of this, the glaze is thicker and more even on the one bisque fired to cone 02. How is the possible? The secret is the thixotropy of the glaze. When that is right, a one second dip will give the same thickness and evenness whether dry or bisque, 06 or 02. Why bisque fire to cone 02? To get a glazed surface free of pinholes on some stoneware clays.

What can you do using glaze chemistry? More than you think!

This picture has its own page with more detail, click here to see it.

There is a direct relationship between the way ceramic glazes fire and their chemistry. These green panels in my Insight-live account compare two glaze recipes: A glossy and matte. Grasping their simple chemistry mechanisms is a first step to getting control of your glazes. To fixing problems like crazing, blistering, pinholing, settling, gelling, clouding, leaching, crawling, marking, scratching, powdering. To substituting frits or incorporating available, better or cheaper materials while maintaining the same chemistry. To adjusting melting temperature, gloss, surface character, color. And identifying weaknesses in glazes to avoid problems. And to creating and optimizing base glazes to work with difficult colors or stains and for special effects dependent on opacification, crystallization or variegation. And even to creating glazes from scratch and using your own native materials in the highest possible percentage.

Can a decal firing melt a glaze? Yes!

This picture has its own page with more detail, click here to see it.

Typical zero-boron high-temperature glazes will not soften in a 1500F decal firing. But low-temperature glazes will (especially those high in boron). Even middle-temperature ones, especially those having significant B2O3, can soften. G3806C (right), for example, is reactive and fluid, it certainly will. Even G2926B, which has high Al2O3 and SiO2, has tiny pits (because of the amount of B2O3 in contains). In serious cases, they can bubble like the mug on the right. What happened to this one? Steam. It was in use and had been absorbing water in the months since it was first glaze-fired at cone 03. The one on the left was not used, but it did have some time to absorb water from the air, it is showing tiny pits in the surface. Even if moisture is not present, on refire low fire bodies continue to generate gases of decomposition that affect glazes. Each decal manufacturer has a recommended firing temperature, that is for their decals, not your glaze.

I once tolerated this amount of pinholing: 

Then I discovered drop-and-hold firing

This picture has its own page with more detail, click here to see it.

This cone 6 vase was made from a coarse-grained stoneware body typical of those long produced by Plainsman Clays. These materials performed exceptionally well at cone 10 reduction, but when similar bodies began being fired at cone 6 oxidation, pinholing often became a challenge. Why? The coarser particle structure creates fewer but larger pathways for escaping decomposition gases, concentrating gas flow through localized vents and leaving behind pits like those visible here.

Yet today many potters fire these same clays with little or no pinholing. Electronic kiln controllers deserve much of the credit, making drop-and-hold and slow-cooling schedules practical. Equally important, I formulate glazes with enough melt fluidity to heal gas-release craters during the hold, while maintaining sufficiently low surface tension to avoid trapping gases in bubbles that later become blisters. Commercial glaze manufacturers have quietly optimized for these same properties.

Links

Troubles	
Crawling

Ask yourself the right questions to figure out the real cause of a glaze crawling issue. Deal with the problem, not the symptoms.

Troubles	
Glaze Blisters

Questions and suggestions to help you reason out the real cause of ceramic glaze blistering and bubbling problems and work out a solution

Materials	
Copper Carbonate Basic

This form of copper carbonate is the article of commerce, a mixture of theoretical copper carbonate and copper hydroxide.

Glossary	
Pinholing

Pinholing is a common surface defect that occurs with ceramic glazes. The problem emerges from the kiln and can occur erratically in production.

Glossary	
Ceramic Glaze Defects

Ceramic glaze defects include things like pinholes, blisters, crazing, shivering, leaching, crawling, cutlery marking, clouding and color problems.

Media	
A Broken Glaze Meets Insight-Live and a Magic Material

Use Insight-Live.com to do major surgery on a feldspar saturated cone 10R glaze recipe with multiple issues: blistering, pinholing, crazing, settling, dusting and possibly leaching!

Media	
Manually program your kiln or suffer glaze defects!

To do a drop-and-hold firing you must manually program your kiln controller. It is the secret to surfaces without pinholes and blisters.

URLs	
https://www.zschimmer-schwarz-ceramco.it/en/zs-lab/how-to/08-pin-holes-on-ceramic-surface-after-firing-causes-and-remedies-1

Pinholes on Ceramic Surface After Firing: Causes and Remedies

ZSCHIMMER & SCHWARZ How-To video/page: Addresses temperatures & improper drying processes, excessive amounts of organic material, chemical incompatibility between engobe and frit (or glaze), the untouchable firing cycle. Pin-holes, Pinholing.

PayPal	No tracking, No ads, No paywall, No transient content!
Just organized, concise information constantly updated and improved.
Was this helpful? Consider supporting me.	

By Tony Hansen
Follow me on

Got a Question?
Buy me a coffee and we can talk 

https://digitalfire.com, All Rights Reserved

Privacy Policy
