Repository: AngelOnFira/potter

# clay-knowledge

clay-knowledge is an open archive and modern rebuild of **[digitalfire.com](https://web.archive.org/web/2026/https://digitalfire.com)** — Tony Hansen's 35-year ceramics and glaze-chemistry reference, which shut down on 2026-06-26. It preserves the site from the Internet Archive and re-publishes the knowledge core — materials, oxides, minerals, glossary, articles, recipes, tests, hazards, and firing schedules — as a fast, searchable static site, enriched with typed oxide chemistry (analyses, Seger unity formulas, and Stull charts).

---

File: data/digitalfire-archive/trouble/leaking+of+fired+ceramics.html
Leaking of Fired Ceramics

Digitalfire will shut down on June 26. I no longer have the authority to grant exemption to a section in the Terms and Conditions of using material in the Insight-Live account from which I built the source material. While there are ways to comply with the take-down order, they are beyond my means because of how complex and large the site has become in the past 35+ years. It has been a wild ride for a shy prairie boy, thanks to everyone for your support. Insight-live.com is not affected by this.

Home

Oxides

Materials

Recipes

Glossary

Others

Articles
Hazards
Minerals
Properties
Firing Schedules
Temperatures
Troubles
Tests
Media
Pictures
Typecodes
Projects
Consultants
Schools
Stores
Don't Buy-A-Mug

https://digitalfire.com
Insight-Live.com
Sign-Up

Search

All Troubles

Black Coring
Bleeding Colors
Bloating
Casting Slip Problems
Chrome Flashing in Ceramic Glazes
Clouding in Ceramic Glazes
Cracking of Clays During Drying
Crawling
Dunting and Cracking of Clay Bodies During Firing
Foaming of Ceramicd Glaze Slurries
Glaze Blisters
Glaze Crazing
Glaze is Off-Color
Glaze Marks or Scratches
Glaze peeling on drying
Glaze Pinholes, Pitting
Glaze Shivering
Glaze Slurry is Difficult to Use or Settling
Leaking of Fired Ceramics
Lime Popping
Orange Peel Surface
Over Firing of Ceramic Glazes and Bodies
Powdering, Cracking and Settling Glazes
Runny Ceramic Glazes
Specking on Ceramic Ware
Splitting at the Plastic Stage
Staining of Fired Ceramic Glazes
Uneven Glaze Coverage
Warping

Leaking of Fired Ceramics

Details

This problem is often called "weeping", or just "leaking". To guarantee water tightness a clay needs to be vitrified to be dense, thus have a low porosity (typically less than 1%). If a glaze is not crazed this problem should never happen (since moisture cannot pass through glass). Many stonewares have porosities above 2%, thus water penetration will happen when glazes do not seal well. The SHAB test can be used to monitor body porosity.

The lower the firing temperature of a clay body, the more likely it will be to leak water. Terra cotta bodies have from 10-15% porosity when fired at cone 06-04. Feldspar can be added to stoneware and porcelain bodies to vitrify them down to about cone 5, below that low melting clays (usually red burning) can make dense bodies at a lower temperature (down to about cone 1). Some light-burning clay deposits contain natural feldspar, these can mature quite low also, cone 4 or even lower.

Well melted glazes that fit (do not craze or shiver) can seal any body against water penetration regardless of its porosity. However, if glaze thermal expansion is not well matched to the body, even if ware exits the kiln uncrated, over time glazes will craze and thus provide a channel for ware passage. Even if the glaze is well fitted, some porous bodies are subject to expansion when they absorb moisture (such as a piece having an unglazed foot that permits water to wick up into the walls). Glazes are most difficult to fit at lower temperatures because they don't bond as well with the body and need more flux to melt and the most useful fluxes have high thermal expansions.

Related Information

Silicone sealers prevent water absorbing in porous ceramic

This picture has its own page with more detail, click here to see it.

The right side of this bisque-fired clay bar (which has about 15% porosity) has been surface-treated with a silicone sealant. It repels the water, the drop rolls around on the surface if I tilt the bar. The drop on the left side absorbed into the clay in seconds.

The high porosity of this clay enables sealing against water leakage

This picture has its own page with more detail, click here to see it.

This body has high porosity, almost 25%. It is L4410P, a dolomite-based low-fire whiteware, Plainsman Clays makes this as a product named "Snow". But this high porosity has some advantages, one of them is that it soaks up silicone sealer well. The slip-cast piece on the left was sealed (you can see the surface sheen) and it is impermeable to water penetration (the glaze is not crazed so water cannot penetrate there either). The piece on the right soaks up water readily (on the lower unglazed portion). Sealing this specific body is doubly important because the dolomite particles within can rehydrate over time, especially in damp climates, causing pieces to crack. Even the foot rings of functional pieces should be sealed, not just to prevent hydration but also waterlogging.

Water can leak through a stoneware clay body

This picture has its own page with more detail, click here to see it.

The unglazed stoneware mug on the right has 2.5% porosity at cone 6 (according to an SHAB test). It is stoneware and it is strong and durable. But the fact that a porosity can be measured demonstrates that water should be able to pass through it (as shown in this 24-hour test on a piece of paper). The left one has 1% porosity. While theoretically water still should be able to pass, bodies with this level of vitrification normally do not leak. The point: A non-crazing glaze is needed for water tightness for the body on the right. This is not a problem, bodies having far more porosity than this are routinely used in industry, if the inside glaze fits they don’t leak.

PayPal	No tracking, No ads, No paywall, No transient content!
Just organized, concise information constantly updated and improved.
Was this helpful? Consider supporting me.	

By Tony Hansen
Follow me on

Got a Question?
Buy me a coffee and we can talk 

https://digitalfire.com, All Rights Reserved

Privacy Policy

File: data/digitalfire-archive/trouble/over+firing+of+ceramic+glazes+and+bodies.html
Over Firing of Ceramic Glazes and Bodies

Digitalfire will shut down on June 26. I no longer have the authority to grant exemption to a section in the Terms and Conditions of using material in the Insight-Live account from which I built the source material. While there are ways to comply with the take-down order, they are beyond my means because of how complex and large the site has become in the past 35+ years. It has been a wild ride for a shy prairie boy, thanks to everyone for your support. Insight-live.com is not affected by this.

Home

Oxides

Materials

Recipes

Glossary

Others

Articles
Hazards
Minerals
Properties
Firing Schedules
Temperatures
Troubles
Tests
Media
Pictures
Typecodes
Projects
Consultants
Schools
Stores
Don't Buy-A-Mug

https://digitalfire.com
Insight-Live.com
Sign-Up

Search

All Troubles

Black Coring
Bleeding Colors
Bloating
Casting Slip Problems
Chrome Flashing in Ceramic Glazes
Clouding in Ceramic Glazes
Cracking of Clays During Drying
Crawling
Dunting and Cracking of Clay Bodies During Firing
Foaming of Ceramicd Glaze Slurries
Glaze Blisters
Glaze Crazing
Glaze is Off-Color
Glaze Marks or Scratches
Glaze peeling on drying
Glaze Pinholes, Pitting
Glaze Shivering
Glaze Slurry is Difficult to Use or Settling
Leaking of Fired Ceramics
Lime Popping
Orange Peel Surface
Over Firing of Ceramic Glazes and Bodies
Powdering, Cracking and Settling Glazes
Runny Ceramic Glazes
Specking on Ceramic Ware
Splitting at the Plastic Stage
Staining of Fired Ceramic Glazes
Uneven Glaze Coverage
Warping

Over Firing of Ceramic Glazes and Bodies

Overfiring can happen with glaze, engobes or clay bodies. The problem is more subtle than you might think.

Details

This can happen with bodies, engobes or glazes. It can be more subtle than you think. Each type of ceramic is either designed to work at a temperature or simply has been because tradition has proven its suitability there. For clay bodies, that temperature may or may not be where it vitrifies. With glazes it is where the glaze is melting to the degree needed to get the physical or aesthetic properties desired. Engobes are delicate and need to be designed with thermal expansion and firing shrinkage compatible with the underlying body, the needed properties generally exhibit within a narrow temperature range.

Related Information

Some bodies cannot be fired to even near zero porosity

This picture has its own page with more detail, click here to see it.

Bloating in a high iron raw clay ground to 42 mesh (Plainsman M2). It is still stable, dense and apparently strong at cone 4 (having 1.1% porosity). But at cone 6  (top bar) it is bloating badly. At cone 5 the clay experiences the early stages of bloating. Cone 4 is thus "dangerous territory" for this particular clay. A reminder of this can be seen by putting on a transparent glaze - it fills with clouds of micro-bubbles from off-gassing that has begun well below cone 4.

Terra cotta gets brittle when over fired

This picture has its own page with more detail, click here to see it.

An excellent example that demonstrates the brittleness typical of vitrified terra cotta bodies. This bowl was fired to cone 02 and rung like a tuning fork when struck with a spoon. The body is dense like a porcelain and at appeared to be incredibly strong (this body is much more vitreous than an average terra cotta would be). However after a few more taps with the spoon it broke in two! It is brittle! Very hard, but brittle. At first I thought it might be that the glaze is under compression, but when I dropped the halves they did not shatter in the manner characteristic of compressed glaze, and they broke with razor sharp edges (like a vitrified porcelain does). So firing for this body must stop short of the most dense matrix possible to avoid this brittleness.

Is the V.C. 71 pottery glaze a true matte? 

This picture has its own page with more detail, click here to see it.

The top glaze is V.C. 71, a popular matte cone 6 glaze used by potters. Bottom is G2934 matte, a public domain recipe produced by Plainsman Clays. The latter is a high-MgO matte, it melts well and does not cutlery mark or stain easily. As evidence that it is a true matte, notice that it is still matte when fired to cone 7 or 8. V.C. 71, while having a similar pleasant silky matte surface at cone 6, converts to a glossy if fired higher. This suggests that the cone 6 matteness is due to incomplete melting. For the same reason, it is whiter in color (as soon as it begins to melt and have depth the color darkens).

This is when you should program a firing yourself

This picture has its own page with more detail, click here to see it.

This is Polar Ice cone 6 porcelain that has been over fired. The electric kiln was set to do its standard cone 6 fast fire schedule, but a cone in the kiln demonstrates that it fired much higher (perhaps to cone 7 judging by the bend on the cone). This is a translucent frit-fluxed porcelain that demands accurate firing, the over fire has produced tiny bubbles and surface dimples in the glaze. The mug rim has also warped to oval shape. The lesson: If you are firing ware that is sensitive to schedule or temperature, use large cones and adjust if needed. If it fires too hot like this, then program to fire to cone 5 with a longer soak, or cone 5.5 (if possible). Or, program all the steps yourself; that is definitely our preference.

Why is the clay blistering on this figurine?

This picture has its own page with more detail, click here to see it.

This is an admirable first effort by a budding artist. They used a built-in cone 6 program on an electronic controller equipped electric kiln. But it is overfired. How do we know that? To the right are fired test bars of this clay, they go from cone 4 (top) to cone 8 (bottom). The data sheet of this clay warns not to fire over cone 6. Why? Notice the cone 7 bar has turned to a solid grey and started blistering and the cone 8 one is blistering much more. That cone 8 bar is the same color as the figurine (although the colors do not match on the photo). The solution: Calibrate the kiln sitter by using a self-supporting cone.

An example of extreme overfiring of a clay body

This picture has its own page with more detail, click here to see it.

The lower bar is already bloating at cone 6. The upper one was fired to cone 10 reduction.

PayPal	No tracking, No ads, No paywall, No transient content!
Just organized, concise information constantly updated and improved.
Was this helpful? Consider supporting me.	

By Tony Hansen
Follow me on

Got a Question?
Buy me a coffee and we can talk 

https://digitalfire.com, All Rights Reserved

Privacy Policy

File: data/digitalfire-archive/trouble/powdering%2c+cracking+and+settling+glazes.html
Powdering, Cracking and Settling Glazes

Digitalfire will shut down on June 26. I no longer have the authority to grant exemption to a section in the Terms and Conditions of using material in the Insight-Live account from which I built the source material. While there are ways to comply with the take-down order, they are beyond my means because of how complex and large the site has become in the past 35+ years. It has been a wild ride for a shy prairie boy, thanks to everyone for your support. Insight-live.com is not affected by this.

Home

Oxides

Materials

Recipes

Glossary

Others

Articles
Hazards
Minerals
Properties
Firing Schedules
Temperatures
Troubles
Tests
Media
Pictures
Typecodes
Projects
Consultants
Schools
Stores
Don't Buy-A-Mug

https://digitalfire.com
Insight-Live.com
Sign-Up

Search

All Troubles

Black Coring
Bleeding Colors
Bloating
Casting Slip Problems
Chrome Flashing in Ceramic Glazes
Clouding in Ceramic Glazes
Cracking of Clays During Drying
Crawling
Dunting and Cracking of Clay Bodies During Firing
Foaming of Ceramicd Glaze Slurries
Glaze Blisters
Glaze Crazing
Glaze is Off-Color
Glaze Marks or Scratches
Glaze peeling on drying
Glaze Pinholes, Pitting
Glaze Shivering
Glaze Slurry is Difficult to Use or Settling
Leaking of Fired Ceramics
Lime Popping
Orange Peel Surface
Over Firing of Ceramic Glazes and Bodies
Powdering, Cracking and Settling Glazes
Runny Ceramic Glazes
Specking on Ceramic Ware
Splitting at the Plastic Stage
Staining of Fired Ceramic Glazes
Uneven Glaze Coverage
Warping

Powdering, Cracking and Settling Glazes

Powdering and dusting glazes are difficult and a dust hazard. Shrinking and cracking glazes fall off and crawl. The cause is the wrong amount or type of clay.

Details

Glazes in traditional ceramics almost always contain a hardener. By far the most common particle binder is simply clay (e.g. kaolin, ball clay, bentonite). When there is enough clay ware can be handled without dusting onto your hands. When there is too much clay, the glaze shrinks excessively during drying and cracks (which can lead to crawling). The clay does not just harden the glaze enough for handling, but it also suspends the slurry in the bucket. So when the percentage of clay is too low settling occurs during storage in the bucket.

It might seem that the chemistry of the glaze could not possibly have anything to do with problems like this. But think again. This is exactly the kind of problem where it really shines. Why? Because many of the solutions involve altering the glaze recipe without changing its overall chemistry. There are lots of examples of doing this in the tutorials on digitalfire.com.

Glaze slurries are suspensions of mineral powders (a bunch of microscopic rocks floating in water). As noted, the thing that makes them float is the same thing that hardens the glaze powder: Clay. Clay particles are thin and flat and very small. One gram of clay has an unbelievably large total surface area compared to other minerals used in ceramics. Clay particles have a curious surface chemistry that produces opposite electrical charges on the faces and edges. This results an affinity for water on the faces, this is what produces plasticity in clay bodies: the water glues together yet lubricates movement of the particle faces one against the other. In high-water systems, like glaze slurries, suspended clay particles hang on to each other directly (edges against faces) and indirectly (faces against faces) using water as the glue. This is often referred to as 'a house-of-cards arrangement' and it can accommodate large amounts of other mineral particles within the matrix and still exhibit the same properties (to a lesser degree of course). Conceptually the other mineral powders are just 'dead microscopic rocks' along for the ride!

As water is removed as a glaze dries the particles move closer and closer together (resulting in shrinkage of the entire matrix). Bonding occurs at points of contact. Simple particle proximity does create somewhat of a rigidity (because of the wide range of sizes, shapes and surface topography and the billions of points-of-contact that result). But more is needed. Clay particles add a new dimension because they are so much smaller and are flat. This multiplies the number of points of contact by orders of magnitude. Large particle clays (although still much smaller than those of other materials present) shrink 5% or less from plastic to dry (really fine particled ones might shrink 25%). This means that a side effect of the presence of the clay is increased shrinkage. But the other dimension is surface chemistry. This results in the migration of some chemical species across the boundary, creating a bonding mechanism. Therefore the dried matrix is actually a bunch of rock particles held together by billions of weakly bonded clay particles.

Now, the question is: What bonds a dry glaze layer to a piece of bisque ware? Well there is no obvious dry adhesion mechanism or boundary chemical reaction. The mechanism of the bond relates to the sticky nature of the wet glaze and the microscopically rough surface of the bisque ware. During hardening the glaze layer loses its wet adhesion and simple mechanical contact is the principle bond mechanism: the layer stays on because all the minute surface cracks and pores give it places to hang on to. As you can imagine, this bond is weak at best. 

Since all glazes shrink during drying, it is not clear how the weak bond with the bisque is able to withstand the pulling forces associated with the shrinkage. Some glazes hardly shrink at all because they lack clay content. That is, of course, why they dust off excessively. However glazes that harden properly during drying always crack, you just do not see the cracks. Micro-cracks must develop to relieve the stress. However when there is too much shrinkage they become macro-cracks that propagate. With even more stress the glaze cracks to form 'islands' with curled up edges (like a dried up lake bottom). You can see this effect clearly if you watch a slurry of pure kaolin or ball clay dry on a bisque surface. 

As you can see, we want a glaze to have enough clay so that it forms a hard dry layer but not so much that it shrinks excessively and cracks off the bisque. It follows that a powdering glaze needs either more clay (or a finer more plastic clay) whereas a glaze that is shrinking and cracking needs less clay (or less plastic larger-particled clay). Typically pottery glazes need a minimum of 15% kaolin to harden adequately. Ball clays and bentonites can be used, as well as other clay materials, but kaolin usually works the best to gel the slurry (although there are ball clays known to work well with glazes). It might seem that because ball clay is much more plastic than kaolin, you could use a lot less, but in practice, 15% ball is also needed. The same can be said for bentonite, while 5% bentonite might plasticize a body as much as 30% kaolin, this alone is not enough to harden a glaze well, the bulk is needed.

-If your cracking and shrinking glaze employs a relatively plastic kaolin (like North American #6 Tile or Sapphire), try switching to a less plastic one like EPK or Pioneer (this will have almost no effect on glaze chemistry). A similar switch of one ball clay for another can be done (although not as likely to work since pretty well all common ball clays are very plastic). If your glaze is powdering then switch from the less plastic material to a more plastic one. However, powdering is evidence of more than just the selection of the wrong clay, the percentage is not enough. Adding bentonite is common, the small amount needed (often 3-5%) has a minimal impact on fired properties. Remember you can't add bentonite to an existing slurry, it agglomerates into balls that even a propeller mixer won't break up (shake it up with the powder in a new batch to separate the particles).

-Add CMC gum to powdering glazes. In industry gums are standard practice, companies know how to deal with their side effects. But potters should be aware of the impact of using a gum. Like bentonite, it needs to be added during dry mixing. Gum is glue, it is very sticky, it hardens. Using gum is a crow-bar approach, a way of 'gluing' a glaze on the ware. Strangely gum also helps suspend. Gum burns away so it has no effect on glaze chemistry (although the decomposition can produce glaze faults like blistering and pinholing). One serious problem: gummed glazes dry slower and drip-drip-drip after glaze slurry pull-out. This can be compensated in most industrial processes, but can be a total pain in pottery. Experiment with the amount, try 0.5% to start. Add it as a gum solution to the water (deducting the amount of solution need from the water requirement). Commercial paint-on glazes often contain so much gum that the recipe contains zero-water (only gum solution and the dry materials).

-Use kaolin instead of ball clay for cracking glazes (and vice versa for powdering ones). Since kaolin has less silica you may need to use glaze chemistry to figure out how to compensate for the change in alumina and silica. Ball clays are about 60:25% SiO2:Al2O3 and kaolins about 45:37%. Kaolins have double the LOI also. That means that for a ball clay-to-clay substitution to be a chemical equivalent a little more is needed plus some additional silica. But in most cases, where clay percentages are lower than 20% this should be not be an issue.

-Even if the percentage of clay is optimal, glazes can still settle. Check the specific gravity of the slurry (its weight per cc). If it is too low (below 1.4) then it is gelling and there is too much water in the slurry. In pottery it is generally best to have a specific gravity around 1.45 and then fine tune the slurry to have thixotropy (in industry, specific gravities of 1.7 or higher are common, but these are not useful in pottery applications). Perhaps your water supply contains electrolytes that are flocculating the mix, that is, thickening it. Try using distilled water. Also, look out for slightly soluble materials in your glaze, they might be the source of electrolytes. Gerstley borate and nepheline syenite known for gelling slurries. If you have a big container of flocculated glaze there is not much you can do with it except throw it out. You might try adding a small amount of deflocculant like Darvan or Sodium Silicate (e.g. 0.1%) to thin it but then you still have to figure out how to get all the water out and it might be thick again next week!

High feldspar glazes are often lacking in clay. Often a layer of water forms at the surface only a minute or two after stirring (generally not easily seen). Although an adequately thick layer may still build up on the piece during dip, on pull-out the water layer may wash glaze off on the last-to-leave sections (usually the rim). To apply principles mentioned the glaze needs reformulation so the chemistry stays the same but more plastic materials are used to source alumina. Some glazes have 60% feldspar, this is way too much. Using glaze chemistry you reduce the feldspar drastically and source the lost Al2O3 from kaolin, the SiO2 from silica and the alkalies from a frit (e.g. Ferro Frit 3110).

Another note about glaze bonding: If you fire your bisque too high it might not be absorbent enough to build up a good layer of glaze on dipping and still dry out quickly. If a glaze needs to dry over a long period on water-logged ware, then it will usually crack. Likewise, if your ware has very thin walls then there simply will not be enough porosity to pull the water out of the glaze quickly enough (normally a glaze should lose its wet sheen within 30 seconds, many do in less than 10 seconds) to form the mechanical bond with the ware. One solution is to glaze insides and outsides in separate operations (with a drying period between). Or, heat the bisque and dip it hot into the glaze using dipping tongs (of course that is not an option if ware is delicate). Alternatively, you could heat and then spray.

Related Information

Here is what happens when a glaze has too much raw clay

This picture has its own page with more detail, click here to see it.

This is an example of how a glaze that contains too much plastic clay has been applied too thick. It shrinks and cracks during drying and is guaranteed to crawl. This is raw Alberta Slip. To solve this problem you need to tune a mix of raw and roasted clay. Enough raw clay is needed to suspend the slurry and dry it to a hard surface, but enough calcine is needed to keep the shrinkage low enough that this cracking does not happen. Perhaps you have been using a glaze having a high percentage of clay and this does not happen - the reason is likely that the clay is not highly plastic.

Clay in a glaze recipe: Why is it there? 

What happens when there is too much?

This picture has its own page with more detail, click here to see it.

If I put this on social, I might get 100 comments on the cause. Most would say it's applied too thick. That is not correct. At the top, it is too thick, but not at the bottom (where it is still cracking). Crawling during firing is almost certain.

Before offering any opinion, one needs to sanity check the recipe. This one, GA6-B, contains a lot of clay. Why do dipping glazes contain clay, usually kaolin, ball clay? To suspend the slurry, slow down drying, gel the slurry to make it thixotropic and harden the layer on drying. But their chemistry is also important, clays supply the all-important Al2O3 and SiO2 to the melt (which would otherwise have to come from feldspar). Certain clays excel at suspending. 15-20% EP kaolin, for example, is all that is needed. It’s not that plastic, but sticky and thixotropic (Grolleg and New Zealand kaolins are similar or even better). 10% of a gelling ball clay might be enough. However, 50% of a silty non-plastic clay might be needed. When the clay has too much influence, glazes shrink too much as they dry and then crack like this. Ones lacking clay (or employing one that is not suitable) have poor application properties (for dipping) and are powdery. This glaze has 80% pure raw Alberta Slip. That is a plastic clay, no wonder this is happening! 50% of it needs to be roasted.

Pure feldspar applied as a glaze: Possible because of the magic of thixotropy.

This picture has its own page with more detail, click here to see it.

These are pure Custer feldspar and Nepheline Syenite. The coverage is perfectly even on both. No drips. Yet no clay is present. The secret? Epsom salts. I slurried the two powders in water until the flow was like heavy cream. I added more water to thin and then started adding the Epsom salts (powdered). After only a pinch or two, they both gelled. Then I added more water and more Epsom salts until they thickened again and gelled even better. The result is a thixotropic slurry. They both applied beautifully to these porcelains. The gelled consistency prevented them from settling in seconds to a hard layer on the bucket bottom. Could you do this with pure silica? Yes! The lesson: If these will suspend by gelling with Epsom salts, then any glaze will. You never need to tolerate settling or uneven coverage for single-layer dip-glazing again! 

Will a bentonite slurry addition suspend a glaze?

Not like you might have been told.

This picture has its own page with more detail, click here to see it.

This is 50g of sodium bentonite in 1 gallon of water (~0.5% concentration). Sodium bentonite creates a gel that resists mixing. With a better propeller, faster mixer, hot water, slow addition, etc. we might be able to achieve 1% (or ~100g/gallon). Mud-men (drilling mud mixers) claim 4% is possible using shear pumps, ribbon blenders, or paddle mixers - that seems impossible to me! Why does all this matter? Some say that a gel like this can be added to a settling glaze to fix it. Is that true? Not really. Here is why. Our typical imperial gallon of dipping glaze contains 3500g powder (US gallon 2800g). At least 1% bentonite, or 35g, is needed to make any difference. The more typical 2% would be 70g. If you have a great mixer and can make a slurry having double the concentration of this one, then to deliver the minimum bentonite for a gallon of the glaze would require 1/3 gallon of this! While the added bentonite might help somewhat, the effects of all that extra water will cancel the benefits.

Links

Materials	
CMC Gum

CMC gum is indispensable for many types of ceramic glazes. It is a glue and is mainly used to slow drying and improve adhesion and dry hardness.

Materials	
Peptapon

Materials	
Feldspar

In ceramics, feldspars are used in glazes and clay bodies. They vitrify stonewares and porcelains. They supply KNaO flux to glazes to help them melt.

Troubles	
Glaze Slurry is Difficult to Use or Settling

Understanding glaze slurry rheology is the key to solving problems and creating a suspension that does not settle out, applies well, dries crack free.

Media	
A Broken Glaze Meets Insight-Live and a Magic Material

Use Insight-Live.com to do major surgery on a feldspar saturated cone 10R glaze recipe with multiple issues: blistering, pinholing, crazing, settling, dusting and possibly leaching!

Glossary	
Suspension

In ceramics, glazes are slurries. They consist of water and undissolved powders kept in suspension by clay particles. You have much more control over the properties than you might think.

Glossary	
Thixotropy

Thixotropy is a property of ceramic slurries of high water content. Thixotropic suspensions flow when moving but gel after sitting (for a few moments more depending on application). This phenomenon is helpful in getting even, drip-free glaze coverage.

Glossary	
Specific gravity

In ceramics, the specific gravity of slurries tells us their water-to-solids ratio. That ratio is a key indicator of performance and enabler of consistency.

Glossary	
Ceramic Glaze Defects

Ceramic glaze defects include things like pinholes, blisters, crazing, shivering, leaching, crawling, cutlery marking, clouding and color problems.

PayPal	No tracking, No ads, No paywall, No transient content!
Just organized, concise information constantly updated and improved.
Was this helpful? Consider supporting me.	

By Tony Hansen
Follow me on

Got a Question?
Buy me a coffee and we can talk 

https://digitalfire.com, All Rights Reserved

Privacy Policy

File: data/digitalfire-archive/trouble/specking+on+ceramic+ware.html
Specking on Ceramic Ware

Digitalfire will shut down on June 26. I no longer have the authority to grant exemption to a section in the Terms and Conditions of using material in the Insight-Live account from which I built the source material. While there are ways to comply with the take-down order, they are beyond my means because of how complex and large the site has become in the past 35+ years. It has been a wild ride for a shy prairie boy, thanks to everyone for your support. Insight-live.com is not affected by this.

Home

Oxides

Materials

Recipes

Glossary

Others

Articles
Hazards
Minerals
Properties
Firing Schedules
Temperatures
Troubles
Tests
Media
Pictures
Typecodes
Projects
Consultants
Schools
Stores
Don't Buy-A-Mug

https://digitalfire.com
Insight-Live.com
Sign-Up

Search

All Troubles

Black Coring
Bleeding Colors
Bloating
Casting Slip Problems
Chrome Flashing in Ceramic Glazes
Clouding in Ceramic Glazes
Cracking of Clays During Drying
Crawling
Dunting and Cracking of Clay Bodies During Firing
Foaming of Ceramicd Glaze Slurries
Glaze Blisters
Glaze Crazing
Glaze is Off-Color
Glaze Marks or Scratches
Glaze peeling on drying
Glaze Pinholes, Pitting
Glaze Shivering
Glaze Slurry is Difficult to Use or Settling
Leaking of Fired Ceramics
Lime Popping
Orange Peel Surface
Over Firing of Ceramic Glazes and Bodies
Powdering, Cracking and Settling Glazes
Runny Ceramic Glazes
Specking on Ceramic Ware
Splitting at the Plastic Stage
Staining of Fired Ceramic Glazes
Uneven Glaze Coverage
Warping

Specking on Ceramic Ware

Specking, or speckling, can be both a fault or feature in fired ceramic ware - caused or produced by metal-bearing contaminants to metallic additives

Details

A common surface defect in fired whiteware and porcelain ceramics: Fired specks mar an otherwise clean surface. Not to be confused with speckle, a term that usually describes when the effect is desired.

This is normally occurs where materials are contaminated with natural iron minerals (e.g. iron stone concretions) or by iron from the refining process. Porcelain manufacturers must be especially careful to avoid this problem. One tiny black speck can ruin an entire large fired porcelain item.

Although most industrial minerals state on their data sheets the particle size specifications they adhere to, almost all whiteware and porcelain ceramic product manufacturers test the materials they use for contamination that might contribute to specking in fired ware. Typically, any iron-containing particle remaining on a 150 mesh screen is a threat to most white burning bodies, glazes or engobes. But most must go further. Dry clay powder cannot be physically sieved beyond about 50 mesh (the screens blind), the only way is air separation or slurrying and screening. Thus many product manufacturers slurry, sieve, filter press and then pug their bodies; this tremendous effort is the only way to assure a speck-free fired surface. Manufacturers of clay bodies for potters are unable to adhere to this same level of care (for cost reasons). All they can do is monitor incoming materials and employ magnetic separation somewhere in the powder flow (users of their porcelains must learn to tolerate some fine specking).

If you are using a gas kiln and have experienced increasing levels of specking in fired ware, consider disassembling and cleaning your burners (they may have iron or oxide dust buildup inside).

Related Information

Cone 6 glaze speckling mechanism

This picture has its own page with more detail, click here to see it.

This cone 6 white opacified glaze has an addition pigment-bearing granular mineral to create speckle (e.g. illmenite, manganese granular, ironstone concretions). This speckling mechanism can be transplanted into almost any glaze. Unfortunately, the metallic particles that produce the speck are often heavy and settle quickly in the glaze slurry. This can be prevented somewhat by flocculating the slurry.

An ironstone concretion found in a quarry in southern Saskatchewan

This picture has its own page with more detail, click here to see it.

These are very hard and high in iron oxide. They are found in the Battle Formation across Saskatchewan. Plainsman Clays extracts the bottom part of the Battle layers, just above the Whitemud Formation layers, about 1-2' thick, and stockpiles it as the material A1 (that clay is added to reduction fired bodies to impart speckle, color and plasticity). The A1 contains thousands of these concretions, ranging in size from lemons to toasters. When first mined they are hard and very difficult to break with a hammer. But upon aging in the sun they dehydrate slowly and crumble into small lumps. These layers are the same as those in which the worlds largest T.Rex was found (learn more at the T.rex Discovery Centre).

Iron oxide particle agglomerates produce heavy specking

This picture has its own page with more detail, click here to see it.

5 different brand names of iron oxide at 4% in G1214W cone 5 transparent glaze. The specks are not due to particle size, but differences in agglomeration of particles. Glazes employing these iron oxides obviously need to be sieved to break down the clumps.

Comparing the fired glaze specks from different iron oxide brands

This picture has its own page with more detail, click here to see it.

Five different brand names of iron oxide at 4% in G1214W cone 5 transparent glaze. The glazes have been sieved to 100 mesh but remaining specks are still due to agglomeration of particles, not particle size differences.

This is how much iron particulate bar magnets can pull from a clay conveyor

This picture has its own page with more detail, click here to see it.

These are two strong bar magnets that are suspended below the chamber of a hammermilll that grinds stoneware clays. This iron they hold is both natural in the clays and from wearing of the hammers during grinding. 

Could these bentonite particles cause specking in a porcelain?

This picture has its own page with more detail, click here to see it.

The stated particle size of a material and fired appearance can both be misleading. For example, these are Volclay 325 bentonite particles fired to cone 8 oxidation. They are from a water washed sieve analysis test, the oversize particles from a 325 mesh screen (left) make up 2% of the total and 1% are from the 200 mesh screen (right). Although the 325 particles appear ominously dark, individually they are likely to small to produce apparent fired specks in a porcelain. However 200 mesh sizes can produce visible fired specks, but that fraction of oversize does not have nearly as high iron or flux content. Still, the finer darker particles could agglomerate, it might be better to use a cleaner bentonite to plasticize a porcelain.

Sponging and fired specks

This picture has its own page with more detail, click here to see it.

The left half of this cone 6 buff burning native-clay stoneware (Plainsman M340) was sponged at the dry stage. That exposed iron-bearing particles that are normally pushed under the surface. The result is a denser population of fired specks. While not usually a problem on flat surfaces, this can be an issue when rims of functional pieces are sponged and glazes stretch thin there during firing.

Surface treatment affects glaze speck development in jiggered stoneware

This picture has its own page with more detail, click here to see it.

Notice the inside of this large transparent glazed cone 6 stoneware bowl. There is a concentration of specks on one part because that area was sponged at the leather hard and dry stages to smooth surface problems that happened during the jiggering process. These specks are normally driven below the surface during forming.

Ball Clays differ in the amount of particulate carbon

This picture has its own page with more detail, click here to see it.

This is the plus 100 mesh particulate from 50 grams of two different ball clays. Most of the particles are carbon, they will burn out and possibly cause glaze defects. If any of them are metallic, they will produce fired specks.

Watch out for iron particles in ball clays

This picture has its own page with more detail, click here to see it.

These are the oversize particles (from the 70, 100, 140 and 200 mesh sieves) from 100 grams of a commercial ball clay. They have been fired to cone 10 reduction. As you can see, this material is a potential cause of specking, especially in porcelain bodies. It is not only wise to check for oversize particles in clays, but firing these particles will reveaal if they contain iron. A 200 mesh screen would be a good start for this test, it would catch all of these.

Oversize particles in a typical manufactured porcelain body

This picture has its own page with more detail, click here to see it.

Example of the oversize particles from a 100 gram wet sieve analysis test of a powdered sample of a porcelain body made from North American refined materials. Although these materials are sold as 200 mesh, that designation does not mean that there are no particles coarser than 200 mesh. Here, there are significant numbers of particles on the 100 and even 70 mesh screens. These contain some darker particles that could produce fired specks (if they are iron and not lignite); thank goodness in this case they do not. Oversize particlate is a fact of life in bodies made from refined materials and used by potters and hobbyists. Industrial manufacturers (e.g. tile, tableware, sanitaryware) commonly process the materials further, slurrying them and screening or ball milling; this is done to guarantee defect-free glazed surfaces.

Working with Polar Ice translucent porcelain requires impeccable cleanliness

This picture has its own page with more detail, click here to see it.

Using stonewares it is easy to get pretty sloppy in the studio because a particle of iron or cobalt in a glaze or body is no big deal. But on a ice white, translucent, transparent-glazed piece it is a really big deal. These specks are particles of cobalt that were trapped in my 80 mesh glaze screen from previous use. I use a soft brush to coax the glaze through the screen faster, but even that was enough to dislodge some of the cobalt particles. The lesson: I need a dedicated glaze screen for use with this transparent glaze, it gets used for nothing else.

Same glaze, same M340 clay, same firing. Why is one more speckled?

This picture has its own page with more detail, click here to see it.

These are jiggered lids made from Plainsman M340 cone 6 stoneware. The one on the right was sponged in the dry stage to smooth issues that occurred during jiggering. That has exposed speck-producing particles that were under the surface. However that is not the only possible factor. This body is made from quarried materials that are ground to 42 mesh. So speckle variation can be expected because it is derived from natural iron pyrites in the clay (they can vary in concentration, hardness and color intensity).

Fired specks in gas-fired porcelain. Where is the contamination from?

This picture has its own page with more detail, click here to see it.

The materials and body were clean. The problem was very strange because the specks only appeared on the insides of the ware. The problem turned out to be iron powder in the burners (shown in the overlay in this photo). Disassembling and cleaning them solved most of the issue. The rest? Disassembling and cleaning them better!

Screened to 80 mesh and feels absolutely smooth, but still speckles in reduction

This picture has its own page with more detail, click here to see it.

The reduction was fairly heavy and this piece went to cone 11. The tiny ironstone concretion particles melted vigorously and flowed. This is why clean firing results requires 200 mesh materials!

A high speed grinder from Amazon. Does it work to remove fired defects?

This picture has its own page with more detail, click here to see it.

Yes. I paid $70 US to get a good one. It runs at a very high speed. It is battery powered and has many ends. It uses the 18650 lithium ion battery (also used to make power packs for laptops, power tools, even bikes and cars). I got this one on Ebay, it was listed as "Electric Mini Chargeable Engraving Pen Machine For Carving Grinding Metalworking". It is good quality and came with many unexpected accessories. It easily ground through the glaze and into the porcelain far enough to remove the speck. Then I just needed to fill up the hole with glaze and refire. This could also be used to remove burrs and nicks that might make a piece unsaleable. Can you engrave (e.g. text) into a glaze or porcelain? No. Even though there are heads intended to do this, the spinning motion gives the tool a mind-of-its-own about where it wants to go. And it hops. A lettering template might help but it would still be very difficult to get a deep enough scratch into the surface to be visible.

Links

Glossary	
Reduction Speckle

A sought-after visual effect that occurs in reduction fired stoneware. Particles of iron pyrite that occur naturally in the clay melt and blossom up through the glaze

Glossary	
Ceramic Glaze Defects

Ceramic glaze defects include things like pinholes, blisters, crazing, shivering, leaching, crawling, cutlery marking, clouding and color problems.

PayPal	No tracking, No ads, No paywall, No transient content!
Just organized, concise information constantly updated and improved.
Was this helpful? Consider supporting me.	

By Tony Hansen
Follow me on

Got a Question?
Buy me a coffee and we can talk 

https://digitalfire.com, All Rights Reserved

Privacy Policy
