Repository: AngelOnFira/potter

# clay-knowledge

clay-knowledge is an open archive and modern rebuild of **[digitalfire.com](https://web.archive.org/web/2026/https://digitalfire.com)** — Tony Hansen's 35-year ceramics and glaze-chemistry reference, which shut down on 2026-06-26. It preserves the site from the Internet Archive and re-publishes the knowledge core — materials, oxides, minerals, glossary, articles, recipes, tests, hazards, and firing schedules — as a fast, searchable static site, enriched with typed oxide chemistry (analyses, Seger unity formulas, and Stull charts).

---

File: data/digitalfire-archive/trouble/staining+of+fired+ceramic+glazes.html
Staining of Fired Ceramic Glazes

Digitalfire will shut down on June 26. I no longer have the authority to grant exemption to a section in the Terms and Conditions of using material in the Insight-Live account from which I built the source material. While there are ways to comply with the take-down order, they are beyond my means because of how complex and large the site has become in the past 35+ years. It has been a wild ride for a shy prairie boy, thanks to everyone for your support. Insight-live.com is not affected by this.

Home

Oxides

Materials

Recipes

Glossary

Others

Articles
Hazards
Minerals
Properties
Firing Schedules
Temperatures
Troubles
Tests
Media
Pictures
Typecodes
Projects
Consultants
Schools
Stores
Don't Buy-A-Mug

https://digitalfire.com
Insight-Live.com
Sign-Up

Search

All Troubles

Black Coring
Bleeding Colors
Bloating
Casting Slip Problems
Chrome Flashing in Ceramic Glazes
Clouding in Ceramic Glazes
Cracking of Clays During Drying
Crawling
Dunting and Cracking of Clay Bodies During Firing
Foaming of Ceramicd Glaze Slurries
Glaze Blisters
Glaze Crazing
Glaze is Off-Color
Glaze Marks or Scratches
Glaze peeling on drying
Glaze Pinholes, Pitting
Glaze Shivering
Glaze Slurry is Difficult to Use or Settling
Leaking of Fired Ceramics
Lime Popping
Orange Peel Surface
Over Firing of Ceramic Glazes and Bodies
Powdering, Cracking and Settling Glazes
Runny Ceramic Glazes
Specking on Ceramic Ware
Splitting at the Plastic Stage
Staining of Fired Ceramic Glazes
Uneven Glaze Coverage
Warping

Staining of Fired Ceramic Glazes

Ceramic glazes are glass. That means they are always easy to clean, right? Wrong - because the surface is not always glassy.

Details

Ceramic glazes are glass and thus should be micro-smooth. If they are not then stains can be left by various substances. Susceptibility to staining can be caused by insufficient melting, over melting (with micro-crystallization), micro-bubbles leaving tiny cavities, or particles of refractory material remaining unmelted at the surface. Rough surfaces can thus trap particles and be difficult or impossible to clean, even though it is glass. The causes that lead to issues with staining also often produce cutlery marking. Glazes fire the way they do because of their chemistry, firing schedule, mixing and application process and thickness. They need enough flux to melt, enough SiO2 to develop a good glass and enough Al2O3 to be hard and durable. Glazes also need a cooling rate in the firing that will create a non-devritified glass. By comparing the chemistry and recipes of glazes that do and do not stain (in your account at insight-live.com) you can develop an understanding of how to resolve this issue in your recipe(s).

We are discussing glazes intended for functional ware. Of course, certain decorative ones depend entirely on NOT melting completely or crystallizing profusely. Others develop crystallization during cooling, these affect surface smoothness also. Susceptibility to staining is not just important for tableware, and even sanitary ware, but also for ceramic tile. Technicians test with timed exposures to common household items like red wine, coffee, ketchup, various oils and inks, and more.

Related Information

Staining of a sanitaryware glaze after years of use

This picture has its own page with more detail, click here to see it.

This problem typically happens after some years of use. Here are some questions to answer:

A glaze may look smooth visually, but is it really? If the surface has micro-cavities and surface disruptions this could give organics a place to attach and build up. Firing curves need to take into account the LOI of glaze materials (which can affect the microsurface), materials like calcium and barium carbonate, dolomite, talc and even clay.

Has the mirco-surface of the glaze changed? Many labs offer surface analysis services so it is possible to have a surface compared with one known to be good.

Is the glaze subject to leaching? This could happen if the fired matrix has excessive phase changes, possibly due to poor mixing, frit quality issues or materials of excessive particle size (e.g. use 400 mesh silica instead of 200 or 300). A change in the flow of a routine melt fluidity test can alert you to changes in materials or slurry preparation.

Zircon is implicated in cutlery marking, if your glaze is marking this puts suspicion on the zircon as at least part of the problem. What grade of zircon do you use? It should be 5 micron. Are you using high-energy mixing to separate the zircon agglomerates?

Is your glaze fired at the temperature to produce optimum hardness and durability? Fire it higher and lower than the production temperature and test surface properties and melt flow. If you determine, for example, that it is under-firing, then add flux to melt it a little more. If it is under-fired, add SiO2 or Al2O3 or reduce flux (KNaO, MgO or CaO).

The bamboo matte on the left is better:

It does not stain and does not craze.

This picture has its own page with more detail, click here to see it.

These mugs are Plainsman H443. The cone 10R dolomite matte bamboo glaze on the left (A) has 3.5% rutile and 10% Zircopax added to our base G2571A dolomite matte. The one on the right (B) has the same addition but in a base having less CaO/MgO and much more KNaO. This gives it a craze-prone calculated thermal expansion of 7.9 (vs 6.7 for ours). B also stains badly (as can be seen from the felt marker residue that could not be removed using lacquer thinner). Why does A stain only slightly? It has an additional 4% Gerstley Borate, a powerful flux that develops the glass surface better (giving a slightly less matte surface).

Adding calcined alumina to a ceramic glaze until it stains

This picture has its own page with more detail, click here to see it.

The glaze is G2934 cone 6 matte base. Because it was not firing matte enough additions of 2, 4, 6 and 8% super fine calcined alumina were tested (Al2O3 is the key to matteness and this material is a pure source, if kaolin were added it would also source SiO2 and require much more). Each addition made it progressively more matte. But with the mattness comes increasing susceptibility to cutlery marking and staining. To test the latter we marked each using a felt pen and then cleaned off the black ink using Acetone. The only one with noticeable staining is the 8% addition (the 6% addition has a slight stain also). The testing also showed no obvious cutlery marked on any of them. The results are reassuring since only 2% or less alumina is needed to achieve the degree of matteness desired so no danger of either problem is indicated. In addition, the integrity of the fired glass suggests that the alumina is dissolving in the melt - that means it is likely contributing to increased surface hardness and durability.

Links

Glossary	
Cutlery Marking

Ceramic glazes that mark from cutlery are either not properly melted (lack flux), melted too much (lacking SiO2 and Al2O3), or have a micro-abrasive surface that abrades metal from cutlery.

Glossary	
Ceramic Glaze Defects

Ceramic glaze defects include things like pinholes, blisters, crazing, shivering, leaching, crawling, cutlery marking, clouding and color problems.

PayPal	No tracking, No ads, No paywall, No transient content!
Just organized, concise information constantly updated and improved.
Was this helpful? Consider supporting me.	

By Tony Hansen
Follow me on

Got a Question?
Buy me a coffee and we can talk 

https://digitalfire.com, All Rights Reserved

Privacy Policy

File: data/digitalfire-archive/trouble/uneven+glaze+coverage.html
Uneven Glaze Coverage

Digitalfire will shut down on June 26. I no longer have the authority to grant exemption to a section in the Terms and Conditions of using material in the Insight-Live account from which I built the source material. While there are ways to comply with the take-down order, they are beyond my means because of how complex and large the site has become in the past 35+ years. It has been a wild ride for a shy prairie boy, thanks to everyone for your support. Insight-live.com is not affected by this.

Home

Oxides

Materials

Recipes

Glossary

Others

Articles
Hazards
Minerals
Properties
Firing Schedules
Temperatures
Troubles
Tests
Media
Pictures
Typecodes
Projects
Consultants
Schools
Stores
Don't Buy-A-Mug

https://digitalfire.com
Insight-Live.com
Sign-Up

Search

All Troubles

Black Coring
Bleeding Colors
Bloating
Casting Slip Problems
Chrome Flashing in Ceramic Glazes
Clouding in Ceramic Glazes
Cracking of Clays During Drying
Crawling
Dunting and Cracking of Clay Bodies During Firing
Foaming of Ceramicd Glaze Slurries
Glaze Blisters
Glaze Crazing
Glaze is Off-Color
Glaze Marks or Scratches
Glaze peeling on drying
Glaze Pinholes, Pitting
Glaze Shivering
Glaze Slurry is Difficult to Use or Settling
Leaking of Fired Ceramics
Lime Popping
Orange Peel Surface
Over Firing of Ceramic Glazes and Bodies
Powdering, Cracking and Settling Glazes
Runny Ceramic Glazes
Specking on Ceramic Ware
Splitting at the Plastic Stage
Staining of Fired Ceramic Glazes
Uneven Glaze Coverage
Warping

Uneven Glaze Coverage

The secret to getting event glaze coverage lies in understanding how to make thixotropy, specific gravity and viscosity work for you

Details

In industry alot of effort is put forth to create glaze slurries that cover ware evenly and dry quickly. Glaze recipes contain adequate clay to suspend the slurry; their thixotropy, viscosity and specific gravity are tuned to produce an easy-to-use product. Manufacturers also use a variety of binders, hardeners, de-foamers, suspenders to find tune the slurry. Engineers in these companies have equipment to measure these properties and they can tell you absolute values in units like centipoises and thixotropic index. Potters tend to think more about the fired appearance of the glaze and they are much more willing to endure less-than-ideal slurry properties in their glazes. While industry uses frits and kaolin, potters use a host of raw materials that, while contributing to the fired character they want, are hostile to the application properties of the slurry. There is considerable ignorance of the products and techniques used to control slurry properties. I used to tell people to measure glaze slurry properties (e.g. viscosity, specific gravity, thixotropy) when a glaze is working well and use these as a benchmark to diagnose the cause when there is trouble. But many have never actually seen a glaze that really suspends well, applies evenly, does not drip, dries quickly, hardens well and does not dust. So matter how well you think your glaze is working, read on. Of course, none of us have lab test equipment to measure these properties, but for our application we do not need it. By thinking in comparative rather than absolute terms we can accomplish a lot.

Some aspects to getting even application:

Glaze recipe: Use a glaze base that has adequate clay to suspend the slurry, but not so much that the glaze shrinks excessively during drying. Clay also hardens the glaze when it dries. It is typical to see 15-20% kaolin in fritted glazes. A similar amount of ball clay can be used. Clays source a key oxide that the fired glass needs: Al2O3. Thus there is no reason for inadequate clay in a recipe (unless the glaze is special purpose like crystalline). However feldspar also sources a lot of Al2O3 so it is not surprising that high feldspar glazes are often lacking in clay content. Using a little chemistry it is almost always possible to reduce feldspar and increase other materials in the recipe such that overall chemistry does not change, but the materials sourcing the Al2O3 do.

Density of bisque: Typical bisque firing is done at cone 06 (1800F). However this is not a rule. Many companies green glaze, thus doing no bisque at all. Others bisque to vitrify (e.g. Cone 10) and then glaze ware and fire at low temperatures. Often what seems practical conflicts was what needs to be done to get even glaze coverage. If bisque is too porous, it can be all to easy to get the glaze on too thick (since by nature thickness is determined by how fast the bisque absorbs the water during dipping or pouring). If bisque is too dense you will have the opposite problem, the glaze layer will be too thin (especially if ware is already damp from a previous glaze dip or pour). However if the thixotropy of the glaze slurry has been optimized the density of the bisque will not be that much of an issue because a quick dip will produce an even layer regardless of the density of the ware. When you realize this you will be able to fire bisque hotter and still get good coverage (generally, the hotter the bisque the better since this will enable purging more of the gases of decomposition and decarbonization that cause glaze faults).

Specific Gravity: Below we will talk about the importance of the viscosity and thixotropy of the slurry. But before even considering these things you must address the density or specific gravity. While it seems logical that one should simply tune the amount of water in a glaze to get the desired viscosity, this is not the best. The same viscosity can be achieved using different viscosities, but what is the difference? We will see in a moment. A variety of factors contribute to the amount of water it will take to achieve a desired viscosity, these change with material batches and brands and water electrolyte content. It is very possible that a glaze having what appears to be the right water content will go on too thickly, apply unevenly and settle and even hard-pan in the bucket. Assuming that a glaze has sufficient clay, why would this happen? The specific gravity is too high. It is too heavy. Unless you are doing some unusual type of glazing or your glaze needs to be low in clay content (e.g. Crystalline ware) a specific gravity around 1.45 to 1.5 should be about right. It is actually better to err on the low side if you want to get the best coverage. But, you might say, that will make the slurry to thin. Notwithstanding that, it is also very possible that troublesome glaze you are using now has a specific gravity of 1.6 or more and have about the viscosity you think is right. Imagine adding enough water to take it down to 1.45, that will will make it so runny as to make it impossible to use. Right? Bear with me, we will take care of this in a minute. The real point here is that the specific gravity is the bench mark. If anyone is having trouble with even coverage and they need advice I feel unqualified to give it without knowing the specific gravity. And I feel it should be around 1.45 for the average raw or partially fritted glaze.

Viscosity: Glaze viscosity is most easily measured using a Ford cup (from a paint store). Maybe a simpler way is just to stir it in the bucket, pull out the stick and see how long it keeps going. Traditionally I have liked to see it go for three or four seconds (or less for slip ware or dense bisque). It seems obvious that this property is very important to achieving even coverage on ware. But in actual fact, it is not as important as you might think. I will explain in the next section.

Thixotrophy of slurry: Thixotropy refers to the dynamic nature a slurry can have, being more fluid when in motion and gelled when not. By adding a small amount of vinegar or Epsom salts to a glaze slurry we can do two things: Increase the viscosity and the thixotropy. If the specific gravity starting point is low enough the amount of acid needed to thicken it to the right viscosity will also produce the right thixotropy. But if we start with too high of a specific gravity it will gel too much when motion stops and apply too thickly. For me, the magic point is around 1.45 specific gravity. When the slurry is right you can dip a piece, extract it right away leaving an even layer of gelled glaze cover the right thickness and no dripping. What is a good indicator to it being right? Stir it well, pull the stick out and watch it. It should go round for 2-3 seconds, then stop and bounce back slightly. That bounce back is the thixotropy. Getting that immediate bounce-back is harder with slurries of higher specific gravity. There is another important implication with this perfectly gelled slurry we create: Dipping time is always the same (assuming ware is dry); immerse it and remove it in less than a second on any clay, porous or dense, bisqued or green, and the thickness will be right! What I have just said may be hard to believe if you have always worked with non-gelled glazes. Every time I demonstrate this jaws drop, people cannot believe it! But think about the products we use every day like mayonnaise, toothpaste, paints, ketchup, hair gel, etc., they are also thixotropic non-Newtonian fluids.

Glazing technique: Of course many factors relating to technique can affect how evenly a glaze application is. Even a gelled glaze will not go on as thickly if the ware is wet or damp from a previous dip. Ware should be clean and free of soluble salts. Super thin ware may need to be heated to accelerate drying if dipping to glaze it inside and out. Consider glazing it inside first, letting that dry, then doing the outside.

Once-fire ware: Once you discover the secret of gelling glazes it will not be long before you are thinking about the option of green glazing (glazing dry ware without bisquing it). You may be surprised how well glazes adhere to dry clay. But caution is needed. It is much more important not to water-log the piece or bubbling will occur. Using a higher specific gravity, if possible, might be needed. Glaze ware on the inside first, let that dry, then do the outside. In addition, experiment to learn where your glaze melts and adjust your firing schedule to soak the kiln before it melts.

Related Information

Achieve more even glaze coverage on pieces of varying wall thickness

This picture has its own page with more detail, click here to see it.

This is an example of the importance of allowing a bisque piece to dry after glaze the inside surface before glazing the outside face. This hand-built caserole lid is thin and was glazed on the inside first. That wetted the bisque enough that when the outside was poured there was not enough absorbency remaining to build a sufficient thickness on the darker-colored areas of thinner cross section. The problem is exacerbated by the fact that the underlying red body is darkening the color of the thinner glazed sections.

The same engobe. Same water content. What is the difference?

This picture has its own page with more detail, click here to see it.

The engobe on the left, even though it has a fairly low water content, is running off the leather hard clay, dripping and drying slowly. The one on the right has been flocculated with epsom salts (powdered), giving it thixotropy (ability to gel when not in motion but flow when in motion). Now there are no drips, there are no thin or thick sections. It gels after a few seconds and can be uprighted and set on the shelf for drying.

How stop dripping and running: 

Add water! Then make it thixotropic.

This picture has its own page with more detail, click here to see it.

The white slip on the left, L3685Z2, (applied to a leather hard cup) is dripping downward from the rim (even though it was held upside down for a couple of minutes!). Yet that slurry was very viscous with a 1.48 specific gravity. Why? Because it was not thixotropic. The fix? I watered it down to 1.46 (making it runny) and added pinches of powdered Epsom salts (while mixing vigorously) until it thickened enough to stop motion in about 1-2 seconds on mixer shut-off. But that stop-motion is followed by a bounce-back. That is the thixotropy. It is easy to overdo the Epsom salts (gelling it too much), I add a drop or two of Darvan to rethin it if needed. When the engobe is right, it gels after about 10 seconds of sitting, so I can stir it, dip and extract the mug, shake to drain it and then it gels and holds in place. Keep in mind, this is a pottery project. In industry, they deflocculate engobes to reduce water content and then impose thixotropy, but that is more technical than the average potter would want.

Links

Glossary	
Specific gravity

In ceramics, the specific gravity of slurries tells us their water-to-solids ratio. That ratio is a key indicator of performance and enabler of consistency.

Glossary	
Viscosity

In ceramic slurries (especially casting slips, but also glazes) the degree of fluidity of the suspension is important to its performance.

Glossary	
Thixotropy

Thixotropy is a property of ceramic slurries of high water content. Thixotropic suspensions flow when moving but gel after sitting (for a few moments more depending on application). This phenomenon is helpful in getting even, drip-free glaze coverage.

Glossary	
Ceramic Glaze Defects

Ceramic glaze defects include things like pinholes, blisters, crazing, shivering, leaching, crawling, cutlery marking, clouding and color problems.

PayPal	No tracking, No ads, No paywall, No transient content!
Just organized, concise information constantly updated and improved.
Was this helpful? Consider supporting me.	

By Tony Hansen
Follow me on

Got a Question?
Buy me a coffee and we can talk 

https://digitalfire.com, All Rights Reserved

Privacy Policy
