Repository: AngelOnFira/potter

# clay-knowledge

clay-knowledge is an open archive and modern rebuild of **[digitalfire.com](https://web.archive.org/web/2026/https://digitalfire.com)** — Tony Hansen's 35-year ceramics and glaze-chemistry reference, which shut down on 2026-06-26. It preserves the site from the Internet Archive and re-publishes the knowledge core — materials, oxides, minerals, glossary, articles, recipes, tests, hazards, and firing schedules — as a fast, searchable static site, enriched with typed oxide chemistry (analyses, Seger unity formulas, and Stull charts).

---

File: data/digitalfire-archive/trouble/10.txt
Digitalfire will shut down on June 26. I no longer have the authority to grant exemption to a section in the Terms and Conditions of using material in the Insight-Live account from which I built the source material. While there are ways to comply with the take-down order, they are beyond my means because of how complex and large the site has become in the past 35+ years. It has been a wild ride for a shy prairie boy, thanks to everyone for your support. Insight-live.com is not affected by this.
All Troubles
Black Coring
Bleeding Colors
Bloating
Casting Slip Problems
Chrome Flashing in Ceramic Glazes
Clouding in Ceramic Glazes
Cracking of Clays During Drying
Crawling
Dunting and Cracking of Clay Bodies During Firing
Foaming of Ceramicd Glaze Slurries
Glaze Blisters
Glaze Crazing
Glaze is Off-Color
Glaze Marks or Scratches
Glaze peeling on drying
Glaze Pinholes, Pitting
Glaze Shivering
Glaze Slurry is Difficult to Use or Settling
Leaking of Fired Ceramics
Lime Popping
Orange Peel Surface
Over Firing of Ceramic Glazes and Bodies
Powdering, Cracking and Settling Glazes
Runny Ceramic Glazes
Specking on Ceramic Ware
Splitting at the Plastic Stage
Staining of Fired Ceramic Glazes
Uneven Glaze Coverage
Warping
Cracking of Clays During Drying
The best way to avoid drying cracks when making ceramics or pottery is to avoid doing the things that cause it. Do not just blame the clay, anything can technically be dried.
Details
Here are some factors that contribute to drying problems:
Using a clay that is more plastic than you need.
Using clay that is too soft.
Making your own clay and not mixing it well enough.
Not
wedging
well enough.
Making large pieces, especially flat ones having a big diameter.
Making ware of uneven thickness and cross section.
Sharp convex angles on contours.
Failure to finish edges (tiny splits provide places for cracks to start).
Joining sections poorly.
Allowing the drying of thinner or exposed sections of ware to get ahead during early stages (after forming).
Uneven drying.
A dry climate or drafty work area.
The less all of these are true in your case the better drying experience you will have. Notice that 'fast drying' is not considered an issue, "uneven drying" is the problem. If you can fast-dry ware evenly you will have better success than slow-drying ware unevenly.
Related Information
It is impossible to dry this clay. Yet we did it. How?
This picture has its own page with more detail,
click here
to see it.
These are made from a 50:50 mix of
bentonite
and
ball clay
! The
drying shrinkage
is 14%, more than double that of normal pottery clay. These should have cracked into many small pieces. Yet notice that the handle joins with the walls are flawless, not even a hairline crack (admittedly the base has cracked a little). Remember that the better the mixing and
wedging
, the smaller the piece, the thinner the walls, the more even wall thickness, the better the joins, the fewer the sharp contour changes, the more even the
water content
is throughout the piece (during the entire drying cycle) and the damper the climate the more successful drying will be. What did it take to dry these in our arid climate? One month under cloth and plastic, changing the cloth every couple of days. Implementing these same principles on a normal
clay body
will assure drying success.
Cross section is an important factor in avoiding cracks
This picture has its own page with more detail,
click here
to see it.
The cross section of a bowl. For the best success in drying and firing, it is advantageous to have as even of a thickness as possible. But it is also important not to have sharp concave angles. It would have been possible to make the section outside the
foot ring
thinner by creating a more abrupt concave contour, but that contour, if too sharp, could offer a point of weakness where a crack could start.
One reason why stoneware clays are more convenient
This picture has its own page with more detail,
click here
to see it.
Fewer
drying cracks
! These were all made at the same time and dried in the same way. Left: Three out of five
porcelain
mugs have cracked on the bottoms! Right: None of the
stoneware
ones have. Sometimes I feel as if those are "crying cracks" instead of "drying cracks". Of course, I could have been more careful with the porcelain. But I keep forgetting items on the "drying success checklist"! So, for production, it makes sense to use a stoneware if at all possible. I can make hundreds of mugs using the body on right,
M340
, and will not lose a single one!
Wanna throw porcelain plates with thick bottoms and thin rims?
This picture has its own page with more detail,
click here
to see it.
They need ten days to dry in our climate! This 14" plate has been
thrown
with a 1" thick base. The rim is a quarter of that. During the first few hours, the rim would dry quickly, leaving the base far behind. So as soon as it will support the weight of a cover-cloth I put it under that and plastic for several days. After that has to be cut off with a wire (there is a lot of clay here, it waterlogs the bat). The rim is stiff enough to support it for trimming but the base will still be quite soft. Thus, it is doubly important to trim it deep enough to create a cross-section of even thickness. Then, to try to even out the
water content
between base and rim I place it under layers of cloth and under plastic for several more days. Finally, out of the bag, it dries, with cloth still covering it. Even then, the base may bow upwards or crack. These are difficult, there is no getting around it!
An example of an S-crack in the bottom of a fired porcelain mug
This picture has its own page with more detail,
click here
to see it.
Its shape, growth during the firing and penetration of glaze down into the crack demonstrates it preexisted firing (happened during the drying).
Clay cracking often happens because of uneven drying, not lack of grog
This picture has its own page with more detail,
click here
to see it.
Using a
grogged
body for making
functional
pottery is misguided. Unless very large pieces are being made it makes little sense to add the inconveniences of having a gritty material in your clay. Any normal smooth commercial pottery clay will dry without cracking if ware is dried evenly.
This horizontal crack began as stresses created during uneven drying
This picture has its own page with more detail,
click here
to see it.
The rim was allowed to get ahead of the base. A thinner section (that happened during
throwing
) was exploited by the stresses and a crack appeared during heatup, likely during the
bisque
.
Stonewares dry better than porcelains
This picture has its own page with more detail,
click here
to see it.
The plastic
porcelain
has 6%
drying shrinkage
, the coarse
stoneware
has 7%. They dried side-by-side. The latter has no cracking, the former has some cracking on all handles or bases (the lower handle is completely separated from the base on this one). Why: The range of
particle sizes
in the stoneware impart
green strength
. The particles and pores also terminate micro-cracks.
It dry shrinks much more yet cracks less. How is that possible?
This picture has its own page with more detail,
click here
to see it.
Two mugs have dried. The local
terra cotta
native clay
on the left shrinks 7.5% on drying, the
porcelain
one on the right only 6% (it is made using Kentucky
ball clay
). Yet few pieces of the terra cotta are ever lost due to
drying cracks
, even if it is uneven! For example, in a batch of a dozen mugs none of these will be lost whereas one or two of the white ones will always crack. Why? Dry strength. The clay on the left is very strong in the dry state, likely double or triple the white clay (the strength is a by product of its high
plasticity
and
particle size distribution
profile). That strength is enough to more than counter the extra shrinkage.
Do grog additions always produce better drying performance?
This picture has its own page with more detail,
click here
to see it.
This
DFAC test
for
drying performance
compares a typical white
stoneware
body (left) and the same body with 10% added 50-80 mesh molochite
grog
. The character of the crack changes somewhat, but otherwise, there is no improvement. While the grog addition reduces
drying shrinkage
here by 0.5-0.75% it also cuts dry strength (as a result, the crack is jagged, not a clean line). The grog vents water to the surface better, notice the
soluble salts
do not concentrate as much. Notice another issue: The jagged edges of the disk, it is more difficult to cut a clean line in the plastic clay.
How can Craft Crank sculpture clay be so plastic and smooth with this much grog?
This picture has its own page with more detail,
click here
to see it.
The super-smooth clay on the left is "Industrial Crank" from Potclays in the UK, I have removed the
grog
(our test
code number
L3868
). First I did our standard tests on that body, then I dried some,
slaked
it in water, screened the grog out and then dewatered the remaining clay to plastic form. The grog yielded weighed the same as the clay portion of the recipe yet this body is known for amazing workability and toughness! How is that possible with so much aggregate in the recipe? The base
clay body
is extremely smooth, sticky and highly plastic. Mixtures of just
ball clay
and
feldspar
(e.g. 75:25) will yield this type of material, some ball clays will produce as little as 6%
drying shrinkage
using this ratio. The grog they use is also special: The particles have angular shapes and a narrow range of sizes, from about 35 mesh to 70 mesh (most is of the coarsest size). This narrow range of sizes means dramatically less particle
surface area
. These factors produce much less disruption of the plastic properties of the base clay. How could you make a body like this?
Slurry up
about 75% ball clay and 25% feldspar and wedge the grog into that.
Do you really need a grog body for sculpture?
This picture has its own page with more detail,
click here
to see it.
These were all made in our studio. All were dried evenly as possible and are awaiting firing. The tall white vase weighs 21kg, built in four pieces, using
H550
, by Toludare Toluwalope. The brown vase was made by Kat Valenzuela, it weighs 27kg and is made of
H440
. The torso was made by Grace Warren, it weighs 13kg and is made of
H441G
(it contains minimal
grog
of fine particle size). Another torso behind of similar weight is made of
H440
. Her other piece behind the front torso weighs 25kg and has varying thick and thin sections, it is made of
Tapper clay
(sold to the smelting industry). None of these pieces had any significant cracks during drying or firing.
Drying cracks in bricks - but no data to determine best response
This picture has its own page with more detail,
click here
to see it.
These bricks were being extruded in India and the plant was suffering
drying cracks
. A consultant recommended a high percentage addition of lignosulphonate, at a cost of $800/ton, as a solution. But before adding such a large expense, some obvious changes seemed in order first. The technician knew the
plasticity
index of the clay (a measurement used for soils) but he did not have records of its
drying shrinkage
, water
permeability
, drying strength or
drying performance
- when problems like this arise such data provides direction and help answer questions. For example, is cracking happening because of lack of drying strength or plasticity or because drying shrinkage is too high. The
splitting
along the corner of the extrusion is a clue that plasticity could be lacking - that could be solved by a small
bentonite
addition or reduction in
grog
. If permeability is low an increase in grog might be needed (if the
pugmill
can still extrude slugs with a smooth edge and corner). Notice the cracks that start from those splits (lower left). But also notice how the top edge has shrunk while the center section has not. That indicates the drying process is not tuned to subject all surfaces to equal airflow (sure enough, these are being dried outside in the sun and wind). Another factor is cross-section: The round holes create variations in thickness that exceed 300%, square holes with rounded corners would be better. Given the location, economic realities and past success this one change might be enough to make a big difference.
Links
Firing Schedules
Plainsman Electric Bisque Firing Schedule
Three-step to 1832F
Glossary
Drying Performance
In
ceramics
,
drying performance
is very important to optimizing production. More plastic clays shrink more and crack more, but they are also better to work with.
Articles
Drying Ceramics Without Cracks
Anything ceramic ware can be dried if it is done slowly and evenly enough. To dry faster optimize the body recipe, ware cross section, drying process and develop a good test to rate
drying performance
.
PayPal
No
tracking,
No
ads,
No
paywall,
No
transient content!
Just organized, concise information constantly updated and improved.
Was this helpful? Consider supporting me.
By
Tony Hansen
Follow me on
Got a Question?
Buy me a coffee and we can talk
https://digitalfire.com
, All Rights Reserved
Privacy Policy

File: data/digitalfire-archive/trouble/11.txt
Digitalfire will shut down on June 26. I no longer have the authority to grant exemption to a section in the Terms and Conditions of using material in the Insight-Live account from which I built the source material. While there are ways to comply with the take-down order, they are beyond my means because of how complex and large the site has become in the past 35+ years. It has been a wild ride for a shy prairie boy, thanks to everyone for your support. Insight-live.com is not affected by this.
All Troubles
Black Coring
Bleeding Colors
Bloating
Casting Slip Problems
Chrome Flashing in Ceramic Glazes
Clouding in Ceramic Glazes
Cracking of Clays During Drying
Crawling
Dunting and Cracking of Clay Bodies During Firing
Foaming of Ceramicd Glaze Slurries
Glaze Blisters
Glaze Crazing
Glaze is Off-Color
Glaze Marks or Scratches
Glaze peeling on drying
Glaze Pinholes, Pitting
Glaze Shivering
Glaze Slurry is Difficult to Use or Settling
Leaking of Fired Ceramics
Lime Popping
Orange Peel Surface
Over Firing of Ceramic Glazes and Bodies
Powdering, Cracking and Settling Glazes
Runny Ceramic Glazes
Specking on Ceramic Ware
Splitting at the Plastic Stage
Staining of Fired Ceramic Glazes
Uneven Glaze Coverage
Warping
Bloating
Bloating occurs when the off-gassing of decomposing particles in a body has not completed by the onset of density and impermeability associated with the vitrification process.
Details
Body bloating
(larger bubbles) and
blistering
(smaller ones) occur after a
clay body
matures to the point that the surface seals due to glass development but before the generation of gases from the
decomposition
of organic, carbonate or sulphate materials has completed. The internal pressures bubble the clay (since it has softened to the point of being flexible).
In many
clay bodies
(e.g. bodies many from air-floated industrial minerals, bodies high in silt or naturally clean materials),
bloating
never occurs, even if fired to zero
porosity
or beyond (where melting begins). In others having particles that generate gases (e.g. carbonates, lignite, or any kind of carbon material), bloating can begin to occur even at porosities above 1 or 2 percent. Bodies having added
manganese granular
are often very sensitive to this problem (the manganese is used to create visual speckling effects); these will almost certainly generate small bloats if the body is fired anywhere near the point at which the surface begins to seal. The problem is also common in
terra cotta
bodies (or those containing low melting red clays) that are being fired high enough to vitrify them.  Clay bodies made from native materials that have not been ground to
200 mesh
(and contain gas-producing impurity particles) are more likely, but not guaranteed, to
bloat
at some stage in their melting process.
Bloating can also occur in bodies that, by themselves do not bloat, but when glazed do. This is most likely to happen when the glaze is high enough in
boron
that it begins to melt and seal the surface at temperatures below which decompositions start (the
G2826A2
recipe is an example). Even thin-walled vessels can bloat because of this. A complicating factor can be the presence of
laminations
parallel to the surface, perhaps caused by the forming or pugging process (of a plastic clay). Adjusting the glaze recipe to begin melting later in the firing and correcting issues in the forming process can certainly help to alleviate this problem.
Blistering is avoided by modern production techniques (e.g. fast firing, high-quality clays and body materials of low carbon content, fine
particle sizes
, glazes are made from consistent materials, ideally, they melt later and smooth out quickly).
Craftsmen making
crystalline
glazed ware can encounter bloating even in fine-particled high-quality porcelains by subjecting them to long hold periods, complex
firing schedules
that punctuate hold periods with rapid rise and falls in temperature and early melting highly fluid glazes. Another issue that potters can encounter is long and slow heat-ups in electric kilns having decaying elements, this can bloat otherwise stable porcelains.
Aggravating conditions that produce bloating include the presence of mineral particles (e.g.
sulphates
) that generate gases during the firing stage at which the body densifies toward zero porosity, the presence of excessive carbon or carbon-containing particles not burned away by bisquit or
oxidation firing
, laminations in the clay matrix or the presence of an early melting glaze (or soluble salt) that seals the surface preventing gas escape. Clay bodies containing manganese granular particles to produce fired speckle will almost certainly bloat if fired to
vitrification
.
Many kilns do not have reliable shut-offs or have deteriorated temperature measurement sensors, thus overfiring can be quite common. It is best to confirm firing temperature using properly set cones to avoid bloating (especially for volatile bodies). Better yet, fire the clay body to a temperature well short of a range where it might bloat. Finer grinding of the clay containing the offending particles will also help a lot, enabling vitrifying it more without fear of bloating (although
warping during firing
will be an issue).
Related Information
Ancient pottery with bloats - Why?
This picture has its own page with more detail,
click here
to see it.
Some archaeologists view this the
bloating
in these jars as a fault. But they might not be. The bloating could have been their way of gauging the
maximum density
(and thus strength) at which the
terra cotta
clay can be fired without warping or sagging. A requirement for these jars might have been water tightness so a few of these bubbles could have been proof of suitability.
That being said, Brian Weibe offered a more down-to-earth explanation. This form began in the Hellenistic period 2nd century BCE. Although potters could make exquisite hand-burnished ware (Eastern
Terra Sigillata
) making these store jars was all about efficiency. The 'utility' clay was augmented with sawdust and any industrial combustible (and probably hastily mixed by foot as they do today in Palestinian potteries in the West Bank hill country) to assure fast
maturity
with minimal time or fuss. The result is a genre that is easy to spot (by these barbaric throw lines and little attention to symmetry or style. They were easily broken and needed to be replaced inexpensively.
What can happen when already vitrified ware is refired?
This picture has its own page with more detail,
click here
to see it.
Bloating
. These teapots have been refired to
cone 6
. This is just a standard
porcelain
body (
feldspar
,
kaolin
,
silica
,
ball clay
) that vitrifies fully at about cone 7. The slower the firing the more likely this is to happen (refires must be done more slowly to avoid
dunting
). This type of bloating is not easy to explain, only a few mitigating measures are obvious (putting ware in a cooler part of the klin, avoiding glazes of very high
boron
content, using a
stoneware
or
whiteware
instead of a porcelain, using higher quality body materials).
Bloating can happen suddenly
This picture has its own page with more detail,
click here
to see it.
Example of a buff
stoneware
clay
bloating
at cone 10 oxidation (whereas it appears very stable at cone 8). This is a 25x4 recipe employing
200 mesh
silica
,
feldspar
,
kaolin
and
ball clay
. The cause of this is not always obvious (the body should soften and melt without bloating). This body is fine for the production of ware to cone 8 but obviously, kilns must not be permitted to over-fire.
Bloating with multiple bodies at cone 6: Why is this happening?
This picture has its own page with more detail,
click here
to see it.
The problem occurred with standard
Plainsman
M340
,
M390
,
M350
,
M370
and
P300
. The stonewares have porosities of 2-3%, the
M370
1% and the
P300
0.5%. Thus, all of these have comfortable margins for overfiring. The
G2926B
glaze, used on all of them, does seal the surface pretty early so it can contribute to over-fired ware
bloating
sooner than typical. But the problem here is
likely the cone-fire modes on hobby
kiln controllers
. For this kiln, the
cone 6
program goes to 2236F. That's cone 7. Adding the error of the
thermocouple
and the misinformation from poorly set cones the temperature overshoot could be more. That means this ware is likely just over-fired. Manually programming your kilns in consort with calibration using self-supporting cones, that is the way to get control. Add to that the benefit from
firing schedules
like the
drop-and-soak
PLC6DS
and slow-cool
C6DHSC
.
Why is the clay blistering on this figurine?
This picture has its own page with more detail,
click here
to see it.
This is an admirable first effort by a budding artist. They used a built-in
cone 6
program on an
electronic controller
equipped electric kiln. But it is overfired. How do we know that? To the right are fired test bars of this clay, they go from cone 4 (top) to cone 8 (bottom). The data sheet of this clay warns not to fire over cone 6. Why? Notice the cone 7 bar has turned to a solid grey and started
blistering
and the cone 8 one is blistering much more. That cone 8 bar is the same color as the figurine (although the colors do not match on the photo). The solution:
Calibrate
the
kiln sitter
by using a
self-supporting cone
.
Decomposing manganese granular particles are causing this stoneware to bloat
This picture has its own page with more detail,
click here
to see it.
This is a
cone 6
stoneware
with 0.3% 60/80 mesh
manganese granular
(
Plainsman
M340
). Fired from cone 4 (bottom) to cone 8 (top). This body is normally stable to cone 8, but with the manganese it begins to
bloat
at cone 7! This is evidence that particles of manganese are generating gases as they
decompose
and melt at the same time as the body is vitrifying, these produce volumes and pressures sufficiently suddenly that closing channels within the maturing body are unable to vent them out.
What happens when a terra cotta body is fired to cone 6
This picture has its own page with more detail,
click here
to see it.
It may not melt, but will certainly warp and blister/bloat (as show here). If there is inadequate
kiln wash
or
silica sand
it will also stick to the kiln shelf.
Clays that do not bloat no matter how much they are overfired
This picture has its own page with more detail,
click here
to see it.
The causes of
bloating
can be less than obvious. Consider these two clays: Although they have simply been
slaked
in water from the raw lumps and have already densified to zero
porosity
by
cone 5
(bottom bars) they remain stable through the entire range of
cone 6
to 10 and also
cone 10R
(bottom to top)! The test bar on the top left does have particulate impurities (mainly
ironstone concretions
) and both contain significant
soluble salts
. The cone 10 bars are melting and the firing curves for all of these were relatively fast. Yet none of these factors have resulted in any bloating.
Some bodies cannot be fired to even near zero porosity
This picture has its own page with more detail,
click here
to see it.
Bloating
in a high iron raw clay ground to
42 mesh
(
Plainsman
M2
). It is still stable, dense and apparently strong at cone 4 (having 1.1%
porosity
). But at
cone 6
(top bar) it is bloating badly. At
cone 5
the clay experiences the early stages of bloating. Cone 4 is thus "dangerous territory" for this particular clay. A reminder of this can be seen by putting on a transparent glaze - it fills with clouds of
micro-bubbles
from off-gassing that has begun well below cone 4.
Raw iron bearing clays can be volatile in firing
This picture has its own page with more detail,
click here
to see it.
Here is a good reason not to have single-temperature tunnel-vision when evaluating a
clay body
or clay material. This high-iron clay looks great at cone 3 or 4 (the second and third from the bottom, the bottom bar is
cone 5
and out-of-place here). But by cone 5 (fourth bar up) the
soluble salts
(invisible at lower temperatures) begin to melt. Shortly after the clay rapidly descends into serious
bloating
and then melting by cone 7 & 8 (top bars).
Exploding clay. How do you do that?
This picture has its own page with more detail,
click here
to see it.
The top two
terra cotta
clay test bars were fired at cone 01 and cone 02. Notice how they puff up inside and eventually split open the outer layer revealing an "Aero chocolate bar" interior. Why? The fine-particled clay at the surface has
vitrified
and oxidized enough to become an almost porcelain-like surface, sealing it. But terra cotta clays have particulates of many minerals, inside the bars where oxygen is lacking some of them are decomposing and melting (and releasing
CO2
) at the very same temperature. Guess what happened when I mixed this clay 50:50 with
Redart
: This effect was gone, it fired to a stable and strong red
stoneware
. Redart, although also a terra cotta, raises the temperature at which the surface seals, beyond when the gas escape is happening. Some people actually seek this effect. The secret of making it happen is finding a
native clay
that vitrifies completely at the same temperature as mineral particles are decomposing to create gases.
How to decide what temperature to fire this clay at?
This picture has its own page with more detail,
click here
to see it.
This is an extreme example of firing a clay at many temperatures to get wide-angle view of it. These
SHAB test
bars
characterize
a
terra cotta
body,
L4170B
. While it has a wide firing range its "practical firing window" is much narrower than these fired bars and graph suggest. On paper,
cone 5
hits zero
porosity
. And, in-hand, the bar feels like a
porcelain
. But ware warps during firing and
transparent glazes
will be completely clouded with bubbles (when pieces are glazed inside and out). What about cone 3? Its numbers put it in
stoneware
territory, watertight. But
decomposition
gases still bubble glazes! Cone 2? Much better, it has below 4% porosity (any fitted glaze will make it water-tight), below 6%
fired shrinkage
, still very strong. But there are still issues: Accidental overfiring drastically darkens the color.
Low-fire
commercial glazes
may not work at cone 2. How about cone 02? This is a sweet spot. This body has only 6% porosity (compared to the 11% of
cone 04
). Most low-fire cone 06-04 glazes are still fine at cone 02. And glaze
bubble-clouding
is minimal. What if you must fire this at cone 04? Pieces will be "sponges" with 11% porosity, shrinking only 2% (for low density, poor strength). There is another advantage of firing as high as possible: Glazes and
engobes
bond better. As an example of a low-fire transparent base that works fine on this up to cone 2:
G1916Q
.
Fire organic ceramic shapes with this warping body for cone 6
This picture has its own page with more detail,
click here
to see it.
Left is L4410K, right is
L4410L
. Very similar, but L has 5% more
dolomite
. And these
cone 6
glazes work well,
G2934Y
left and G2936A right. These are
slip-cast
pieces, the walls are not super thin, but the straight-sided shape makes them more susceptible to warping and buckling. This effect can also be achieved using
talc
bodies, but they have the issue of being brittle, volatile,
bloating
and not fitting glazes. But both of these pieces have excellent
fired strength
at cone 6, they have a porcelain-like surface. Of course you will need to test shapes, adjust dolomite content and control firing temperature carefully to be able to do this with consistency. If you are near a
Plainsman
Clays distributor, they made a test run of
L4410L
(as the new L213), boxes are available for order. If not, you can mix your own.
Links
Glossary
Body Bloating
When clay materials and bodies bubble as they melt or over fire. This normally happens in raw materials that contain particulates that produce gases during firing.
Glossary
Body Warping
Warping happens during the firing of ceramic ware when there is a high degree of
vitrification
and inadequate measures are taken during forming and firing to prevent it. Unexpected warping often happens with unstable shapes and over firing.
Troubles
Warping
There are multiple reasons why pottery and
porcelain
pieces can warp during firing, both
vitreous
and non-vitreous ware. Here is what to do about it.
PayPal
No
tracking,
No
ads,
No
paywall,
No
transient content!
Just organized, concise information constantly updated and improved.
Was this helpful? Consider supporting me.
By
Tony Hansen
Follow me on
Got a Question?
Buy me a coffee and we can talk
https://digitalfire.com
, All Rights Reserved
Privacy Policy

File: data/digitalfire-archive/trouble/13.txt
Digitalfire will shut down on June 26. I no longer have the authority to grant exemption to a section in the Terms and Conditions of using material in the Insight-Live account from which I built the source material. While there are ways to comply with the take-down order, they are beyond my means because of how complex and large the site has become in the past 35+ years. It has been a wild ride for a shy prairie boy, thanks to everyone for your support. Insight-live.com is not affected by this.
All Troubles
Black Coring
Bleeding Colors
Bloating
Casting Slip Problems
Chrome Flashing in Ceramic Glazes
Clouding in Ceramic Glazes
Cracking of Clays During Drying
Crawling
Dunting and Cracking of Clay Bodies During Firing
Foaming of Ceramicd Glaze Slurries
Glaze Blisters
Glaze Crazing
Glaze is Off-Color
Glaze Marks or Scratches
Glaze peeling on drying
Glaze Pinholes, Pitting
Glaze Shivering
Glaze Slurry is Difficult to Use or Settling
Leaking of Fired Ceramics
Lime Popping
Orange Peel Surface
Over Firing of Ceramic Glazes and Bodies
Powdering, Cracking and Settling Glazes
Runny Ceramic Glazes
Specking on Ceramic Ware
Splitting at the Plastic Stage
Staining of Fired Ceramic Glazes
Uneven Glaze Coverage
Warping
Casting Slip Problems
Casting slips are deflocculated in order to reduce water content. It is important to understand this phenomenon and know how to assess a slurry to know what it needs.
Details
Assuming that the
casting slip
recipe passes a
sanity check
for its type (e.g. contains enough clay or the right degree of
plasticity
and does not contain
soluble salts
) the issue when problems arise is almost always over or under
deflocculation
of the
slurry
. Recipes of % water and deflocculant are fluid, amounts have to be adjusted to deal with changing materials. It is thus important to be able to measure
specific gravity
, assess
viscosity
and
thixotropy
and know what to do when any of them is not within the expected measurement.
Related Information
Here is how vigorously a deflocculated ceramic slurry should be mixed
Your browser does not support MP4 video.
A video of the kind of agitation needed from a
propeller mixer
to get the best properties out of a
deflocculated
slurry
. This is
Plainsman
Polar Ice
mixing in a 5-gallon pail. Although it is quite plastic compared to industrial casting slips, it has a
specific gravity
of 1.76, is very fluid and casts well in the hands of a potter. These properties are a product of, not just the recipe, but the mixer and its ability to put high energy into the slurry.
New Zealand kaolin based slip casts at 1mm thickness. How?
This picture has its own page with more detail,
click here
to see it.
This is
Polar Ice
casting, a New Zealand Halloysite based
cone 6
translucent
porcelain
. The base body recipe would never have enough plastic strength to pull itself from this mold without tearing. But the addition of 1% Veegum gives it amazing strength. This dried cast bowl measures 130mm in diameter and 85mm deep, it only weighs 89 gm! The slip was in the mold for only 1 minute before pour-out. Of course, there is a price to pay for adding the Veegum: Increased casting time and more difficult
deflocculation
. Regular
bentonite
can be used in most bodies, but for super-whites like this, Veegum (or equivalent) is the choice. Testing is needed to determine what percentage gives the needed strength yet does not increase the casting time too much. The
polar ice
information page at
plainsmanclays.com
has very good information, under the heading “Casting Recipe”, about the challenges and trade-offs of using this
kaolin
in
casting bodies
.
Over-deflocculated ceramic slurry forms a skin
This picture has its own page with more detail,
click here
to see it.
In this instance, the
slurry
forms a skin a few minutes after the mixer has stopped. Casting recipes do not travel well. Over-deflocculation is a danger when simply using the percentage of water and deflocculant shown. Variables in water electrolytes, solubles in materials, mixing equipment and procedures, temperature and production requirements (and other factors) necessitate adapting recipes of others to your circumstances. Add less than the recommended deflocculant to try and reach the
specific gravity
you want. If the slurry is too viscous (after vigorous mixing), then add more deflocculant. At times, more than what is recommended in your recipe will be needed. After all of this you will be in a position to lock-down a recipe for your production. However flexibility is still needed (for changing materials, water, seasons, etc).
Over deflocculated vs. under deflocculated ceramic slurry
This picture has its own page with more detail,
click here
to see it.
The slip on the right has way too much
Darvan
deflocculant. Because the new recipe substitutes a large-particle
kaolin
for the original fine-particled material, it only requires about half the amount of Darvan. Underestimating that fact, I put in three-quarters of the amount. The over-deflocculated
slurry
cast too thin, is not releasing from the mold (therefore cracking) and the surface is dusty and grainy even though the clay is still very damp. On my second attempt I under-supplied the Darvan. That slurry gelled, did not drain well at all and it cast too thick. On the third attempt I hit the jackpot! Not only does it have 1.8
specific gravity
(SG), but the slurry flowed really well, cast quickly, drained perfectly and the piece released from the mold in five minutes. Interestingly, on a fourth mix I made an error, putting in too much water, getting 1.6SG. The casting behavior was similar to the over-deflocculated slip (even though the Darvan content was much lower). A good
casting slip
is a combination of a good recipe, the right SG and the correct level of
deflocculation
.
Over deflocculated slip causes instability in toilet tank
This picture has its own page with more detail,
click here
to see it.
Sanitary ware
factories optimize their slips to have the lowest possible
specific gravity
for production volume reasons. Potters would be happy with 1.7 SG whereas numbers approaching 1.9 SG are common in factories. They often teeter on the edge of issues like this (sections softening causing localize warping) and inexperienced technicians can be unaware of the critical balances needed to prevent loss in production.
Even slight over-deflocculation of casting slips can be a problem
This picture has its own page with more detail,
click here
to see it.
This is the L3798E
cone 6
buff-burning
stoneware
slip (it is 35% KT1-4
ball clay
, 25%
silica
, 12% nepheline, 15%
EPK
, 13%
Redart
). This recipe was easy to
deflocculate
to 1.8
specific gravity
and yet it was very thin and runny. It pours nicely and does not gel. The former recipe was using a plastic ball clay and this switches it to a larger particle ball clay intended for casting. Thus the amount of deflocculant needed is less. But we did not reduce it, that's why it is so fluid. While not fluid enough to settle out or have poor draining properties, it is nevertheless, slightly over
deflocculated
. Although pieces can be extracted from the mold quickly, casting time is longer than it should be (for this one 15 minutes for a 2mm thick wall). Another issue is the inside surface: It should feel soapy and smooth in the
leather hard
state, but it feels sandy! This underscores the need for controlled
flocculation
(using less deflocculant) to maintain at a slightly more viscous fluidity so that it has
thixotropy
.
The casting slip did not drain well when pouring this mug
This picture has its own page with more detail,
click here
to see it.
The
slurry
contained insufficient Davan deflocculant. During casting it gelled excessively in the mold. Even shaking the piece while pouring out the slip was not enough to loosen it up and get a good drain. If slurry
rheology
is not right the quality of ware produced is affected like this.
A draining issue with a slip cast bottle
It is turning inside out!
This picture has its own page with more detail,
click here
to see it.
Why did this happen? There is a perfect storm of factors. Draining, during
slip casting
, creates suction and slip is heavy (1.8 times heavier than water). And this mold is tall with a narrow neck. So that creates a lot of suction. A slip having inadequate fluidity complicates draining. This round shape, even with printing
artifacts
, also releases well. How can this issue be avoided?
-Draining the mold carefully, holding it near horizontal for much of the drain.
-Use a well-deflocculated slip.
-Add
bentonite
to the slip, perhaps 0.5%, to make it stickier and slow down release time (which also slows down the casting time).
-At times, this will happen despite all efforts. In that case, if might be necessary to use a tube (e.g. 1/2 or 5/16”) to pump most of the liquid slip out of the bottle before inverting it. Adapt a
3D printed
pour spout
to keep the tube centered, at least near the mouth of the bottle.
PayPal
No
tracking,
No
ads,
No
paywall,
No
transient content!
Just organized, concise information constantly updated and improved.
Was this helpful? Consider supporting me.
By
Tony Hansen
Follow me on
Got a Question?
Buy me a coffee and we can talk
https://digitalfire.com
, All Rights Reserved
Privacy Policy
