Repository: AngelOnFira/potter

# clay-knowledge

clay-knowledge is an open archive and modern rebuild of **[digitalfire.com](https://web.archive.org/web/2026/https://digitalfire.com)** — Tony Hansen's 35-year ceramics and glaze-chemistry reference, which shut down on 2026-06-26. It preserves the site from the Internet Archive and re-publishes the knowledge core — materials, oxides, minerals, glossary, articles, recipes, tests, hazards, and firing schedules — as a fast, searchable static site, enriched with typed oxide chemistry (analyses, Seger unity formulas, and Stull charts).

---

File: data/digitalfire-archive/trouble/18.txt
Digitalfire will shut down on June 26. I no longer have the authority to grant exemption to a section in the Terms and Conditions of using material in the Insight-Live account from which I built the source material. While there are ways to comply with the take-down order, they are beyond my means because of how complex and large the site has become in the past 35+ years. It has been a wild ride for a shy prairie boy, thanks to everyone for your support. Insight-live.com is not affected by this.
All Troubles
Black Coring
Bleeding Colors
Bloating
Casting Slip Problems
Chrome Flashing in Ceramic Glazes
Clouding in Ceramic Glazes
Cracking of Clays During Drying
Crawling
Dunting and Cracking of Clay Bodies During Firing
Foaming of Ceramicd Glaze Slurries
Glaze Blisters
Glaze Crazing
Glaze is Off-Color
Glaze Marks or Scratches
Glaze peeling on drying
Glaze Pinholes, Pitting
Glaze Shivering
Glaze Slurry is Difficult to Use or Settling
Leaking of Fired Ceramics
Lime Popping
Orange Peel Surface
Over Firing of Ceramic Glazes and Bodies
Powdering, Cracking and Settling Glazes
Runny Ceramic Glazes
Specking on Ceramic Ware
Splitting at the Plastic Stage
Staining of Fired Ceramic Glazes
Uneven Glaze Coverage
Warping
Glaze Shivering
Ask the right questions to analyse the real cause of glaze shivering. Do not just treat the symptoms, the real cause is thermal expansion mismatch with the body.
Details
Shivering is the opposite of
glaze crazing
, the fired glaze is under compression and wants to flake off the body, especially at edges. However the route cause is a mismatch in the
thermal expansions
of body and glaze, thus the process of resolving it is similar as for
crazing
. It it much less common because glazes tend to have a higher
thermal expansion
than bodies and because they can tolerate being under compression much better than being under tension. Of course, if a glaze is under compression on the inside of a vessel, the body will be under tension and this can cause failure of the piece.
When the body-glaze
interface
is not well developed an overly compressed glaze will be able to release itself much more easily, especially on the edges of contours. This can be the case, not only with low fired ware, but where
engobes
or slips are being used under the glaze. If the
engobe
does not contain enough
flux
to firmly adhere it to the body and develop hardness, it will not be able to bond to the glaze well.
It is important to recognize that the appearance of this issue is serious, a few shivered pieces coming out of the kiln could mean that all of them will
shiver
with time!
Shivering
is also serious in that razor sharp flakes of glaze could get into food or drink, you must make sure this can never happen.
While many band-aid fixes to the issue are recommended, the base problem is a mismatch between the
co-efficient of thermal expansion
(
COE
) of body and glaze, nothing will properly fix it except raising the COE of the glaze (or lowering the body COE). Many many glazes have
high expansion
Na
2
O
and
K
2
O
that are more than they need to be (thus the prevalence of crazing), but here we actually need more of them (so this is an easy fix to do). However in
fast-fire
settings, Na
2
O can cause
bubbling
(
fast fire glazes
have lower
B
2
O
3
, higher
ZnO
and
CaO
, lower Na
2
O and higher
SiO
2
, you must work within these guidelines). But you cannot just add soda
feldspar
or a high soda
frit
because they also contain other
oxides
. Using ceramic
chemistry
software (like
Digitalfire Insight
), you can figure out how to adjust the recipe so that the only change in the chemistry is an increase in the Na
2
O/K
2
O. In the case of adding feldspar you would calculate how much to reduce the
kaolin
and
silica
in the recipe to compensate for the
Al
2
O
3
and SiO
2
also sourced from the feldspar. There are instructional videos at
Digitalfire
.com that demonstrate this.
It may also be an idea of check your
clay body
. Has it changed? For example, if it is less
mature
its expansion could have increased and the glaze:body bond could have been degraded.
Related Information
Razor-sharp flakes of shivering glaze are flying off this piece
This picture has its own page with more detail,
click here
to see it.
This mug has been pinging every few minutes. For days. Razor-sharp chips of the dark blue glaze on the outside are popping off. This is happening because the coefficient of
thermal expansion
(
COE
) of the glaze is too low compared to that of this
low-fire
talc body
. Simplistically, it is a size 6 glaze stuck onto a size 5 body! The glaze needs its COE increased without too much impact on its other properties (e.g. melting range, surface character,
durability
, color response) and the least impactful way to do that is by substituting some of the existing
CaO
,
MgO
,
Li
2
O
,
SrO
or
ZnO
for super-high-expansion
Na
2
O
. That can be done using
glaze chemistry
or by substituting some of and existing
frit
in the recipe for one like Ferro 3110 (it contains lots of Na
2
O).
How to make a ceramic time-bomb
This picture has its own page with more detail,
click here
to see it.
This mug is pinging loudly and literally self-destructing in front of my eyes! Why? The glaze is under so much compression (the inside is pushing outward, the outside inward). Spiral cracks are developing all the way up the side. Small razor-sharp flakes are
shivering
off convex contours. Why? I accidentally fired a low-temperate
talc body
at
cone 6
(the glaze is the
Alberta Slip
base cone 6 glossy). The
clay body
is not overly
mature
, but it just has an extremely high
thermal expansion
(
talc
is added to increase the expansion to fit
low fire
commercial glazes
, they would
craze
without it). Shivering is serious, it is a mismatch of thermal expansion between body and glaze. It can happen at any temperature.
Low expansion glazes craze less, but they can shiver
This picture has its own page with more detail,
click here
to see it.
Example of serious
glaze shivering
using
G1215U
low expansion
glaze on a high
silica
body at
cone 6
. Be careful to do a thermal stress test before using a transparent glaze on
functional
ware.
A classic Albany glaze that often shivers
This picture has its own page with more detail,
click here
to see it.
These mugs have experienced very serious
shivering
. This is an
Albany Slip
glaze with 10%
lithium carbonate
, it is known to have a very low
thermal expansion
. This problem can be solved by reducing the amount of lithium or adding
high-expansion
sodium or potassium. However these fixes will likely affect the appearance.
These common Ferro frits have distinct uses in traditional ceramics
This picture has its own page with more detail,
click here
to see it.
I used Veegum to form 10 gram
GBMF test
balls and fired them at cone 08 (1700F).
Frits
melt really well, they do have an
LOI
like raw materials. These contain
boron
(
B
2
O
3
), it is a
low expansion
super-melter that raw materials don’t have.
Frit 3124
(glossy) and 3195 (silky matte) are balanced-chemistry bases (just add 10-15%
kaolin
for a
cone 04
glaze, or more silica+kaolin to go higher). Consider
Frit 3110
a man-made low-Al
2
O
3
super
feldspar
. Its high-sodium makes it high
thermal expansion
. It works really well in bodies and is great to make glazes that
craze
. The high-MgO
Frit 3249
(made for the abrasives industry) has a very-low expansion, it is great for fixing
crazing
glazes.
Frit 3134
is similar to 3124 but without
Al
2
O
3
. Use it where the glaze does not need more Al
2
O
3
(e.g. already has enough clay). It is no accident that these are used by potters in North America, they complement each other well (equivalents are made around the world by others). The
Gerstley Borate
is a natural source of boron (with issues frits do not have).
Glaze is shivering at the engobe-body interface
This picture has its own page with more detail,
click here
to see it.
Example of a glaze (G1916J)
shivering
on the rim of a mug. But the situation is not as it might appear. This glaze fits some bodies, crazes on others and shivers on yet others! This is a testament to how tricky it can be to fit glaze at low temperatures. But this is not a white glaze, it is a transparent over a white slip (or
engobe
). Alone on this red body this glaze appears to fit OK, but here it is exploiting the weaker body-engobe
interface
- this is where the release is taking place. This failure turned out to be a blessing, alerting us to the need to increase the expansion of the glaze a little to fit this body better (and enable its use with this engobe). This being said, the engobe likewise may be under too much compression, it may not contain enough
silica
.
There is a morality to making functional vessels used by others
This picture has its own page with more detail,
click here
to see it.
On the inside you can see the razor sharp flakes of glaze that have already fallen off the outside of this test piece. They reveal that the clear glaze, which looks fine on the inside, is under too much compression. The weaker
interface
between the slip under layer and the body provides a point of failure. This reminds us of the morality of making pottery, we have a responsibility to make safe ware.
Links
Troubles
Glaze Crazing
Ask the right questions to analyse the real cause of
glaze crazing
. Do not just treat the symptoms, the real cause is
thermal expansion
mismatch with the body.
Glossary
Glaze shivering
Shivering
is a ceramic glaze defect that results in tiny flakes of glaze
peeling
off edges of ceramic ware. It happens because the
thermal expansion
of the body is too much higher than the glaze.
Glossary
Co-efficient of Thermal Expansion
The
co-efficient of thermal expansion
of ceramic bodies and glazes determines how well they fit each other and their ability to survive sudden heating and cooling without cracking.
Glossary
Calculated Thermal Expansion
The
thermal expansion
of a glaze can be predicted (relatively) and adjusted using simple
glaze chemistry
. Body expansion cannot be calculated.
Articles
Understanding Thermal Expansion in Ceramic Glazes
Understanding
thermal expansion
is the key to dealing with
crazing
or
shivering
. There is a rich mans and poor mans way to fit glazes, the latter might be better.
Articles
Adjusting Glaze Expansion by Calculation to Solve Shivering
This page demonstrates how you might use INSIGHT software to do calculations that will help you increase the
thermal expansion
of a glaze while having minimal impact on other properties.
PayPal
No
tracking,
No
ads,
No
paywall,
No
transient content!
Just organized, concise information constantly updated and improved.
Was this helpful? Consider supporting me.
By
Tony Hansen
Follow me on
Got a Question?
Buy me a coffee and we can talk
https://digitalfire.com
, All Rights Reserved
Privacy Policy

File: data/digitalfire-archive/trouble/19.txt
Digitalfire will shut down on June 26. I no longer have the authority to grant exemption to a section in the Terms and Conditions of using material in the Insight-Live account from which I built the source material. While there are ways to comply with the take-down order, they are beyond my means because of how complex and large the site has become in the past 35+ years. It has been a wild ride for a shy prairie boy, thanks to everyone for your support. Insight-live.com is not affected by this.
All Troubles
Black Coring
Bleeding Colors
Bloating
Casting Slip Problems
Chrome Flashing in Ceramic Glazes
Clouding in Ceramic Glazes
Cracking of Clays During Drying
Crawling
Dunting and Cracking of Clay Bodies During Firing
Foaming of Ceramicd Glaze Slurries
Glaze Blisters
Glaze Crazing
Glaze is Off-Color
Glaze Marks or Scratches
Glaze peeling on drying
Glaze Pinholes, Pitting
Glaze Shivering
Glaze Slurry is Difficult to Use or Settling
Leaking of Fired Ceramics
Lime Popping
Orange Peel Surface
Over Firing of Ceramic Glazes and Bodies
Powdering, Cracking and Settling Glazes
Runny Ceramic Glazes
Specking on Ceramic Ware
Splitting at the Plastic Stage
Staining of Fired Ceramic Glazes
Uneven Glaze Coverage
Warping
Foaming of Ceramicd Glaze Slurries
Ceramic glaze slurries can sometimes generate enough foam that it becomes difficult to apply an even layer to a surface. What can you do?
Details
Some ceramic glaze suspensions will foam as they are mixed and used. This is problematic since the bubbles prevent the
laydown
of an even surface. The reason for the foaming relates to issues with particle agglomerations,
surface tension
and incompletely wetted particle surfaces hanging on to air bubbles.
Glazes containing
spodumene
or
calcined
kaolin
, for example, can have this problem. Or glazes containing materials having surface treated particles (e.g.
colorants
that are normally unstable like red
copper oxide
). A possible solution is power-mixing a
slurry
to input enough energy to wet all particle surfaces. Or mixing the slurry using hot water. A more drastic solution, practical for potters, is washing the offending material (by
slurrying
it in plenty of water,
settling
it, pouring off the water and drying it out, e.g. for spodumene). Another option is to substitute the offending material for another less troublesome one that can supply the same
oxides
,
glaze chemistry
is normally needed to be able to do this (a common example is the use of a
frit
to supply an oxide, like lithium, rather than a raw material like spodumene).
Foaming glazes can be a problem in industry and surfactants (defoaming additives) are commonly available and industrial technicians know how to use them. Some of these agents are just common household products (see the Wikipedia link below).
Related Information
Links
URLs
http://en.wikipedia.org/wiki/Defoamer
Defoaming agents at Wikipedia
URLs
https://en.wikipedia.org/wiki/Surfactant
Surfactants at Wikipedia
URLs
https://en.wikipedia.org/wiki/Defoamer
Defoamers on Wikipedia
Glossary
Suspension
In
ceramics
, glazes are slurries. They consist of water and undissolved powders kept in
suspension
by clay particles. You have much more control over the properties than you might think.
Glossary
Ceramic Glaze Defects
Ceramic glaze defects
include things like
pinholes
,
blisters
,
crazing
,
shivering
,
leaching
,
crawling
,
cutlery marking
,
clouding
and color problems.
PayPal
No
tracking,
No
ads,
No
paywall,
No
transient content!
Just organized, concise information constantly updated and improved.
Was this helpful? Consider supporting me.
By
Tony Hansen
Follow me on
Got a Question?
Buy me a coffee and we can talk
https://digitalfire.com
, All Rights Reserved
Privacy Policy

File: data/digitalfire-archive/trouble/23.txt
Digitalfire will shut down on June 26. I no longer have the authority to grant exemption to a section in the Terms and Conditions of using material in the Insight-Live account from which I built the source material. While there are ways to comply with the take-down order, they are beyond my means because of how complex and large the site has become in the past 35+ years. It has been a wild ride for a shy prairie boy, thanks to everyone for your support. Insight-live.com is not affected by this.
All Troubles
Black Coring
Bleeding Colors
Bloating
Casting Slip Problems
Chrome Flashing in Ceramic Glazes
Clouding in Ceramic Glazes
Cracking of Clays During Drying
Crawling
Dunting and Cracking of Clay Bodies During Firing
Foaming of Ceramicd Glaze Slurries
Glaze Blisters
Glaze Crazing
Glaze is Off-Color
Glaze Marks or Scratches
Glaze peeling on drying
Glaze Pinholes, Pitting
Glaze Shivering
Glaze Slurry is Difficult to Use or Settling
Leaking of Fired Ceramics
Lime Popping
Orange Peel Surface
Over Firing of Ceramic Glazes and Bodies
Powdering, Cracking and Settling Glazes
Runny Ceramic Glazes
Specking on Ceramic Ware
Splitting at the Plastic Stage
Staining of Fired Ceramic Glazes
Uneven Glaze Coverage
Warping
Clouding in Ceramic Glazes
There a many factors to deal with in your ceramic process to achieve transparent glazes that actually fire to a crystal-clear glass
Details
It seems logical that a transparent glaze would fire transparent (or stained transparent). Commercial ware often sports brilliant clear-as-crystal glazes, they make it look easy. But this is far from the truth. For certain bodies (e.g.
low fire
whites,
bone china
)
transparent glazes
seem to work almost every time. But on others, it can be very difficult to achieve a crystal clear (e.g.
terra cotta
). In the past, when lead-as-a-flux was common, clear glazes were actually easier. But today we mostly rely on fluxes like
boron
, sodium, lithium and zinc at low and middle temperatures - it is more difficult to create crystal-clear glasses. Even when we source these using
frits
. At higher temperatures, materials like
feldspar
,
calcium carbonate
,
dolomite
and
talc
supply fluxes, these do not melt to a brilliant clear glaze nearly as well as frit-based ones at lower temperatures. That is one reason why
underglaze
decoration just does not work well on high-temperature
stoneware
(by 'well' I mean
bright colors
coming through a perfectly transparent
overglaze
). Or even
porcelain
, unless it is
bisque-fired
to
vitrification
. Even at middle temperatures, it can be tricky to develop body/underglaze/overglaze/firing combinations that enable transmitting the full vibrance of the color through a transparent glass. One of the most impressive accomplishments in
ceramics
is low fire terra cotta embellished with a brilliant thick transparent glass, showcasing the warm earthen-red color.
Clouding
is most often, but not always caused by
micro-bubbles
. It can also be crystals growing in the glass,
phase changes
that can mar transparency and
boron blue
(which is also
crystalline
in nature).
For glazes to fire completely transparent everything has to be just right. Contributing factors to bubble clouding include
firing schedule
and firing temperature,
glaze thickness
,
laydown
density, application method, the amount of
frit
in the glaze recipe, the presence of carbonates (especially
colorants
) in body or glaze, the presence of particulates in the body (that generate gases of
decomposition
), the firing temperature of the
bisque
, the degree to which the body will be
vitrified
, the degree to which the glaze will melt, the
viscosity
and
surface tension
of the glaze melt, the
chemistry
of the glaze, the presence of unmelted particles in
the melt
(to act as a
fining agent
), the quality of the frit, the particle size of the glaze materials, and more. This means that you need to five attention to a range of factors before you succeed in getting a transparent glaze to fire clear.
It is important to understand the
mechanisms
under which your glaze becomes cloudy, this is the best way to avoid it happening. Hopefully, some of the pictures here will give you ideas on changes to your process to reduce this problem.
Related Information
What material makes the tiny bubbles? The big bubbles?
This picture has its own page with more detail,
click here
to see it.
These are two 10 gram
GBMF test
balls of  Worthington Clear glaze fired at cone 03 on
terra cotta
tiles (55
Gerstley Borate
, 30
kaolin
, 20
silica
). On the left it contains raw kaolin, on the right
calcined
kaolin. The clouds of finer bubbles (on the left) are gone from the glaze on the right. That means the kaolin is generating them and the Gerstley
Borate
the larger bubbles. These are a bane of the terra cotta process. One secret of getting more
transparent glazes
is to fire to temperature and soak only long enough to even out the temperature, then drop 100F and soak there (I hold it half an hour).
Slow cooling vs. fast cooling on a cone 6 transparent glaze
This picture has its own page with more detail,
click here
to see it.
These are the inside uppers on two mugs made from the same clay with the same clear glaze. The one on the left was fired in a large electric kiln full of ware (thus it cooled relatively slowly). The one on the right was in a
test kiln
and was cooled rapidly. This glaze contains 40% Ferro
Frit 3134
so there is plenty of
boron
and plenty of calica to grow the
borosilicate
crystals that cause the cloudiness in the glass. But in the faster cooling kiln they do not have time to grow.
The perfect storm to create boron-blue clouding at low fire
This picture has its own page with more detail,
click here
to see it.
Two clear glazes fired in the same slow-cool kiln on the same body with the same thickness. Why is one suffering
boron blue
(1916Q) and the other is not?
Chemistry
and material sourcing.
Boron
blue crystals grow best when there is plenty of boron (and other power fluxes), alumina is low, adequate
silica
is available and cooling is slow enough to give them time to grow. In the glaze on the left
B
2
O
3
is higher, crystal-fighting
Al
2
O
3
and
MgO
levels are a lot lower,
KNaO
fluxing is significantly higher, it has more
SiO
2
and the cooling is slow. In addition, it is sourcing B
2
O
3
from a
frit
making the boron even more available for crystal formation (the glaze on the right is
G2931F
, it sources its boron from
Ulexite
).
A light bulb moment in solving bubble clouding:
The same black engobe with two transparent glazes.
This picture has its own page with more detail,
click here
to see it.
This is a buff
stoneware
body,
Plainsman
M340
. A
L3954F
black
engobe
was applied inside and upper-outside at
leather hard
. The piece was fired at
cone 6
using the
PLC6DS
schedule. The inside, totally clouded glaze, is
G2926B
. Outside is
GA6-B
Alberta Slip
amber transparent. This inside glaze is crystal-clear on other bodies (and on this one without the black engobe). The black stain in the engobe appears to be the issue. How?
Underglazes
(or
engobes
) become a semi-dense layer and impede
LOI
by slowing gas diffusion. If the glaze then melts early and lacks
viscosity
, remaining channels of escape are sealed (increasing
bubbling
dramatically). Double-melt interfaces can form between
vitreous
engobes and glaze when the former softens, the clear glaze begins melting. Gases get trapped at the boundary, being generated at the exact wrong time during the firing.
Look at the outside amber transparent glaze,
GA6-B
. Although also early melting and on the same engobe, it has very little micro-bubble
clouding
! Why? It contains a lot of
Alberta Slip
, a material that is not finely ground like others. Particles across the range from 60-200 mesh are present; these are likely acting as a
fining agent
that enables bubble merging. The larger bubbles break at the surface because of sufficient melt mobility and lower melt
surface tension
.
Transparent glazes often work poorly on dark stoneware bodies
This picture has its own page with more detail,
click here
to see it.
These are fired in
cone 6
oxidation. They are all the same
clay body
(
Plainsman
M390
). The center mug is clear-glazed with
G2926B
(and is full of bubble clouds). This dark body is exposed inside and out (the other two mugs have
L3954B
white
engobe
inside and midway down the outside).
G2926B
clear glaze is an early-melter (starting around cone 02) so it is susceptible to dark-burning bodies that generate more gases of
decomposition
- they produce the micro-bubble
clouding
. That being said, the other two glazes here are also early melters - yet they did not bubble. Left:
G2926B
plus 4%
iron oxide
. That turns it into an amber color but the iron particles act as a
fining agent
(vacuuming up the bubbles)! Right:
Alberta Slip
GA6-B
. It also fires as an amber-coloured glass, but on a dark body, this is an asset.
Our G2926B glaze may not work on dark burning clays
This picture has its own page with more detail,
click here
to see it.
These two glazes, applied to the outsides of these mugs, both fire as brilliant glass-like super-transparents. But on this high-iron
stoneware
, from which both pieces are made, only one is working well.
G3806C
(on the outside of the piece on the left) melts more, it is fluid and much more runny. This
melt fluidity
gives it the capacity to pass the
micro-bubbles
generated as the body gases during firing.
G2926B
(right) works great on
porcelain
and buff stoneware but it cannot clear the clouds of bubbles coming out of this body (the bubbles are actually partially opacifying it). Even the normal glassy smooth surface has been affected. The moral: Potters need more than one
base transparent
recipe. Being able to host colors,
opacifiers
and
variegators
is nice, but sometimes just a transparent that works well is needed. An interesting trade-off of reactive melt-fluid glazes is that, while they develop more interesting surfaces, their lower
SiO
2
and
Al
2
O
3
contents make them susceptible to
crazing
,
settling
of the
slurry
and
cutlery marking
.
Terra cotta transparent glaze: Too thick and just right
This picture has its own page with more detail,
click here
to see it.
When clear-glazing
terra cotta
ware (
Plainsman
L215
here) an important issue is
glaze thickness
. The mug on the left was double-dipped (so
suspended
bubbles are present in the handle recess, thumb-hold and along its edges). The glaze needs to be thick enough so that it feels glassy smooth but thin enough to avoid the bubbles. Normally, if applied the thickness of the one on the left, it would be completely milky, filled with micro-bubble clouds. Why has it not done so here? Because it is fired at cone 03 (using
G2931K
glaze and the C03DRH
firing schedule
). An added benefit is that the body is so much stronger than it would be if fired at
cone 06
or 04. And the
underglazes
work fine.
Glaze bubbles behaving badly!
We see it in a melt fluidity test.
This picture has its own page with more detail,
click here
to see it.
These melted-down-ten-gram
GBMF test
balls of glaze demonstrate the different ways in which tiny bubbles disrupt
transparent glazes
. These bubbles are generated during firing as particles in the body and glaze
decompose
. This test is a good way to compare bubble sizes and populations, they are a product of melt
viscosity
and
surface tension
. The glaze on the top left is the clearest but has the largest bubbles, these are the type that are most likely to leave surface defects (you can see dimples). At the same time its lack of
micro-bubbles
will make it the most transparent in thinner layers. The one on the bottom right has so many tiny bubbles that it has turned white. Even though it is not flowing as much it will have less surface defects. The one on the top right has both large bubbles and tinier ones but no clouds of micro-bubbles.
Clouding in a cone 7 clear glaze after ware in use
This picture has its own page with more detail,
click here
to see it.
It was a clear glass out of the kiln, the 20x5 recipe. First, it would be helpful to look at the cloudy areas under a good microscope. Is it happening on the surface, under the surface or at the glaze:body
interface
. If the latter, the
glaze chemistry
could give clues about whether it is likely to be vulnerable to
leaching
(and thus a surface issue). In this case, the cloudy areas are occurring where the glaze is thicker (around the handle join). Perhaps the body is waterlogging and the water is migrating up into bubble networks and making them visible.
Iron oxide vacuums up glaze bubble clouds at cone 6
This picture has its own page with more detail,
click here
to see it.
These two mugs are the same dark burning
stoneware
(
Plainsman
M390
). They have the same clear glaze,
G2926B
. They are fired to the same temperature in the same
C6DHSC
firing schedule
. But the glaze on the left has 4% added
iron oxide
. On a light-burning body the iron changes the otherwise transparent glass to honey colored (with light speckle because of
agglomerates
). But on this dark burning clay it appears transparent. And, amazingly, the bubble clouds are gone! We have not tested further to find the minimum amount of iron needed for this effect but with other glazes 2% is working. Further testing is also needed to determine how the degree of mixing and higher percentages of iron oxide improve or degrade the clarity of the fired glass.
2% iron oxide in a glossy terra cotta glaze gives better color, less clouding
This picture has its own page with more detail,
click here
to see it.
Both pieces are the same
clay body
, Plansman
L215
. Both are fired to cone 03. Both are glazed using
G1916Q
borosilicate
recipe. The glaze on the piece on the left has 2% added
iron oxide
(sieved to
80 mesh
). Each particle or
agglomerate
of iron (which is
refractory
in this situation) acts to congregate the
micro-bubbles
so they can better exit the glaze layer. Notice also how much richer the color is as a result. The piece on the right, without the added iron oxide, is neither as red nor as transparent. Of course, I had to be careful not to apply the glaze too thickly on both.
G1916QL1 brushing glaze fired to cone 06, 05, 04
This picture has its own page with more detail,
click here
to see it.
The same mug fired at increasing temperature declouds the glaze and darkens the color of the
terra cotta
body. Two coats of the
G1916QL1
transparent glaze, prepared as a
brushing glaze
, were initially applied to this
Plainsman
L215
terra cotta. The extra cone, and the 60F degrees that go with it, greatly helped to clear the bubble
clouding
by cone 05 (center). But 60F more degrees, to
cone 04
, both darkened the terra cotta clay and further cleared the bubbles.
These two transparent glazes are opposites:
In melt fluidity and surface tension
This picture has its own page with more detail,
click here
to see it.
This
cone 04
flow tester compares two commercial
low-fire
transparent glazes
. Their different
chemistry
strategies are revealed by the shape of these melt flows. While 3825B appears to have the higher
melt fluidity
, it also has much higher melt
surface tension
. This is evident in the narrow, rope-like stream and the way the flow meets the runway at a high angle before pulling into a rounded bead. A, by contrast, spreads and wets the runway, meandering downward in a broad, flat and relatively bubble-free river.
This difference is important in low-fire ware because these glazes must pass far more gases and bubbles than
high-temperature glazes
. The lower surface tension of A aids bubble release and healing after bubbles break. A is Amaco LG-10. B is Crysanthos SG213 (
Spectrum 700
behaves similarly, although flowing less). Both approaches have advantages and disadvantages and are worth testing in your application.
Commercial glazes may or may not work on your clay body
This picture has its own page with more detail,
click here
to see it.
Left two:
Plainsman
M390
stoneware
. Lower right:
M370
porcelain
. The bottom two samples are a popular
cone 6
ultra clear commercial bottled glaze. On the porcelain, it is
crazing
. On the red clay it is saturating with
micro-bubbles
and going totally cloudy, with so many ripples in the surface the texture has become satin. Whose fault is this? No ones. This glaze is simply not compatible with these two bodies. The one on the upper left has almost no bubbles and no crazing. It is the
GA6-B
recipe. It is well-documented and easy to adjust.
Clouding varies with these cone 04 terra cotta glaze recipes
This picture has its own page with more detail,
click here
to see it.
These three mugs are made from
L215
and fired to
cone 04
(in a typical fast firing). The clear glazes are left:
G3879E
, middle:
G2931K
and right:
G3879F1
. The latter appears to be the most promising for creating the most transparent (although it is also applied a little thinner than the other two). That being said, the
variegation
of the cloudy center glaze,
G2931K
, is aesthetically quite striking when applied thickly enough (as shown in the sample test tile).
Thick application clouds this transparent glaze:
On terra-cotta bodies this is an issue
This picture has its own page with more detail,
click here
to see it.
Glaze
clouding
is a universal issue in
ceramics
.
Terra cotta
bodies often demonstrate this well. Pretty well all
transparent glazes
, even commercially available ones, can cloud, especially when applied thickly. This example is
G2931K
, it can be beautifully crystal clear when thin. But, as thickness increases, this happens. We
ball-milled
it to see if that would help, but as you can see, that has not impacted the problem. This is a dipping version, so that is part of the reason why it is easy to get it on too thick.
One of the advantages of
brushing glazes
is the ability to carefully control thickness. Many are formulated with a low
specific gravity
, requiring multiple layers for adequate thickness. Two coats rather than three are often better for this type of body.
Links
Glossary
Transparent Glazes
Every glossy ceramic glaze is actually a
base transparent
with added
opacifiers
and
colorants
. So understand how to make a good transparent, then build other glazes on it.
Glossary
Ceramic Glaze Defects
Ceramic glaze defects
include things like
pinholes
,
blisters
,
crazing
,
shivering
,
leaching
,
crawling
,
cutlery marking
,
clouding
and color problems.
PayPal
No
tracking,
No
ads,
No
paywall,
No
transient content!
Just organized, concise information constantly updated and improved.
Was this helpful? Consider supporting me.
By
Tony Hansen
Follow me on
Got a Question?
Buy me a coffee and we can talk
https://digitalfire.com
, All Rights Reserved
Privacy Policy

File: data/digitalfire-archive/trouble/29.txt
Digitalfire will shut down on June 26. I no longer have the authority to grant exemption to a section in the Terms and Conditions of using material in the Insight-Live account from which I built the source material. While there are ways to comply with the take-down order, they are beyond my means because of how complex and large the site has become in the past 35+ years. It has been a wild ride for a shy prairie boy, thanks to everyone for your support. Insight-live.com is not affected by this.
All Troubles
Black Coring
Bleeding Colors
Bloating
Casting Slip Problems
Chrome Flashing in Ceramic Glazes
Clouding in Ceramic Glazes
Cracking of Clays During Drying
Crawling
Dunting and Cracking of Clay Bodies During Firing
Foaming of Ceramicd Glaze Slurries
Glaze Blisters
Glaze Crazing
Glaze is Off-Color
Glaze Marks or Scratches
Glaze peeling on drying
Glaze Pinholes, Pitting
Glaze Shivering
Glaze Slurry is Difficult to Use or Settling
Leaking of Fired Ceramics
Lime Popping
Orange Peel Surface
Over Firing of Ceramic Glazes and Bodies
Powdering, Cracking and Settling Glazes
Runny Ceramic Glazes
Specking on Ceramic Ware
Splitting at the Plastic Stage
Staining of Fired Ceramic Glazes
Uneven Glaze Coverage
Warping
Black Coring
A common fault in reduction gas fired ceramic ware made from iron bearing clays.  The interior cross section of the clay turns black.
Details
For potters, who use periodic kilns and slow
firing schedules
, black coring almost always occurs in reduction firings with iron-containing bodies. But it can also occur in densely packed oxidation-fired kilns (see below). In industry, it occurs in oxidation firings (mainly in tile because production requirements demand fast firing).
There are two schools of thought about the cause in pottery. One blames a combination of fast firing, heavy reduction and trapped carbon. The view is that body carbon fails to oxidize to
CO2
and steals oxygen from
Fe
2
O
3
(reducing it to
FeO
, a powerful
flux
). This FeO then fluxes the body, sealing it and preventing the escape of remaining carbon thus producing the characteristic 'black core' in ware cross-section.
However, black coring happens in bodies that have no carbon: Ones high in iron that have already been
bisque fired
. The higher the iron and the larger its particle size the more the black coring. Ware cross sections totally enclosed in glaze exhibit the most black coring. Thus, the characteristic black color is likely the reduced black iron, not carbon. This occurs even when kiln reduction is not heavy.
There will always be some degree of blackness (or gray) in the cross-section of
reduction-fired
ware that contains materials having any amount of
iron oxide
and carbon (including ball clays). Electric kilns can also produce this phenomenon (in the case of clays of high carbon and iron content, dense kiln pack and little airflow). Once iron is reduced to FeO it is very difficult to reoxidize it back to Fe
2
O
3
.
In the tile industry, where ware has not been
bisque
fired, the problem is
organics
in the body using up any available oxygen and thus preventing the oxidation of iron compounds. The high density of the ceramic coupled with fast firing make it amazing that it is even possible to fire tile without this issue. Black coring is not considered a
functional
issue (e.g. strength) as much as an aesthetic one. For heavier
ceramics
, one source suggested the addition of ammonium nitrate, stating that it promotes the oxidation of organic substances in the preheating phase.
Related Information
Close up of black coring: Is it carbon? Nope. Is it always bad? Nope.
This picture has its own page with more detail,
click here
to see it.
This is a closeup of a shard from the wall of a
thrown
vessel. The clay is an iron
stoneware
,
Plainsman
Fire-Red
with added
feldspar
, fired in reduction at cone 10. The reduction was not heavy, the kiln was fired with enough air to burn almost all the gas leaving only a slight yellow (but mostly blue) flame at the damper. Is this black color carbon? Consider the following. Carbon is
refractory
, this is glassy. During
bisquit firing
the carbon was burned out of this. These black zones have a hole at their centers. This is black iron, a strong
flux
. The iron is coming from large particles (20-40 mesh) of iron pyrite. In the reduction atmosphere, the natural
Fe
2
O
3
is being robbed of oxygen (from both the
decomposition
of neighboring particles and the atmosphere of the kiln) and converting to
FeO
. That is melting and interacting with the feldspar to soak into the surrounding matrix. Contrary to what most people think this does not weaken the clay, it strengthens ware (provided the feldspar is present). Once the black has permeated the entire matrix of a piece it becomes very strong (even with a hammer it was unexpectedly difficult to break ware to get these shards). Note the right side is not glaze-covered, if it had been the entire matrix would be black. But still strong.
Black coring with L4168G and L4168F
This picture has its own page with more detail,
click here
to see it.
These are iron reduction test bodies. The L4168G (left) is far stronger yet it has a higher percentage of
Fe
2
O
3
and much more black coring. How is that possible? Because it has 10% added
feldspar
. The black
FeO
iron is staining the feldspar black (
bleeding
out from each pyrite particle), helping it do its job of producing a glassy black color is not coming from the kiln atmosphere? Because the buff-burning bodies in the same kiln did not have any of this. On the right, the iron is restricted by its ability to vitrify the body by limited glass development, ending up destabilizing it instead (by increasing body
thermal expansion
).
Iron red reduction clay suitable for functional ware? How?
This picture has its own page with more detail,
click here
to see it.
This is a high iron two-material
stoneware
fired in reduction, purely a test body we are working on. Normally such bodies are rendered unsuitable because of black coring associated with
FeO
. But 10% added
Custer Feldspar
solves that problem, combining with the iron to vitrify the body to excellent
fired strength
(it does have 5%
porosity
but this is mainly due to the cavities formerly occupied by the iron pyrite particles. The color and iron speckle are contributed by both of the raw materials in the body.
Saint Rose Red
supplies most of the iron to produce the red coloration.
A1
bentonitic
clay adds
plasticity
and contributes the pyritic iron particles. The fired bars of this body show it at
cone 10 reduction
(top) and cone 10 oxidation down to 7 (downward from top). Adding just a little more
feldspar
produces a metallic firing surface! The glaze is
GR10-CW
, pure
Ravenscrag
Slip with 10%
talc
opacified with a little
Zircopax
and
tin oxide
.
C-Red clay glazed and black coring at cone 10R
This picture has its own page with more detail,
click here
to see it.
C-Red
clay (also called
Carbondale Red
) has 12%
iron oxide
. It is also
refractory
so easily handles
cone 10R
. However with that amount of iron is it pretty well impossible to prevent black carbon coring in glazed ware. This cup simply fell to pieces when just touched. Each of these small pieces can be broken into many more with just light finger pressure. Yet the unglazed test bars were unbreakable by hand! The glaze-body bond is also strong. What is demonstrated here is the extreme compression under which the glaze is attached to the clay, breakage relieves it. That means the black coring is increasing the
thermal expansion
of the body, as the piece cools in the kiln the body is contracting thermally more than the glaze, putting the latter under more and more compression.
Feldspar saves this iron red, black coring reduction body
This picture has its own page with more detail,
click here
to see it.
These two pieces were in the same firing, the right one exited broken and cracked like this. They contain the same percentage of iron (it is supplied by red
fireclay
). The glaze is the same. The walls on both of these are completely black-cored. Multiple other pieces of this same size and shape were made of each of these two clays and the result was the same on all of them. The difference: The body on the left has 10% added
feldspar
. That feldspar is combining with the
iron oxide
, reduced to black
FeO
, to vitrify the body - that left mug is incredibly strong. The one on the right is fragile, a light tap with a hammer and it exploded into a dozen pieces. Why? The FeO, for lack of a
vitrified
matrix, has increased the
thermal expansion
of the body to the point pieces are failing spontaneously from
glaze compression
.
Here is something potters can do that industry cannot do!
This picture has its own page with more detail,
click here
to see it.
These mugs were fired at
cone 10R
. The body is
L4168G5
, I mixed it myself using 50%
Plainsman
Saint Rose Red
, 40%
Plainsman A2
, 10%
Custer feldspar
. The Saint Rose clay contributes the color, the
A2
the speckle and
plasticity
and the
feldspar
matures the body enough to avoid black coring. The heavy iron specking is being sourced by these very unique clays, both were ground at
42 mesh
only. The left glaze is
GR10-CW
Ravenscrag
Talc
matte with added
Zircopax
. The right one has that same glaze on the inside and
G2571A
bamboo matte
on the outside. The unglazed body is a beautiful deep red. These are certainly not
porcelain
strength but the glazes fit, the mugs are durable enough and serviceable for normal use. This type of ware is the domain of potters only, no industry would be able to babysit the touchy process it takes to make these, they would not be able to find a reliable material supply, they would not be able to maintain enough consistency and would not be able to justify to customers the high body
porosity
required.
Glazing ware only on the inside - the hazard
This picture has its own page with more detail,
click here
to see it.
This is an example of one of John Prosser's "house mugs". They have been fracturing. Partially broken ones are spring-loaded like this. All broken pieces have black coring. Of course when thick-walled, high carbon, high iron bodies are fired without a previous
bisque
in heavy reduction one can expect true black coring (where
Fe
2
O
3
and
CO2
react to form a body matrix hostile to even slight
thermal shock
). But none of these factors are present. Of course, testing could be done to bisque these higher, soak longer in the bisque, start reduction later, and oxidize longer at the end. But these measures will not likely be enough. The outer surface could be put on as an
engobe
over a
vitreous
body (but lots of work using the
EBCT test
would be needed because of the difference in
firing shrinkage
).
Stepping back consider: These black cored sections are unglazed. When iron reduces it turns black so the color black alone does not mean official black coring. When there is enough
feldspar
to form a good measure of
vitrification
(as is the case with this body) one can expect it to be suitable for light duty
functional
ware.
Magnesia mattes
like this have low
thermal expansion
because they contain a lot of
MgO
, a super
low expansion
flux
. That puts them under compression on the body, a lot of unglazed external surface like this compounds the problem. The solution is to raise glaze expansion, something fairly easy to do in high fire. Just increase the
KNaO
at the expense of
CaO
.
Carbon burnout in a ball clay
This picture has its own page with more detail,
click here
to see it.
A broken test bar of
ball clay
fired to
cone 10 reduction
. Notice the black
carbon core
. Ball clays commonly contain carbon, many have a noticeable grey color in the raw state because of this. Notice it has not burned out despite the fact that the clay itself is still fairly porous, the firing was slow and the temperature reached was high. Ball clay typically does not comprise more than 30% of a body recipe so its opportunity to burn away is sufficient. However some specialized bodies have a much higher percentage.
Links
Glossary
Black Core
A common fault in reduction gas fired ceramic ware made from iron bearing clays.  The interior cross section of the clay turns black.
Articles
Organic Matter in Clays: Detailed Overview
A detailed look at what materials contain
organics
, what its effects are in firing (e.g.
black core
), what to do to deal with the problem and how to measure the amount of organics in a clay material.
Temperatures
Organic burnout (300-)
PayPal
No
tracking,
No
ads,
No
paywall,
No
transient content!
Just organized, concise information constantly updated and improved.
Was this helpful? Consider supporting me.
By
Tony Hansen
Follow me on
Got a Question?
Buy me a coffee and we can talk
https://digitalfire.com
, All Rights Reserved
Privacy Policy
