Repository: AngelOnFira/potter

# clay-knowledge

clay-knowledge is an open archive and modern rebuild of **[digitalfire.com](https://web.archive.org/web/2026/https://digitalfire.com)** — Tony Hansen's 35-year ceramics and glaze-chemistry reference, which shut down on 2026-06-26. It preserves the site from the Internet Archive and re-publishes the knowledge core — materials, oxides, minerals, glossary, articles, recipes, tests, hazards, and firing schedules — as a fast, searchable static site, enriched with typed oxide chemistry (analyses, Seger unity formulas, and Stull charts).

---

File: data/digitalfire-archive/trouble/9.txt
Digitalfire will shut down on June 26. I no longer have the authority to grant exemption to a section in the Terms and Conditions of using material in the Insight-Live account from which I built the source material. While there are ways to comply with the take-down order, they are beyond my means because of how complex and large the site has become in the past 35+ years. It has been a wild ride for a shy prairie boy, thanks to everyone for your support. Insight-live.com is not affected by this.
All Troubles
Black Coring
Bleeding Colors
Bloating
Casting Slip Problems
Chrome Flashing in Ceramic Glazes
Clouding in Ceramic Glazes
Cracking of Clays During Drying
Crawling
Dunting and Cracking of Clay Bodies During Firing
Foaming of Ceramicd Glaze Slurries
Glaze Blisters
Glaze Crazing
Glaze is Off-Color
Glaze Marks or Scratches
Glaze peeling on drying
Glaze Pinholes, Pitting
Glaze Shivering
Glaze Slurry is Difficult to Use or Settling
Leaking of Fired Ceramics
Lime Popping
Orange Peel Surface
Over Firing of Ceramic Glazes and Bodies
Powdering, Cracking and Settling Glazes
Runny Ceramic Glazes
Specking on Ceramic Ware
Splitting at the Plastic Stage
Staining of Fired Ceramic Glazes
Uneven Glaze Coverage
Warping
Dunting and Cracking of Clay Bodies During Firing
Ceramic industry can fire much faster and deal with much heavier objects than potters can, how do they do it. The answer is they pay more attention to the basics, it is all common sense and good equipment.
Details
At the
Medalta Potteries
(in Medicine Hat, Alberta, Canada) during the 1920s they made
stoneware
crocks up to 60 gallons. These monsters weighed more than 200 pounds and had walls between one and two inches thick. These crocks were made from the same clays that are employed in
Plainsman
H550
functional
stoneware today and the glaze was typical of the
feldspar
recipes we still use. Even if you could fabricate one of these and figure out how on earth they
dip-glazed
a 250 pound unbisqued vessel, it would certainly crack into many pieces as it split during firing heat up and dunted during cooling. What was the firing secret? Simple. Energy was cheap, huge beehive kilns the size of a house could be fired for less than a dollar a month! Kilns were hard brick and massive and the firing cycle was one week. That's right, seven days. To me the moral of this story is that firing needs to be tuned to the ware.
Consider another case that the average potter would find equally mystifying. In industry today it is common for roller kilns to fire stoneware in a 2-3 hour cold-to-cold cycle. My experience tells me that this is impossible. How do they do it? Obviously, they can only do this with ware that is lighter. But still, it is amazing, there must be much more to it. Here are a few factors:
First, they use a body that employs low lignite, large particle, lower
plasticity
clays in the lowest possible proportion so water and gases can be vented out quickly.
Second, they fire smarter. There are firing consultants in industry that do nothing but design custom firing curves for manufacturers. In the firing of any body there are periods when temperature rise can be much faster and others when it must be slower. But how much faster and where? A thermo-gravimetric analysis (TGA) test weighs a clay sample during firing to determine when it expels the most gases. A
differential thermal analysis
(DTA) test reveals the periods of firing where the body is exothermic and where it is endothermic. With this and other information one can design a firing curve that provides for the shortest possible firing time.
Third, commercial kilns fire very evenly, some expose ware to less than a degree of gradient. Draft is one factor, many kilns have burners that double as blowers and create a kind of 'hurricane' within the kiln that exposes every part of ware to heat.
A fourth factor is not directly related to cracking but I will mention it. Modern glazes are formulated to be
fast-fire
. They are low in
boron
and remain unmelted until just before the end of the firing. This makes allowance for easy channeling of gases of body
decomposition
before the glaze melts.
How long should a firing be? If ware is cracking and you don't want to get into complicated analysis of your firing curve then it should just be longer, it is a relative thing. However it does not take brain surgeons to fire smarter also. Hold at boiling point as long as possible (over night
candling
is best) and go up (and especially down) through
quartz inversion
slower (1050F, 570C). In electric kilns there is no draft, this is a real problem in avoiding gradients; you have no choice but fire slower in the hopes of getting a more even firing.
Related Information
An example of dunting on a low, flat casserole shape
This picture has its own page with more detail,
click here
to see it.
The firing crack from the rim down has released the stresses produced by uneven thermal contraction during cool-down in the kiln. Any factor that contributes to a temperature gradient within a piece will contribute to the likelihood of
dunting
. Cooling too quickly through
quartz inversion
, for example, can cause this in almost any piece. Pieces that are thick and heavy, or have uneven cross section (with thick foot and thin walls, for example) will certainly suffer gradients, even in slow cooling. A wide, flat bottom (that is heat-sunk by the a heavy shelf) will also increase the temperature gradient between the outer walls and the inner foot. If that wide piece has vertical walls that get direct radiant heat, especially if one part is more exposed to the elements, it will start a gradient during the up-ramp in the firing. And, on the down-ramp, it will "come back to bite you" with a crack.
Tile having angular shape is cracking at vertexes
This picture has its own page with more detail,
click here
to see it.
Cracks are happening during heatup (we know this because these have widened, cooling cracks are hairlines). Assuming the cracks were not there after drying, the piece likely could have been fired successfully by employing a slower heat-up. How to solve: Smooth, compress and round those sharp concave angles. This denies cracks a place to start. Even if the concave corners could have been rounded and compressed to a tiny radius (e.g. 2mm), it would likely have helped. And rounding and compressing the sharp edges would help (there are a couple of cracks on the straight sides).
This crack likely starting during bisque
This picture has its own page with more detail,
click here
to see it.
It started at a sharp angled indent on the outside (that coincided with a thin wall section) and grew around the perimeter (not visible). From there it branched to the base.
This horizontal crack began as stresses created during uneven drying
This picture has its own page with more detail,
click here
to see it.
The rim was allowed to get ahead of the base. A thinner section (that happened during
throwing
) was exploited by the stresses and a crack appeared during heatup, likely during the
bisque
.
Cross section is an important factor in avoiding cracks
This picture has its own page with more detail,
click here
to see it.
The cross section of a bowl. For the best success in drying and firing, it is advantageous to have as even of a thickness as possible. But it is also important not to have sharp concave angles. It would have been possible to make the section outside the
foot ring
thinner by creating a more abrupt concave contour, but that contour, if too sharp, could offer a point of weakness where a crack could start.
Here is what happens when you fire a heavy, thick piece in an electric kiln
This picture has its own page with more detail,
click here
to see it.
The heat-up was not slow enough. This kiln has no air flow. This piece was very thick. What would it take to fire this? Possibly days of holding at 250F to drive off pore water. Then days of slow heat up.
Cracking casseroles. Why?
This picture has its own page with more detail,
click here
to see it.
The cracks happened on heat up (since they have opened up wide). A combination of issues contribute. The kiln shelves heat-sink the wide flat bottoms, vessel walls are thick, there is some unevenness of wall thickness and only a 30-minute hold at 220F to remove glaze water from the
bisque
(that could have left dampness in thicker sections). Factors like these combine to produce temperature gradients within the piece. The
firing schedule
rose rapidly from 250-2100F (400F/hr) amplifying these gradients as it climbed. At
quartz inversion
these gradients produced a wave of volumetric change moving through the bisqued piece and this likely initiated a crack where stresses met at a combination sharp-contour and thickness-change, the bottom corner.
Serious cracking in a crystalline-glazed P700 Grolleg porcelain. Why?
This picture has its own page with more detail,
click here
to see it.
The cracks appear to have happened on heat-up (because they have widened).
Bisque firing
was done around
cone 04
. Issue 1: The cone 10 electric firing was up-ramped at 400F/hr to 2330F (so it whizzed pass
quartz inversion
on the way!). Issue 2: Wall thickness variations in the pieces, they produce temperature gradients that widen as firing proceeds. Issue 3: Abrupt contour changes and sharp corners, especially when coincident with thickness variations, provide failure points that rapid temperature changes exploit. Issue 4: This new body is more plastic than the previous
Grolleg
porcelain
used, that was likely an enabler to making these thin wall sections even thinner. But remember, practically any piece (unless it has huge in-stresses from uneven drying) can exit a kiln crack-free if firing is done evenly and slowly enough. Results of past firings are the main guide to know what to do in future ones, this is now a "past firing". So the first obvious fix here is slower heat-up, especially around quartz inversion (1000-1100F). Second: more even wall thickness.
Bricks and tiles are cracking out of the kiln. How to solve this problem?
This picture has its own page with more detail,
click here
to see it.
With data. Consider all the possible reasons. Die design not knitting clay together around floating elements; faulty deairing on the pugmill; clay too short to pug through the complex die, too soft or too stiff, lacks fine
particle sizes
, lacks dry strength; uneven or incomplete drying; too many sharp concaves or uneven thicknesses on the cross-section; kiln setting does not enable heat exposure to all surfaces; firing too uneven or too fast. Most of these properties can be measured, photographed and logged, and changes will thus be noticed. At a minimum, the
SHAB test
,
LDW test
and
SIEV test
and associated notes and photos will accumulate data to assist. These tiles are being made in the oldest city on earth, from the same clays as ancient Sumerian’s made their ziggurats!
22 inch slabs successfully fired after a change. What?
This picture has its own page with more detail,
click here
to see it.
Giant thin meter-square tiles are fired flat and crack-free by tile companies. How? Kilns that heat evenly from above and below (the tiles are on rollers). But these round tiles are being fired in an electric kiln, a device incapable of heating a large slab evenly. They are so large they reach almost to the outer walls. That means the outer edges receive direct radiant heat from the elements, this sets up a temperature gradient running from the edges toward the center. Passing such a piece up and down through
quartz inversion
thus creates a wave of sudden expansion and contraction moving through the piece. The artist was losing every one of these to
dunting
. It is not really advisable to even try this - but he was determined to do it anyway. One change in the process brought this one through: Slowing down to 50F/hr up and down through the quartz inversion (950-1150F).
Links
Articles
Some Keys to Dealing With Firing Cracks
Ceramic industry can fire much faster and deal with much heavier objects than potters can, how do they do it. The answer is they pay more attention to the basics, it is all common sense and good equipment.
Projects
Firing Schedules
PayPal
No
tracking,
No
ads,
No
paywall,
No
transient content!
Just organized, concise information constantly updated and improved.
Was this helpful? Consider supporting me.
By
Tony Hansen
Follow me on
Got a Question?
Buy me a coffee and we can talk
https://digitalfire.com
, All Rights Reserved
Privacy Policy

File: data/digitalfire-archive/trouble/bleeding+colors.txt
Digitalfire will shut down on June 26. I no longer have the authority to grant exemption to a section in the Terms and Conditions of using material in the Insight-Live account from which I built the source material. While there are ways to comply with the take-down order, they are beyond my means because of how complex and large the site has become in the past 35+ years. It has been a wild ride for a shy prairie boy, thanks to everyone for your support. Insight-live.com is not affected by this.
All Troubles
Black Coring
Bleeding Colors
Bloating
Casting Slip Problems
Chrome Flashing in Ceramic Glazes
Clouding in Ceramic Glazes
Cracking of Clays During Drying
Crawling
Dunting and Cracking of Clay Bodies During Firing
Foaming of Ceramicd Glaze Slurries
Glaze Blisters
Glaze Crazing
Glaze is Off-Color
Glaze Marks or Scratches
Glaze peeling on drying
Glaze Pinholes, Pitting
Glaze Shivering
Glaze Slurry is Difficult to Use or Settling
Leaking of Fired Ceramics
Lime Popping
Orange Peel Surface
Over Firing of Ceramic Glazes and Bodies
Powdering, Cracking and Settling Glazes
Runny Ceramic Glazes
Specking on Ceramic Ware
Splitting at the Plastic Stage
Staining of Fired Ceramic Glazes
Uneven Glaze Coverage
Warping
Bleeding Colors
In ceramics, the edges of overglaze and underglaze color decoration often bleeds into the over or under glaze. How can this be avoided.
Details
Overglaze
decoration (and frequently
underglazes
) often bleed on the edges, especially brushstrokes. The higher the
melt fluidity
of the colored layer the more
bleeding
will occur, especially if the over or under-glaze is also fluid. Cobalt colors are often more fluid and runny, that is why this problem is most commonly seen with blues (this is true even with cobalt silicate
stains
, manufacturers recommend cobalt aluminate products for this).
While there are other factors, control of
the melt
fluidity of the glaze and colored under/over glaze is the most important. Matte glazes tend to be more stable (less fluid) and thus host overglaze colors better (although some matte glazes are still fluid because their matteness
mechanism
is surface
crystallization
during cooling). The thickness of the glaze layer is also important, some glazes are stable on vertical surfaces, up to a point, after which that stability quickly degrades as they begin to run. It is thus important to know the degree of melt fluidity for both your glaze and over/underglazes. Take the time to make melt fluidity test balls to compare them.
Stain powders are not just mixed with water and painted on to ware. They need to be part of a recipe: A base with a color addition. The base is a transparent matte or
glossy glaze
having as low a melt fluidity and
LOI
as possible yet still producing a good glass. It also has a
chemistry
that is sympathetic to the stains being used (stain companies outline chemistry requirements for host glazes in their documentation). Bases will almost always be very high in
frit
content. They will also contain 1-1.5% gum to make them brush well and dry slowly. However, there is a problem. Different stains have differing color strengths and different effects on glaze melt fluidity (and even other properties like
thermal expansion
). Powerful colors, like blue, will likely not comprise more than 10% (with 90% base). Others, like yellow, will need a much higher percentage. Through testing the coloring power of each stain can be assessed (and its percentage adjusted). Its effect on melt fluidity should be adjusted for. How? One way is to have two or three variations on the base, spanning a range from very stiff melt (even incompletely melted) to one that melts very well (even too much). As an example, suppose you are using a
magnesia matte
cone 6
glaze, like
G2934Y
and a color is making it too fluid. Try replacing half of the
G2934Y
with a cone 10 magnesia matte,
G2571A
. If the opposite is needed, add a balanced frit like Ferro 3195 to make it melt better.
Adjusting the recipe to accommodate each color requires considerable testing (some
commercial glaze
manufacturers do not even do this and the variations in their products demonstrate that). But if you are developing your own colors, seriously consider doing the work necessary to make them work properly. Start with one color, then two, then more. An added benefit will be the ability to see how subtle visual effects on colours change as their melt fluidity is adjusted.
Related Information
Bleeding underglaze. Why?
This picture has its own page with more detail,
click here
to see it.
This cobalt
underglaze
is
bleeding
into the transparent glaze that covers it. This is happening either because the underglaze is too highly
fluxed
, the over glaze has too high of a
melt fluidity
or the firing is being soaked too long.
Engobes
used under the glaze (
underglazes
) need to be formulated for the specific temperature and
colorant
they will host, cobalt is known for this problem so it needs to be hosted in a less
vitreous
engobe
medium. When medium-colorant compounds melt too much they bleed, if too little they do not bond to the body well enough. Vigilance is needed to made sure the formulation is right.
A fluid melt glaze bleeds much more into adjoining ones
This picture has its own page with more detail,
click here
to see it.
The outer green glaze on these
cone 6
porcelain
mugs has a high
melt fluidity
.  The liner on the upper mug is
G3806C
, a
fluid melt
high gloss clear. The
liner glaze
on the lower one,
G2926B
, is high gloss but not highly melt fluid. Thus, when both the outer and inner glazes have high melt fluidity (upper mug), they bleed together forming a fuzzy boundary. But when even one of them is not, a crisp boundary is achieved (lower mug).
Why pure stain powders make poor inks, slips, underglazes and overglazes
This picture has its own page with more detail,
click here
to see it.
On the left are pure blue stain brush strokes, on the right are green ones (both painted over a glaze). Clearly, the green is
refractory
, stiffening the glaze enough to trap bubbles and sit on the surface as a dry, unmelted layer. The blue is the opposite, melting and
bleeding
profusely into the glaze. Under the glaze, these problems would be magnified (the blue bleeding more, the green causing
crawling
and
blistering
).
Stains
are not ceramic, they are ceramic additives. Stains are not safe for direct food contact. Stains are expensive. Stains don't suspend in water, paint poorly and dry as a lose powder. These stains each need to be added, as a minor percentage, to a ceramic painting medium (one with
CMC gum
and a mix of ceramic materials tailored to melt to the desired degree and have a compatible
chemistry
for develop the color (as per manufacturer guidelines).
Cobalt and iron overglazes bleeding into the matte glaze
This picture has its own page with more detail,
click here
to see it.
This is the
G2934Y
matte base with
overglaze
decoration fired at
cone 6
. Although this matte has a high
melt fluidity
, overglaze decoration can be successful as long as it is not applied too thick and not overfired. But in this case the glaze is thickly applied. Once the critical thickness boundary is passed, the glaze's ability to hold overglaze in place quick degrades. The
G2934
recipe has less melt fluidity and fires to the same surface, it would would be a better choice as the
base glaze
in this case (and could be applied thicker). However this Y variation would be a good choice as the medium if you want to make your own overglaze brushable colors.
Underglaze color mayhem at cone 5!
This picture has its own page with more detail,
click here
to see it.
These are commercial
underglaze
colors fired in a flow tester.
Underglazes
are not pure
stains
, they are a blend of stain powders with a host recipe (a porcelain-like mix of clay,
frit
,
silica
) that matures enough to fuse to the body but not so much that it melts. The blue, green and red are from one manufacturer. Stain powders have different melting temperatures and require differing percentages to get color intensity, the
base recipe
of the medium should compensate for that. That is not being done here, the pink one needs less
flux
and the green needs more. The black underglaze (D) (from a second manufacturer) has liquefied, gassed out and is about to head down the runway! The E black (a third manufacturer) has not even started to melt or even
sinter
. The black
engobes
were plastic, the colored ones were not, likely an indication that black requires a much lower stain percentage in the
engobe
recipe.
Here is motivation to make your own underglazes!
This picture has its own page with more detail,
click here
to see it.
Commercial hobby
underglazes
are high in stain and very expensive. But does expensive mean suitable? To help answer we have over-fired these commercial products in a
melt fluidity tester
(to cone 8). They are recommended for use from cone 06-6 (some can go higher e.g. the green). Underglazes need to melt enough to bond with the underlying body, but not so much that
opacity
is lost (any melting loses opacity). Excessive melt can also cause design edges to bleed. To work well at greater thicknesses, underglazes need to have a
firing shrinkage
similar to the body (an ill-fitted
underglaze
and body forced into marriage are eventually going to divorce, in the form of flaking or cracking at their
interface
). Thus, while a regular glaze would melt enough to go well down the runway on this tester, an underglaze should not flow at all. At this temperature, none of these have achieved the right degree of
maturity
(the green is too
refractory
, the others over-melt to varying degrees). The only one that has a chance of suitability at
cone 6
, two cones lower than this, is the blue. Clearly, the
base recipe
and stain percentage in each underglaze recipe color needs attention, if that can be achieved all of these would
mature
to the same degree.
Underglazes can be incompatible with the clear overglaze
This picture has its own page with more detail,
click here
to see it.
These are
porcelain
tiles that we
bisque fired
, one-coat decorated with
underglazes
(Crysanthos), glazed with G3806PS
fluid-melt
glossy clear glaze and fired to
cone 6
.
Fluid melt
clear glazes cover colors much better (without
crawling
or
clouding
). Some colors are
bleeding
, if needed this glaze can be adjusted (by adding
kaolin
) to make it melt a little less. The rose color on the upper right, #093, is not working? Why? It likely employs a chrome-tin stain, these have requirements: A clear glaze having a minimum amount of
CaO
, no
ZnO
and not too much
B
2
O
3
. This glaze does not qualify. But no transparent glaze works with all underglazes. You could find others that work with #093 but they could cloud,
craze
,
crawl
and not be glossy enough. The other orange/pink colors here are working. Why? Because they likely employ inclusion
stains
. A key factor is that the black is working well, even when applied over the white
underglaze
.
Why it is not a good idea to use straight stain underglaze
This picture has its own page with more detail,
click here
to see it.
The logo on the left was rubber-stamped using and ink mix made of only glycerine and Mason 6666 black stain. The glaze is shedding off during firing. Multiple properties needed by a stamping ink are not present here. First, the stain dries as a powder, it has no hardening or bonding properties, glycerine is its only
mechanism
. Second, it is too concentrated, the black color is so powerful that it bleeds excessively into the overlying glaze. Third, it does not melt during firing so it does not bond with the body below. And, it either develops only a fragile
interface
with the glaze above, or sheds it off. The piece on the right mixes the stain 50:50 with a glossy transparent glaze, from that it inherits better lays down, accepts the
overglaze
better and dries harder. Black
stains
are potent, an 80:20 stain:glaze mix would work even better.
Links
Glossary
Bleeding of colors
In
ceramics
, the edges of
overglaze
and
underglaze
color decoration often bleeds into the over or
under glaze
. How can this be avoided.
Glossary
Ceramic Glaze Defects
Ceramic glaze defects
include things like
pinholes
,
blisters
,
crazing
,
shivering
,
leaching
,
crawling
,
cutlery marking
,
clouding
and color problems.
PayPal
No
tracking,
No
ads,
No
paywall,
No
transient content!
Just organized, concise information constantly updated and improved.
Was this helpful? Consider supporting me.
By
Tony Hansen
Follow me on
Got a Question?
Buy me a coffee and we can talk
https://digitalfire.com
, All Rights Reserved
Privacy Policy

File: data/digitalfire-archive/trouble/lime+popping.txt
Digitalfire will shut down on June 26. I no longer have the authority to grant exemption to a section in the Terms and Conditions of using material in the Insight-Live account from which I built the source material. While there are ways to comply with the take-down order, they are beyond my means because of how complex and large the site has become in the past 35+ years. It has been a wild ride for a shy prairie boy, thanks to everyone for your support. Insight-live.com is not affected by this.
All Troubles
Black Coring
Bleeding Colors
Bloating
Casting Slip Problems
Chrome Flashing in Ceramic Glazes
Clouding in Ceramic Glazes
Cracking of Clays During Drying
Crawling
Dunting and Cracking of Clay Bodies During Firing
Foaming of Ceramicd Glaze Slurries
Glaze Blisters
Glaze Crazing
Glaze is Off-Color
Glaze Marks or Scratches
Glaze peeling on drying
Glaze Pinholes, Pitting
Glaze Shivering
Glaze Slurry is Difficult to Use or Settling
Leaking of Fired Ceramics
Lime Popping
Orange Peel Surface
Over Firing of Ceramic Glazes and Bodies
Powdering, Cracking and Settling Glazes
Runny Ceramic Glazes
Specking on Ceramic Ware
Splitting at the Plastic Stage
Staining of Fired Ceramic Glazes
Uneven Glaze Coverage
Warping
Lime Popping
Details
A body firing problem where particles of calcium sulphate in the fired or
bisque fired
body slowly absorb water from the air, expand, and pop out a section of the body. These particles can be contamination or naturally occurring contaminants in the clay.
Related Information
A lime particle embedded in the clay has expanded an popped
This picture has its own page with more detail,
click here
to see it.
This is a common problem for people who mix their own
clay bodies
, using raw, unground clay materials.
PayPal
No
tracking,
No
ads,
No
paywall,
No
transient content!
Just organized, concise information constantly updated and improved.
Was this helpful? Consider supporting me.
By
Tony Hansen
Follow me on
Got a Question?
Buy me a coffee and we can talk
https://digitalfire.com
, All Rights Reserved
Privacy Policy

File: data/digitalfire-archive/trouble/list.txt
Digitalfire will shut down on June 26. I no longer have the authority to grant exemption to a section in the Terms and Conditions of using material in the Insight-Live account from which I built the source material. While there are ways to comply with the take-down order, they are beyond my means because of how complex and large the site has become in the past 35+ years. It has been a wild ride for a shy prairie boy, thanks to everyone for your support. Insight-live.com is not affected by this.
Trouble-Shooting in Ceramics
Black Coring
Bleeding Colors
Bloating
Casting Slip Problems
Chrome Flashing in Ceramic Glazes
Clouding in Ceramic Glazes
Cracking of Clays During Drying
Crawling
Dunting and Cracking of Clay Bodies During Firing
Foaming of Ceramicd Glaze Slurries
Glaze Blisters
Glaze Crazing
Glaze is Off-Color
Glaze Marks or Scratches
Glaze peeling on drying
Glaze Pinholes, Pitting
Glaze Shivering
Glaze Slurry is Difficult to Use or Settling
Leaking of Fired Ceramics
Lime Popping
Orange Peel Surface
Over Firing of Ceramic Glazes and Bodies
Powdering, Cracking and Settling Glazes
Runny Ceramic Glazes
Specking on Ceramic Ware
Splitting at the Plastic Stage
Staining of Fired Ceramic Glazes
Uneven Glaze Coverage
Warping
Got a Question?
Buy me a coffee and we can talk
https://digitalfire.com
, All Rights Reserved
Privacy Policy

File: data/digitalfire-archive/trouble/warping.txt
Digitalfire will shut down on June 26. I no longer have the authority to grant exemption to a section in the Terms and Conditions of using material in the Insight-Live account from which I built the source material. While there are ways to comply with the take-down order, they are beyond my means because of how complex and large the site has become in the past 35+ years. It has been a wild ride for a shy prairie boy, thanks to everyone for your support. Insight-live.com is not affected by this.
All Troubles
Black Coring
Bleeding Colors
Bloating
Casting Slip Problems
Chrome Flashing in Ceramic Glazes
Clouding in Ceramic Glazes
Cracking of Clays During Drying
Crawling
Dunting and Cracking of Clay Bodies During Firing
Foaming of Ceramicd Glaze Slurries
Glaze Blisters
Glaze Crazing
Glaze is Off-Color
Glaze Marks or Scratches
Glaze peeling on drying
Glaze Pinholes, Pitting
Glaze Shivering
Glaze Slurry is Difficult to Use or Settling
Leaking of Fired Ceramics
Lime Popping
Orange Peel Surface
Over Firing of Ceramic Glazes and Bodies
Powdering, Cracking and Settling Glazes
Runny Ceramic Glazes
Specking on Ceramic Ware
Splitting at the Plastic Stage
Staining of Fired Ceramic Glazes
Uneven Glaze Coverage
Warping
Warping
There are multiple reasons why pottery and porcelain pieces can warp during firing, both vitreous and non-vitreous ware. Here is what to do about it.
Details
This normally refers to a body firing problem where vessels warp out-of-shape during firing. Warping often exhibits as out-of-round vessel rims or as sagging on overhung shapes (slumping). Any clay that is being fired to a
vitreous
condition is subject to warping (especially for pieces having unstable profiles). Clays that are being overfired can warp, often because a
kiln controller
takes the body higher than assumed.
Clay bodies
soften as they approach their melting point during firing. Porcelains are the most susceptible since they, by design, contain more
feldspar
. Thus for vitreous bodies, a balancing act must be done, firing as high as possible to get the densest and strongest possible body while employing ware shapes and wall thicknesses that are resistant to warping. When using a body or process subject to this problem, it is important to have kilns that can fire evenly and consistently and use a body having repeatable firing properties.
Even
earthenware
, although not fired anywhere near
vitrification
, can warp if ware is extremely overhung or ware is very thin. In industry, highly vitreous ware (e.g.
bone china
) is fired in setters that hold its shape during firing (the glaze firing is done later at a much lower temperature).
Some Google searches will turn up articles listing a variety of factors that determine susceptibility to warping. But such lists can be misleading. All other factors combined are not nearly as important as one: The percentage of feldspar. It is the melter, its percentage is a balance between the degree of
maturity
desired and the resistance to warping needed during firing. Different
feldspars
have different melting powers, but as different as you might assume. It is also worth mentioning that some kaolins contain feldspar (e.g. British kaolins). These can require considerably less feldspar yet produce a body having the same degree of vitrification (e.g. only 25% feldspar may be needed with
Grolleg
kaolin
compared to 35% for New Zealand or an American kaolin). You may see some recipes with up to 50% feldspar, but these are impractical. Why? If 25%
silica
is needed, that leaves only 25% clay. Nobody with 25% clay will be plastic enough for even casting. These recipes might feature some added white
bentonite
, but even with 4% (which would still be incredibly expensive), they will have terrible
plasticity
. 35% feldspar (with an extra "kick" from 1-2%
talc
) will work just as well as 50%, that permits 40% kaolin. If glazes fit with 20% silica, then you have 45% kaolin. If you can drop
thermal expansion
of glazes and get away with 15% silica, you have 50% kaolin in the recipe. Adding bentonite to a 50:15:35 kaolin:silica:feldspar body can produce a superplastic body that you can throw two-foot-high vases from! Higher kaolin bodies convert more needle-shaped
mullite
crystals during firing, giving extra stability against warping.
Many
stoneware
and earthenware clays, that are mined and processed for industry and hobby, contain enough natural feldspar that they can be blended into bodies requiring zero feldspar mineral in the recipe. In fact, some natural clays actually over-fire at typical stoneware temperatures (e.g. cone 4-8), so they must be combined with more
refractory
materials (e.g. kaolin, silica) to produce a body that does not warp too much.
Translucency
and warping go together.
Translucent
bodies must be highly vitreous, which means they will warp. Feldspar is the melter that makes that happen. More melting makes more translucence. In industry, it is common to take measures to support ware during firing (much more extreme than what a potter would do). Refractory bone china plate setters, for example, can take more manufacturing expertise than the plates themselves. Of course, where possible, ware shapes are designed to resist
fired warping
. So resistance-to-warping is a matter of balancing feldspar content, ware shape, cross section and method of kiln setting.
Again, be careful with articles you find online about
porcelain
formulation. They can be riddled with inaccuracies, exaggerations and blanket statements (from sources that should know better!). Porcelains do not warp more (or shrink more) on firing because they are white, they do because, in addition to employing white kaolins and bentonites, they have higher feldspar content. The base porcelain recipe is not 50% feldspar, 50% kaolin, 50% silica. It is 25 feldspar, 25 silica, 25 kaolin, 25
ball clay
. Porcelains do not slump easier in the firing because they are less plastic, they slump because they have more feldspar (that higher feldspar makes less room for clay so they could be less plastic for that reason). More silica in a
clay body
“will” improve the
glaze fit
, not "may" improve the glaze fit (20-25% is a necessity). Fiddling with silica particle size might affect warping or slumping, but that is only to fine-tune, the feldspar content is the key (typically one trades feldspar for clay, leaving the silica at 20-25%). It is true that various silica grades are available at
ceramic suppliers
, but the particle size distributions of these do not vary nearly enough to make that an important factor. Again, the way to control slump is with the type and amount of feldspar. And, there are no "low-firing feldspars", the only way to do that would be to incorporate a
frit
for part of the feldspar. As noted, they can have somewhat different fluxing power (e.g. nepheline and soda feldspar vitrify better than potash), but the differences are not great. It takes 35-40% feldspar to vitrify an American kaolin at cone 5-6, it is not practical to go much lower since there is not enough room in the recipe for the needed clay and silica. A myth is that nepheline contains solubles that flocculate plastic bodies and make them unworkable, we have made thousands of tons of nepheline porcelains over 40 years, many kinds, it is the best feldspar.
Related Information
Why does this bowl shape always warp in the glaze firing?
This picture has its own page with more detail,
click here
to see it.
Here is an example of how a cast
porcelain
piece,
L3778G
, warps during the glaze firing. Several factors contribute to this failure:
-It is cast and the walls are very thin.
-This porcelain is highly
vitreous
.
-This shape has no inherent strength to resist rim warping.
The following would help:
-Switching to machine forming (which orients particles concentrically).
-Reduce the
feldspar
in the recipe (to reduce fired
maturity
).
-Fire lower.
-Cast thicker walls.
-Change to a more flared shape.
-One other option (borrowed from
bone china
): Fire the piece upside down on a custom alumina setter fitted to the final rim diameter - then clear glaze it at a lower temperature.
Fired deformation comparison between two porcelains
This picture has its own page with more detail,
click here
to see it.
These bars were fired at cone 10, they were straight when dry. The back one is a cone 10
Grolleg
body, the front one is a
cone 6
Grolleg body. This simple test is valuable to determine susceptibility to warping in porcelains. If the pyro-plastic deformation is too much, for example, the weight of a handle will pull the round rim of a mug into an oval shape, for example.
Why the base of this bowl shape flattens on firing
This picture has its own page with more detail,
click here
to see it.
The problem is a combination of the shape and the degree of
vitrification
this body reaches.
Polar Ice
porcelain
has to vitrify enough to achieve
translucency
, that means it literally softens - not enough to fall down but enough to warp out of shape given the opportunity. A sagging kiln shelf, for example, will produce a "rocking chair bowl". A non-stable shape will do the same thing. This piece was likely made by rolling a plastic clay slab and draping it down over a bowl-form, adding a
foot ring
, allowing it to stiffen and then uprighting it to dry. In this case the foot ring was too small creating an extreme overhang. Had the foot ring been wider and deeper it would have enabled the rounded inside contour, provided support for the outer section and minimized the overhang. If a small foot is really needed then pieces would have to be supported by donut-shaped setters sized and positioned correctly (and the outside would have to be unglazed). Or, it would have to be
bisque fired
, and supported, at
cone 6
and then glazed at low temperature.
The shapes of some pottery make them prone to fired warping
This picture has its own page with more detail,
click here
to see it.
The goblet on the left is bending, not just because the clay is somewhat unstable at the temperature being fired, but because this shape is also inherently unstable. Where extreme shapes are prone to warping, ware must be made from clays that do not vitrify (that introduces issues of strength and functionality). In this case, the clay recipe is based on a
terra cotta
material that matures at a very low temperature. The problem was dealt with by employing a recipe of 60:40 clay:200#
kyanite
.
Severe fired warping when a low temperature clay goes to cone 6
This picture has its own page with more detail,
click here
to see it.
This is a
low fire
talc body
. Many such bodies can survive to
cone 6
and even higher, but not this one. The weight of the handle has pulled the lip completely oval.
Fire organic ceramic shapes with this warping body for cone 6
This picture has its own page with more detail,
click here
to see it.
Left is L4410K, right is
L4410L
. Very similar, but L has 5% more
dolomite
. And these
cone 6
glazes work well,
G2934Y
left and G2936A right. These are
slip-cast
pieces, the walls are not super thin, but the straight-sided shape makes them more susceptible to warping and buckling. This effect can also be achieved using
talc
bodies, but they have the issue of being brittle, volatile,
bloating
and not fitting glazes. But both of these pieces have excellent
fired strength
at cone 6, they have a porcelain-like surface. Of course you will need to test shapes, adjust dolomite content and control firing temperature carefully to be able to do this with consistency. If you are near a
Plainsman
Clays distributor, they made a test run of
L4410L
(as the new L213), boxes are available for order. If not, you can mix your own.
What happens when a terra cotta body is fired to cone 6
This picture has its own page with more detail,
click here
to see it.
It may not melt, but will certainly warp and blister/bloat (as show here). If there is inadequate
kiln wash
or
silica sand
it will also stick to the kiln shelf.
If you over fire a translucent porcelain like Polar Ice, what happens?
This picture has its own page with more detail,
click here
to see it.
Overfired
Polar Ice
porcelain
. This bowl fired with an oval-shaped rim and was sticking to the shelf.
How much porcelain flux is too much?
This picture has its own page with more detail,
click here
to see it.
A
porcelain
mug has pulled slightly oval because of the weight of the handle. This happens in highly
vitrified
porcelains (e.g.
translucent
ones). The amount of
feldspar
or
frit
in the body determines the degree of
maturity
, the correct percentage is a balance between enough to get the maximum
translucency
and hardness but not so much that ware is deforming excessively during firing. This is
Plainsman
Polar Ice
at
cone 6
, this degree of warp is acceptable and can be compensated for.
A porcelain mug warps under the weight of its own handle
This picture has its own page with more detail,
click here
to see it.
An example of a cone 10
porcelain
that is over
mature
. It contains too much
feldspar
and is vitrifying so much that it is beginning to melt. The weight of the handle is pulling the lip into a oval shape, even though the hourglass shape of the piece should offer stability. For
translucent
porcelains one must endure this issue, using more stable shapes or firing with support.
Two bars ready for pyro-plastic comparison test
This picture has its own page with more detail,
click here
to see it.
When porcelains
mature
in the kiln they progress toward
vitrification
, getting softer. This simple test enables anyone to quantify the degree to which a
porcelain
is likely to warp. Bars of plastic clay almost never dry straight, so the measurement (in mm) to which they deviate from straight is recorded and the bar is mounted with the hump upwards. After firing the mm of firing deviation-from-straight are added to the dry value to derive a total pyro-plastic deformation measurement. This can be recorded as an absolute value for comparison with other clays or temperatures.
Here is what can happen when a stoneware clay is overfired
This picture has its own page with more detail,
click here
to see it.
This is a
cone 10R
stoneware
,
Plainsman
H550
. Made by Donna Ratlege at Spirits of the Creek Pottery in Cranbrook, British Columbia. She titles these: "Honest! I just had it". Her new super-powered gas kiln, built by Bruno Sperling, went over temperature on the first firing. These were in different parts of the kiln, each bearing witness to the degree to which it went past cone 10. This
clay body
should not be fired to lower than 1.5%
porosity
or
bloating
can occur. These are a testament to Bruno's kiln-building and firing ability, these pieces have even gone beyond that - far enough to seriously warp.
Preventing plates from warping is more difficult than you think
This picture has its own page with more detail,
click here
to see it.
Stoneware
and
porcelain
plates having overhung rims and wide flat bases are extremely difficult to keep flat (as this potter discovered). In industry they are fired in setters, or even rim down, to temperature, then glazed and fired lower. As a potter, the best you can likely do is pay attention to the cross section shape (not too flared, inherently strong), fire on flat shelves, minimize changing shape on handling when soft or
leather hard
, dry evenly, avoid a sharp concave outer contour between foot and wall (bevel it well) and keep the center portion thick enough so it does not pull upward as the rims slump (especially if rims are thick). Working at low temperature can be a solution, but
terra cotta
clays are generally not stable for this shape if fired past
cone 04
. White burning
low fire
bodies are better but also more porous, so glazes must fit well to avoid
crazing
.
Links
Glossary
Body Warping
Warping happens during the firing of ceramic ware when there is a high degree of
vitrification
and inadequate measures are taken during forming and firing to prevent it. Unexpected warping often happens with unstable shapes and over firing.
Glossary
Bleeding of colors
In
ceramics
, the edges of
overglaze
and
underglaze
color decoration often bleeds into the over or
under glaze
. How can this be avoided.
Troubles
Bloating
Bloating
occurs when the off-gassing of decomposing particles in a body has not completed by the onset of density and impermeability associated with the
vitrification
process.
Articles
Firing: What Happens to Ceramic Ware in a Firing Kiln
Understanding more about changes taking place in the ware at each stage of a firing helps tune the curve and atmosphere to produce better ware
PayPal
No
tracking,
No
ads,
No
paywall,
No
transient content!
Just organized, concise information constantly updated and improved.
Was this helpful? Consider supporting me.
By
Tony Hansen
Follow me on
Got a Question?
Buy me a coffee and we can talk
https://digitalfire.com
, All Rights Reserved
Privacy Policy
