Repository: AngelOnFira/potter

# clay-knowledge

clay-knowledge is an open archive and modern rebuild of **[digitalfire.com](https://web.archive.org/web/2026/https://digitalfire.com)** — Tony Hansen's 35-year ceramics and glaze-chemistry reference, which shut down on 2026-06-26. It preserves the site from the Internet Archive and re-publishes the knowledge core — materials, oxides, minerals, glossary, articles, recipes, tests, hazards, and firing schedules — as a fast, searchable static site, enriched with typed oxide chemistry (analyses, Seger unity formulas, and Stull charts).

---

- **[`prototype/`](prototype/)** — the static site + its build pipeline (axum/Leptos dev server, extractor, image optimizer, SSG, Pagefind). See [`prototype/README.md`](prototype/README.md) to build and deploy.
- **[`tools/`](tools/)** — throttled, Wayback-first survey + archiver scripts.
- **[`data/`](data/)** — the archived site, survey, and Wayback-coverage artifacts (the 1.8 GB source zip is on [archive.org](https://archive.org/details/digitalfire-archive)).
- **[`STATUS.md`](STATUS.md)** — current state and decisions · **[`docs/research-report.md`](docs/research-report.md)** — preservation research & rights notes.

File: data/digitalfire-archive/trouble/20.txt
Digitalfire will shut down on June 26. I no longer have the authority to grant exemption to a section in the Terms and Conditions of using material in the Insight-Live account from which I built the source material. While there are ways to comply with the take-down order, they are beyond my means because of how complex and large the site has become in the past 35+ years. It has been a wild ride for a shy prairie boy, thanks to everyone for your support. Insight-live.com is not affected by this.
All Troubles
Black Coring
Bleeding Colors
Bloating
Casting Slip Problems
Chrome Flashing in Ceramic Glazes
Clouding in Ceramic Glazes
Cracking of Clays During Drying
Crawling
Dunting and Cracking of Clay Bodies During Firing
Foaming of Ceramicd Glaze Slurries
Glaze Blisters
Glaze Crazing
Glaze is Off-Color
Glaze Marks or Scratches
Glaze peeling on drying
Glaze Pinholes, Pitting
Glaze Shivering
Glaze Slurry is Difficult to Use or Settling
Leaking of Fired Ceramics
Lime Popping
Orange Peel Surface
Over Firing of Ceramic Glazes and Bodies
Powdering, Cracking and Settling Glazes
Runny Ceramic Glazes
Specking on Ceramic Ware
Splitting at the Plastic Stage
Staining of Fired Ceramic Glazes
Uneven Glaze Coverage
Warping
Uneven Glaze Coverage
The secret to getting event glaze coverage lies in understanding how to make thixotropy, specific gravity and viscosity work for you
Details
In industry alot of effort is put forth to create glaze slurries that cover ware evenly and dry quickly.
Glaze recipes
contain adequate clay to suspend the slurry; their
thixotropy
,
viscosity
and
specific gravity
are tuned to produce an easy-to-use product. Manufacturers also use a variety of binders, hardeners, de-foamers, suspenders to find tune the
slurry
. Engineers in these companies have equipment to measure these properties and they can tell you absolute values in units like centipoises and
thixotropic
index. Potters tend to think more about the fired appearance of the glaze and they are much more willing to endure less-than-ideal slurry properties in their glazes. While industry uses
frits
and
kaolin
, potters use a host of raw materials that, while contributing to the fired character they want, are hostile to the application properties of the slurry. There is considerable ignorance of the products and techniques used to control slurry properties. I used to tell people to measure glaze slurry properties (e.g. viscosity, specific gravity, thixotropy) when a glaze is working well and use these as a benchmark to diagnose the cause when there is trouble. But many have never actually seen a glaze that really suspends well, applies evenly, does not drip, dries quickly, hardens well and does not dust. So matter how well you think your glaze is working, read on. Of course, none of us have lab test equipment to measure these properties, but for our application we do not need it. By thinking in comparative rather than absolute terms we can accomplish a lot.
Some aspects to getting even application:
Glaze recipe: Use a glaze base that has
adequate clay
to suspend the slurry, but not so much that the glaze shrinks excessively during drying. Clay also hardens the glaze when it dries. It is typical to see 15-20% kaolin in
fritted
glazes. A similar amount of
ball clay
can be used. Clays source a key oxide that the fired glass needs:
Al
2
O
3
. Thus there is no reason for inadequate clay in a recipe (unless the glaze is special purpose like
crystalline
). However
feldspar
also sources a lot of Al
2
O
3
so it is not surprising that
high feldspar glazes
are often lacking in clay content. Using a little
chemistry
it is almost always possible to reduce feldspar and increase other materials in the recipe such that overall chemistry does not change, but the materials sourcing the Al
2
O
3
do.
Density of
bisque
: Typical
bisque firing
is done at
cone 06
(1800F). However this is not a rule. Many companies green glaze, thus doing no bisque at all. Others bisque to vitrify (e.g. Cone 10) and then glaze ware and fire at low temperatures. Often what seems practical conflicts was what needs to be done to get even glaze coverage. If bisque is too porous, it can be all to easy to get the glaze on too thick (since by nature thickness is determined by how fast the bisque absorbs the water during dipping or pouring). If bisque is too dense you will have the opposite problem, the glaze layer will be too thin (especially if ware is already damp from a previous glaze dip or pour). However if the thixotropy of the glaze slurry has been optimized the density of the bisque will not be that much of an issue because a quick dip will produce an even layer regardless of the density of the ware. When you realize this you will be able to fire bisque hotter and still get good coverage (generally, the hotter the bisque the better since this will enable purging more of the gases of
decomposition
and decarbonization that cause glaze faults).
Specific Gravity: Below we will talk about the importance of the viscosity and thixotropy of the slurry. But before even considering these things you must address the density or specific gravity. While it seems logical that one should simply tune the amount of water in a glaze to get the desired viscosity, this is not the best. The same viscosity can be achieved using different viscosities, but what is the difference? We will see in a moment. A variety of factors contribute to the amount of water it will take to achieve a desired viscosity, these change with material batches and brands and water electrolyte content. It is very possible that a glaze having what appears to be the right
water content
will go on too thickly, apply unevenly and settle and even hard-pan in the bucket. Assuming that a glaze has sufficient clay, why would this happen? The specific gravity is too high. It is too heavy. Unless you are doing some unusual type of glazing or your glaze needs to be low in clay content (e.g. Crystalline ware) a specific gravity around 1.45 to 1.5 should be about right. It is actually better to err on the low side if you want to get the best coverage. But, you might say, that will make the slurry to thin. Notwithstanding that, it is also very possible that troublesome glaze you are using now has a specific gravity of 1.6 or more and have about the viscosity you think is right. Imagine adding enough water to take it down to 1.45, that will will make it so runny as to make it impossible to use. Right? Bear with me, we will take care of this in a minute. The real point here is that the
specific gravity is the bench mark
. If anyone is having trouble with even coverage and they need advice I feel unqualified to give it without knowing the specific gravity. And I feel it should be around 1.45 for the average raw or partially fritted glaze.
Viscosity: Glaze viscosity is most easily measured using a
Ford cup
(from a paint store). Maybe a simpler way is just to stir it in the bucket, pull out the stick and see how long it keeps going. Traditionally I have liked to see it go for three or four seconds (or less for slip ware or dense bisque). It seems obvious that this property is very important to achieving even coverage on ware. But in actual fact, it is not as important as you might think. I will explain in the next section.
Thixotrophy of slurry: Thixotropy refers to the dynamic nature a slurry can have, being more fluid when in motion and gelled when not. By adding a small amount of vinegar or
Epsom salts
to a glaze slurry we can do two things: Increase the viscosity and the thixotropy. If the specific gravity starting point is low enough the amount of acid needed to thicken it to the right viscosity will also produce the right thixotropy. But if we start with too high of a specific gravity it will gel too much when motion stops and apply too thickly. For me, the magic point is around 1.45 specific gravity. When the slurry is right you can dip a piece, extract it right away leaving an even layer of gelled glaze cover the right thickness and no
dripping
. What is a good indicator to it being right? Stir it well, pull the stick out and watch it. It should go round for 2-3 seconds, then stop and
bounce back
slightly. That bounce back is the thixotropy. Getting that immediate bounce-back is harder with slurries of higher specific gravity. There is another important implication with this perfectly gelled slurry we create: Dipping time is always the same (assuming ware is dry); immerse it and remove it in less than a second on any clay, porous or dense, bisqued or green, and the thickness will be right! What I have just said may be hard to believe if you have always worked with non-gelled glazes. Every time I demonstrate this jaws drop, people cannot believe it! But think about the products we use every day like mayonnaise, toothpaste, paints, ketchup, hair gel, etc., they are also thixotropic non-Newtonian fluids.
Glazing technique: Of course many factors relating to technique can affect how evenly a glaze application is. Even a gelled glaze will not go on as thickly if the ware is wet or damp from a previous dip. Ware should be clean and free of
soluble salts
. Super thin ware may need to be heated to accelerate drying if dipping to glaze it inside and out. Consider glazing it inside first, letting that dry, then doing the outside.
Once-fire ware: Once you discover the secret of gelling glazes it will not be long before you are thinking about the option of green glazing (glazing dry ware without bisquing it). You may be surprised how well glazes adhere to dry clay. But caution is needed. It is much more important not to water-log the piece or
bubbling
will occur. Using a higher specific gravity, if possible, might be needed. Glaze ware on the inside first, let that dry, then do the outside. In addition, experiment to learn where your glaze melts and adjust your
firing schedule
to soak the kiln before it melts.
Related Information
Achieve more even glaze coverage on pieces of varying wall thickness
This picture has its own page with more detail,
click here
to see it.
This is an example of the importance of allowing a
bisque
piece to dry after glaze the inside surface before glazing the outside face. This hand-built caserole lid is thin and was glazed on the inside first. That wetted the bisque enough that when the outside was poured there was not enough absorbency remaining to build a sufficient thickness on the darker-colored areas of thinner cross section. The problem is exacerbated by the fact that the underlying red body is darkening the color of the thinner glazed sections.
The same engobe. Same water content. What is the difference?
This picture has its own page with more detail,
click here
to see it.
The
engobe
on the left, even though it has a fairly low
water content
, is running off the
leather hard
clay,
dripping
and drying slowly. The one on the right has been flocculated with
epsom salts
(powdered), giving it
thixotropy
(ability to gel when not in motion but flow when in motion). Now there are no drips, there are no thin or thick sections. It gels after a few seconds and can be uprighted and set on the shelf for drying.
How stop dripping and running:
Add water! Then make it thixotropic.
This picture has its own page with more detail,
click here
to see it.
The white slip on the left,
L3685Z2
, (applied to a
leather hard
cup) is
dripping
downward from the rim (even though it was held upside down for a couple of minutes!). Yet that
slurry
was very viscous with a 1.48
specific gravity
. Why? Because it was not
thixotropic
. The fix? I watered it down to 1.46 (making it runny) and added pinches of powdered
Epsom salts
(while mixing vigorously) until it thickened enough to stop motion in about 1-2 seconds on mixer shut-off. But that stop-motion is followed by a bounce-back. That is the
thixotropy
. It is easy to overdo the Epsom salts (gelling it too much), I add a drop or two of
Darvan
to rethin it if needed. When the
engobe
is right, it gels after about 10 seconds of sitting, so I can stir it, dip and extract the mug, shake to drain it and then it gels and holds in place. Keep in mind, this is a pottery project. In industry, they
deflocculate
engobes
to reduce
water content
and then impose thixotropy, but that is more technical than the average potter would want.
Links
Glossary
Specific gravity
In
ceramics
, the
specific gravity
of slurries tells us their water-to-solids ratio. That ratio is a key indicator of performance and enabler of consistency.
Glossary
Viscosity
In ceramic slurries (especially casting slips, but also glazes) the degree of fluidity of the
suspension
is important to its performance.
Glossary
Thixotropy
Thixotropy
is a property of ceramic slurries of high
water content
.
Thixotropic
suspensions flow when moving but gel after sitting (for a few moments more depending on application). This phenomenon is helpful in getting even, drip-free glaze coverage.
Glossary
Ceramic Glaze Defects
Ceramic glaze defects
include things like
pinholes
,
blisters
,
crazing
,
shivering
,
leaching
,
crawling
,
cutlery marking
,
clouding
and color problems.
PayPal
No
tracking,
No
ads,
No
paywall,
No
transient content!
Just organized, concise information constantly updated and improved.
Was this helpful? Consider supporting me.
By
Tony Hansen
Follow me on
Got a Question?
Buy me a coffee and we can talk
https://digitalfire.com
, All Rights Reserved
Privacy Policy

File: data/digitalfire-archive/trouble/21.txt
Digitalfire will shut down on June 26. I no longer have the authority to grant exemption to a section in the Terms and Conditions of using material in the Insight-Live account from which I built the source material. While there are ways to comply with the take-down order, they are beyond my means because of how complex and large the site has become in the past 35+ years. It has been a wild ride for a shy prairie boy, thanks to everyone for your support. Insight-live.com is not affected by this.
All Troubles
Black Coring
Bleeding Colors
Bloating
Casting Slip Problems
Chrome Flashing in Ceramic Glazes
Clouding in Ceramic Glazes
Cracking of Clays During Drying
Crawling
Dunting and Cracking of Clay Bodies During Firing
Foaming of Ceramicd Glaze Slurries
Glaze Blisters
Glaze Crazing
Glaze is Off-Color
Glaze Marks or Scratches
Glaze peeling on drying
Glaze Pinholes, Pitting
Glaze Shivering
Glaze Slurry is Difficult to Use or Settling
Leaking of Fired Ceramics
Lime Popping
Orange Peel Surface
Over Firing of Ceramic Glazes and Bodies
Powdering, Cracking and Settling Glazes
Runny Ceramic Glazes
Specking on Ceramic Ware
Splitting at the Plastic Stage
Staining of Fired Ceramic Glazes
Uneven Glaze Coverage
Warping
Over Firing of Ceramic Glazes and Bodies
Overfiring can happen with glaze, engobes or clay bodies. The problem is more subtle than you might think.
Details
This can happen with bodies,
engobes
or glazes. It can be more subtle than you think. Each type of ceramic is either designed to work at a temperature or simply has been because tradition has proven its suitability there. For
clay bodies
, that temperature may or may not be where it vitrifies. With glazes it is where the glaze is melting to the degree needed to get the physical or aesthetic properties desired. Engobes are delicate and need to be designed with
thermal expansion
and
firing shrinkage
compatible with the underlying body, the needed properties generally exhibit within a narrow temperature range.
Related Information
Some bodies cannot be fired to even near zero porosity
This picture has its own page with more detail,
click here
to see it.
Bloating
in a high iron raw clay ground to
42 mesh
(
Plainsman
M2
). It is still stable, dense and apparently strong at cone 4 (having 1.1%
porosity
). But at
cone 6
(top bar) it is bloating badly. At
cone 5
the clay experiences the early stages of bloating. Cone 4 is thus "dangerous territory" for this particular clay. A reminder of this can be seen by putting on a transparent glaze - it fills with clouds of
micro-bubbles
from off-gassing that has begun well below cone 4.
Terra cotta gets brittle when over fired
This picture has its own page with more detail,
click here
to see it.
An excellent example that demonstrates the brittleness typical of
vitrified
terra cotta
bodies. This bowl was fired to cone 02 and rung like a tuning fork when struck with a spoon. The body is dense like a
porcelain
and at appeared to be incredibly strong (this body is much more
vitreous
than an average terra cotta would be). However after a few more taps with the spoon it broke in two! It is brittle! Very hard, but brittle. At first I thought it might be that the glaze is under compression, but when I dropped the halves they did not shatter in the manner characteristic of compressed glaze, and they broke with razor sharp edges (like a vitrified porcelain does). So firing for this body must stop short of the most dense matrix possible to avoid this brittleness.
Is the V.C. 71 pottery glaze a true matte?
This picture has its own page with more detail,
click here
to see it.
The top glaze is V.C. 71, a popular matte
cone 6
glaze used by potters. Bottom is
G2934
matte, a public domain recipe produced by
Plainsman
Clays. The latter is a high-MgO matte, it melts well and does not cutlery mark or stain easily. As evidence that it is a true matte, notice that it is still matte when fired to cone 7 or 8. V.C. 71, while having a similar pleasant silky matte surface at cone 6, converts to a glossy if fired higher. This suggests that the cone 6 matteness is due to incomplete melting. For the same reason, it is whiter in color (as soon as it begins to melt and have depth the color darkens).
This is when you should program a firing yourself
This picture has its own page with more detail,
click here
to see it.
This is
Polar Ice
cone 6
porcelain
that has been over fired. The electric kiln was set to do its standard cone 6 fast fire schedule, but a cone in the kiln demonstrates that it fired much higher (perhaps to cone 7 judging by the bend on the cone). This is a
translucent
frit-fluxed porcelain that demands accurate firing, the over fire has produced tiny bubbles and surface dimples in the glaze. The mug rim has also warped to oval shape. The lesson: If you are firing ware that is sensitive to schedule or temperature, use large cones and adjust if needed. If it fires too hot like this, then program to fire to
cone 5
with a longer soak, or cone 5.5 (if possible). Or, program all the steps yourself; that is definitely our preference.
Why is the clay blistering on this figurine?
This picture has its own page with more detail,
click here
to see it.
This is an admirable first effort by a budding artist. They used a built-in
cone 6
program on an
electronic controller
equipped electric kiln. But it is overfired. How do we know that? To the right are fired test bars of this clay, they go from cone 4 (top) to cone 8 (bottom). The data sheet of this clay warns not to fire over cone 6. Why? Notice the cone 7 bar has turned to a solid grey and started
blistering
and the cone 8 one is blistering much more. That cone 8 bar is the same color as the figurine (although the colors do not match on the photo). The solution:
Calibrate
the
kiln sitter
by using a
self-supporting cone
.
An example of extreme overfiring of a clay body
This picture has its own page with more detail,
click here
to see it.
The lower bar is already
bloating
at
cone 6
. The upper one was fired to
cone 10 reduction
.
PayPal
No
tracking,
No
ads,
No
paywall,
No
transient content!
Just organized, concise information constantly updated and improved.
Was this helpful? Consider supporting me.
By
Tony Hansen
Follow me on
Got a Question?
Buy me a coffee and we can talk
https://digitalfire.com
, All Rights Reserved
Privacy Policy

File: data/digitalfire-archive/trouble/22.txt
Digitalfire will shut down on June 26. I no longer have the authority to grant exemption to a section in the Terms and Conditions of using material in the Insight-Live account from which I built the source material. While there are ways to comply with the take-down order, they are beyond my means because of how complex and large the site has become in the past 35+ years. It has been a wild ride for a shy prairie boy, thanks to everyone for your support. Insight-live.com is not affected by this.
All Troubles
Black Coring
Bleeding Colors
Bloating
Casting Slip Problems
Chrome Flashing in Ceramic Glazes
Clouding in Ceramic Glazes
Cracking of Clays During Drying
Crawling
Dunting and Cracking of Clay Bodies During Firing
Foaming of Ceramicd Glaze Slurries
Glaze Blisters
Glaze Crazing
Glaze is Off-Color
Glaze Marks or Scratches
Glaze peeling on drying
Glaze Pinholes, Pitting
Glaze Shivering
Glaze Slurry is Difficult to Use or Settling
Leaking of Fired Ceramics
Lime Popping
Orange Peel Surface
Over Firing of Ceramic Glazes and Bodies
Powdering, Cracking and Settling Glazes
Runny Ceramic Glazes
Specking on Ceramic Ware
Splitting at the Plastic Stage
Staining of Fired Ceramic Glazes
Uneven Glaze Coverage
Warping
Glaze peeling on drying
Happens as clay-containing glazes shrink during drying on the bisque ware, first cracking then pulling away.
Details
A common problem with
dipping glazes
. Glazes contain clay, so they shrink when they dry. There is a mechanical bond between the drying glaze and the
bisque
body (surface roughness provides a place for it to hang on). But, when
drying shrinkage
is too great, the bond can be compromised, producing cracks (and subsequent
crawling
in the firing). But, if shrinkage continues as it dries further, the glaze can actually peel away.
Related Information
This pottery glaze is peeling when multi-layered:
The recipe reveals why.
This picture has its own page with more detail,
click here
to see it.
Dipping glazes
can, in very controlled circumstances, be
multi-layered
. If you have done it for some time, with success, you may have been just lucky. These pieces demonstrate one of many factors that can produce failure: The top glaze contains 7%
bentonite
and 5%
zinc oxide
- that is 12% hyper-fine particles, perfect to create the
drying shrinkage
to make this happen. The recipe author must have reasoned that it could "pinch hit" for the inadequate clay content. But 7% bentonite in any glaze is highly unusual. And, it is actually not even necessary here. Why? The high percentage of Ferro
Frit 3124
is sourcing needless
Al
2
O
3
(alumina), that should be coming from
kaolin
or
ball clay
instead.
Frit 3134
is the perfect stand-in, it contains almost no Al
2
O
3
, but otherwise is quite similar. The equivalent recipe we calculated on the right has the same
chemistry
, but does pass a
sanity check
. It is not guaranteed to work, but has a better chance than this one. For even more assurance of success, it should be mixed as a
base-coat dipping glaze
.
Shrinking glaze = peeling, cracking glaze
This picture has its own page with more detail,
click here
to see it.
Layered
dipping glazes
usually peel like this because they contain clay and shrink as they dry (the fact that all of them don't do this is actually amazing). Success, even with single layering, is a matter of the shrinkage being low enough, the drying being fast enough, the layer being thin enough, the
bisque
being absorbent enough, the
water content
being low enough and the bond with the bisque being good enough. Glazes with high clay content (including Gerstley or
Gillespie Borate
), thick applications or
multi-layering
are the main offenders.
Thixotropic
slurries apply most evenly and are least likely to go on too thick. Dipping glazes having 15-20%
kaolin
or
ball clay
are easiest to
slurry up
and have the best application and drying properties. Mixing base layers as
first-coat dipping
glazes is also important.
The problem with this piece: The addition of 7.5%
bentonite
to make up for the otherwise low raw clay content in the recipe produced a recipe that does not pass a
sanity check
. When that was replaced with kaolin it worked. There is a crowbar approach to fix these without any other changes: Add
CMC gum
(e.g. 1%) to make them
brushing glazes
(if you don't mind long drying times).
Links
Troubles
Crawling
Ask yourself the right questions to figure out the real cause of a
glaze crawling
issue. Deal with the problem, not the symptoms.
PayPal
No
tracking,
No
ads,
No
paywall,
No
transient content!
Just organized, concise information constantly updated and improved.
Was this helpful? Consider supporting me.
By
Tony Hansen
Follow me on
Got a Question?
Buy me a coffee and we can talk
https://digitalfire.com
, All Rights Reserved
Privacy Policy

File: data/digitalfire-archive/trouble/27.txt
Digitalfire will shut down on June 26. I no longer have the authority to grant exemption to a section in the Terms and Conditions of using material in the Insight-Live account from which I built the source material. While there are ways to comply with the take-down order, they are beyond my means because of how complex and large the site has become in the past 35+ years. It has been a wild ride for a shy prairie boy, thanks to everyone for your support. Insight-live.com is not affected by this.
All Troubles
Black Coring
Bleeding Colors
Bloating
Casting Slip Problems
Chrome Flashing in Ceramic Glazes
Clouding in Ceramic Glazes
Cracking of Clays During Drying
Crawling
Dunting and Cracking of Clay Bodies During Firing
Foaming of Ceramicd Glaze Slurries
Glaze Blisters
Glaze Crazing
Glaze is Off-Color
Glaze Marks or Scratches
Glaze peeling on drying
Glaze Pinholes, Pitting
Glaze Shivering
Glaze Slurry is Difficult to Use or Settling
Leaking of Fired Ceramics
Lime Popping
Orange Peel Surface
Over Firing of Ceramic Glazes and Bodies
Powdering, Cracking and Settling Glazes
Runny Ceramic Glazes
Specking on Ceramic Ware
Splitting at the Plastic Stage
Staining of Fired Ceramic Glazes
Uneven Glaze Coverage
Warping
Orange Peel Surface
Orange peel is a defect or physical property of ceramic glazes
Details
Ceramic glazes can have a surface texture like
orange peel
, this can be intentional or a defect. Matte glazes, depending on their
mechanism
, can have a smooth but dull or a bumpy but glossy surface (the bumps are very fine and scatter the light to produce a silky matteness). Variegated glazes having phase differences can also have an
orange-peel
surface. Glazes with significant entrained bubbles and those not sufficiently melted can also have a rougher peel surface.
Assuming the glaze is sufficiently melted, a firing cycle having a slower cool can help level the surface of glossy glazes. If better melting is needed the recipe can be adjusted to have more fluxing
oxides
. Adding some
frit
can really help (e.g.
Frit 3195
has
balanced chemistry
and will often help melt glazes with minimal impact on other properties). If the glaze also has issues with
crazing
Ferro
Frit 3249
(or equivalent) can help solve both problems. If the rough surface is caused by excessive gas bubbles being generated during firing then adjusting the glaze recipe to source the
chemistry
from materials having a lower
LOI
can really help (e.g.
Gerstley Borate
and
frits
both source
B
2
O
3
but the former has a very high
LOI
). Carbonate materials can generate lots of orange peel producing bubbles at the wrong time. Strangely enough,
stains
can be a source of bubbles also, try a different one to be sure. If the body is gassing then a
drop-and-hold
at the end of the firing will really help. Slow cool from there will help even more. If the glaze has a stiff melt (e.g. is high in
Al
2
O
3
) the chemistry can be adjusted to raise the
SiO
2
and drop the Al
2
O
3
. High
MgO
glazes naturally have an orange peel surface (MgO is from
talc
and
dolomite
). That being said, some MgO can be tolerated, in ultra gloss surfaces, but when a threshold is reached surface texture is affected.
Sometimes the best approach is to transplant the fired mechanism-producing materials in the recipe (the ones giving the color,
variegation
and
opacity
) into another
base transparent
that works well on your
clay bodies
.
This will resolve another possible issue: A bad shipment of frit. A different clear base that uses a different frit would be a good test to verify that.
Related Information
A honey glaze that needs a base having more melt fluidity
This picture has its own page with more detail,
click here
to see it.
This transparent glaze adds a little manganese and iron, just enough to give color, but still maintain transparency to highlight the decorative crack-network in the
engobe
below. However this glaze is not as brilliant and transparent as it could be. As apparent in the surface reflections, it has somewhat of an "
orange peel
" texture on the glass surface. This is due to a combination of factors (e.g. not enough
melt fluidity
, gassing of the manganese during melting, cooling the kiln too quickly). If the
colorants
were transplanted into a more
fluid-melt
transparent, this glaze could be improved. Photo courtesy of J. Decker.
Orange-peel or pebbly glaze surface. Why?
This picture has its own page with more detail,
click here
to see it.
This is a cone 10
glossy glaze
. It has the
chemistry
that suggests it should be crystal clear and smooth. But there are multiple issues with the materials supplying that chemistry:
Strontium carbonate
,
talc
and
calcium carbonate
. Each has a significant
LOI
and produces gases
decomposition
. When the gases need to come out at the wrong time it turns the glaze into a Swiss cheeze of
micro-bubbles
. A study to isolate which of these three materials is the problem might make it possible to adjust the firing to accommodate it. But probably not. The most obvious solution is to just use non-gassing sources
MgO
,
SrO
,
CaO
and
BaO
(which will require some calculation). There is a good reason to do this: The glaze contains some
boron frit
, that is likely kick-starting melting much earlier than a standard raw-material-only cone 10 glaze. That
fluid melt
may not only be trapping gases from the body but creating a perfect environment to trap all the bubbles coming out of those carbonates and talc. All of this being said, a
drop and hold
firing schedule
could also smooth it out a lot.
Zircopax as a fining agent to de-bubble a stained glaze
This picture has its own page with more detail,
click here
to see it.
The cone 03
porcelain
cup on the left has 10% Cerdec
encapsulated stain
239416 in the
G2931K
clear base (this is not an
underglaze
with a transparent over it). The surface is badly orange-peeled because the glass is full of
micro-bubbles
that developed during the firing. Notice that the insides of the cups are crystal-clear, no bubbles. So here, they are a direct product of the presence of the stain. The glaze on the right has even more stain, 15%. Why isn't it even worse? It also has a 3% addition of
Zircopax
(
zircon
), which acts as a
fining agent
. As you can see, this makes a dramatic difference. Suppliers of encapsulated
stains
even recommend a zircon addition, but are often unclear about why. This is the reason.
The yellow on the right could be improved further with a slow-cool or
drop-and-hold
firing. And if the glaze was reformulated to use a later melting
frit
(so fewer bubbles even get trapped).
Glaze with an encapsulated stain is bubbling. It needs Zircopax.
This picture has its own page with more detail,
click here
to see it.
These two pieces are fired at
cone 6
. The
base transparent
glaze is the same -
G2926B
Plainsman
transparent. The amount of encapsulated red stain is the same (11% Mason 6021 Dark Red). But two things are different. Number 1: 2%
Zircopax
(
zircon
) has been added to the upper glaze. The stain manufacturers recommend this, saying that it makes for a brighter color. However, that is not what we see here. What we do see is the particles of unmelting zircon acting as seeds and collection points for the bubbles (the larger ones produced are escaping). Number 2: The
firing schedule
. The top one has been fired to approach cone 6 and 100F/hr, held for five minutes at
2200F
(cone 6 as verified in our kiln by cones), dropped quickly to 2100F and held for 30 minutes.
Links
Glossary
Drop-and-Soak Firing
A kiln
firing schedule
where temperature is eased to the top, then dropped quickly and held at a temperature 100-200F lower.
Firing Schedules
Plainsman Cone 6 Drop-and-hold, Slow Cool
350F/hr to 2100F, 108/hr to 2200, hold 10 minutes, fastdrop to 2100, hold 30 minutes, 150/hr to 1400
Materials
Copper Carbonate Basic
This form of
copper carbonate
is the article of commerce, a mixture of theoretical copper carbonate and copper hydroxide.
PayPal
No
tracking,
No
ads,
No
paywall,
No
transient content!
Just organized, concise information constantly updated and improved.
Was this helpful? Consider supporting me.
By
Tony Hansen
Follow me on
Got a Question?
Buy me a coffee and we can talk
https://digitalfire.com
, All Rights Reserved
Privacy Policy

File: data/digitalfire-archive/trouble/splitting+at+the+plastic+stage.txt
Digitalfire will shut down on June 26. I no longer have the authority to grant exemption to a section in the Terms and Conditions of using material in the Insight-Live account from which I built the source material. While there are ways to comply with the take-down order, they are beyond my means because of how complex and large the site has become in the past 35+ years. It has been a wild ride for a shy prairie boy, thanks to everyone for your support. Insight-live.com is not affected by this.
All Troubles
Black Coring
Bleeding Colors
Bloating
Casting Slip Problems
Chrome Flashing in Ceramic Glazes
Clouding in Ceramic Glazes
Cracking of Clays During Drying
Crawling
Dunting and Cracking of Clay Bodies During Firing
Foaming of Ceramicd Glaze Slurries
Glaze Blisters
Glaze Crazing
Glaze is Off-Color
Glaze Marks or Scratches
Glaze peeling on drying
Glaze Pinholes, Pitting
Glaze Shivering
Glaze Slurry is Difficult to Use or Settling
Leaking of Fired Ceramics
Lime Popping
Orange Peel Surface
Over Firing of Ceramic Glazes and Bodies
Powdering, Cracking and Settling Glazes
Runny Ceramic Glazes
Specking on Ceramic Ware
Splitting at the Plastic Stage
Staining of Fired Ceramic Glazes
Uneven Glaze Coverage
Warping
Splitting at the Plastic Stage
Pottery clays can split at the plastic stage, sometimes ware can fall down right in front of your eyes. Why?
Details
If
clay bodies
are made from too high a percentage of plastic materials they shrink too much during drying and crack. Thus it is common to incorporate aggregate materials, like
silica sand
, fine group, kaolinized sands or silts, the reduce the
plasticity
and cut the
drying shrinkage
. However, each grain of sand exposed at the surface during
throwing
is an opportunity for water to enter and begin a tiny split (that can grow to the point of failure if the clay is still soft enough). This problem is exacerbated when the plastic clays being employed are not fine ground and thus themselves contain a range of
particle sizes
above
200 mesh
. The principle preventive action is to avoid situations where water or wet slip are left sitting on any surface that has been stretched or is under tensile stress (like the outer belly of a vase or where alterations are done). It is also helpful to use slip rather than water in forming processes.
Bodies having this issue can be improved by deairing during pugging. Or
bentonite
can be added to the recipe, it blocks the penetration of water and strengthens the plastic phase. Increasing the percentage of plastics at the cost of particulates in the body recipe will also help.
Related Information
Why do some clays split like this on throwing or forming?
This picture has its own page with more detail,
click here
to see it.
An example of
splitting
, where a
thrown
clay develops a split minutes after
throwing
. This often happens at stretch-points with sandy or groggy
clay bodies
or those that have a wide range of
particle sizes
(e.g. native clays not ground to
200 mesh
). The larger particles create networks into which water can penetrate and begin and propagate a split. It is thus wise not to leave water or high-water-content slip on any surfaces experiencing tensile stress during forming.
PayPal
No
tracking,
No
ads,
No
paywall,
No
transient content!
Just organized, concise information constantly updated and improved.
Was this helpful? Consider supporting me.
By
Tony Hansen
Follow me on
Got a Question?
Buy me a coffee and we can talk
https://digitalfire.com
, All Rights Reserved
Privacy Policy
