Repository: AngelOnFira/potter

# clay-knowledge

clay-knowledge is an open archive and modern rebuild of **[digitalfire.com](https://web.archive.org/web/2026/https://digitalfire.com)** — Tony Hansen's 35-year ceramics and glaze-chemistry reference, which shut down on 2026-06-26. It preserves the site from the Internet Archive and re-publishes the knowledge core — materials, oxides, minerals, glossary, articles, recipes, tests, hazards, and firing schedules — as a fast, searchable static site, enriched with typed oxide chemistry (analyses, Seger unity formulas, and Stull charts).

---

File: data/digitalfire-archive/trouble/glaze+crazing.txt
Digitalfire will shut down on June 26. I no longer have the authority to grant exemption to a section in the Terms and Conditions of using material in the Insight-Live account from which I built the source material. While there are ways to comply with the take-down order, they are beyond my means because of how complex and large the site has become in the past 35+ years. It has been a wild ride for a shy prairie boy, thanks to everyone for your support. Insight-live.com is not affected by this.
All Troubles
Black Coring
Bleeding Colors
Bloating
Casting Slip Problems
Chrome Flashing in Ceramic Glazes
Clouding in Ceramic Glazes
Cracking of Clays During Drying
Crawling
Dunting and Cracking of Clay Bodies During Firing
Foaming of Ceramicd Glaze Slurries
Glaze Blisters
Glaze Crazing
Glaze is Off-Color
Glaze Marks or Scratches
Glaze peeling on drying
Glaze Pinholes, Pitting
Glaze Shivering
Glaze Slurry is Difficult to Use or Settling
Leaking of Fired Ceramics
Lime Popping
Orange Peel Surface
Over Firing of Ceramic Glazes and Bodies
Powdering, Cracking and Settling Glazes
Runny Ceramic Glazes
Specking on Ceramic Ware
Splitting at the Plastic Stage
Staining of Fired Ceramic Glazes
Uneven Glaze Coverage
Warping
Glaze Crazing
Ask the right questions to analyse the real cause of glaze crazing. Do not just treat the symptoms, the real cause is thermal expansion mismatch with the body.
Details
The fired glaze exhibits a network of fine cracks. These may be visible after firing or may need enhancement with ink.
Crazing
may also appear after some time or after ware has been exposed to
thermal shock
.
Crazing
profoundly affects ware strength
.
Ceramics
are brittle, when cracks start they propagate, especially in
vitreous
ware.
Crazed
ware, out of the kiln, is thus pre-cracked and ready to fail. This is an inherent weakness because the cracks provide failure initiation sites, when ware is subjected to stress they jump into action. The author has measured 300-400% reductions in the strength of freshly fired ware with crazed glazes. A cone 01 piece having a well-fitted glaze will be stronger than a cone 10 one with a poorly fitted glaze!
The
chemistry
profile that creates the most crazing can also be
inherently more leachable
(e.g. the high
KNaO
and very low
Al
2
O
3
common in crackle glazes make them susceptible to
leaching
of added metallic
colorants
).
If the clay under a crazing glaze is porous and soaks up water then
safety could also be a concern
. The cracks and their access to a possibly porous body below can create a bacteria zoo, requiring extra care in cleaning and sterilizing ware. Containers used to store food are a special concern since a small colony in a crack can become a large culture in the food. If you have any doubt whether this is an important issue ask a commercial food service inspector about the subject. Consider also that the chemistry profile that creates the most crazing is also inherently more leachable (e.g. the high KNaO and very low Al
2
O
3
). While most crazed glazes are white or clear, it is common in crackle to add metallic colorants to them, these would be released into food and drink.
Is the crazing due to a
thermal expansion
mismatch between body and glaze?
This is by far the most common cause of crazing and solution strategies are case studies in
glaze chemistry
. Often by just looking at a recipe it is obvious it will
craze
(because it violates common sense
recipe limits
). Fired ceramic expands and contracts as it is heated. If the fired glaze has a significantly higher coefficient of expansion than the body then no amount of careful firing or thin glazing will avoid the inevitable crazing. If even only one piece crazes (assuming it has reached
maturity
) it is often a sign that all the other ware in that kiln will eventually craze. Such glazes usually need drastic changes since crazing is a visible manifestation of a fit problem that has already greatly reduced ware strength. Lower temperatures are more sensitive in this respect - there is a narrower range within which a glaze and body will be compatible.
Options to improve
glaze fit
that do not involve knowing about chemistry.
Perhaps the best option is to switch to
325 mesh
silica
, it dissolves into
the melt
much better than 200# silica (this can be surprisingly effective when the percentage of silica in the recipe is significant e.g. 20-35%).
Transplant the color/opacity/variegator
mechanisms
of the glaze into a
base recipe
that already works on your
clay bodies
. This most often works, but when not it is because the
mechanism
percentage is high enough to contribute to crazing or it is not compatible with the chemistry of the new host
Adjust the
clay body
to give it higher expansion and thereby greater contraction, thus putting glazes under compression. At low temperatures, this can be done by adding
talc
or
dolomite
, but it takes a lot. The former has health implications, the latter greatly increases
porosity
. At high fire, adding silica works but this is tricky because more
feldspar
is required to maintain maturity. This brings a bigger problem: Those increases necessitate a drop in clay content, thus less
plasticity
, possibly much less. Another side effect: Greater susceptibility to cracking when heat-shocked by hot liquids in use. So this approach is often a non-starter.
If a glaze is melting well and it is a gloss increasing the silica by 5 or 10% might help (this will only assist if the craze lines are far apart or crazing is delayed).
Zirconium
opacifiers
are also useful in transparent glazes; they have a threshold amount under which they do not normally
opacify
. Thus it might be possible to add as much as 3% to make the glaze both more durable and reduce its expansion a little.
Substituting a
frit
for one of lower expansion can be very effective, especially if the frit percentage is significant (e.g. 30%+). This is best for transparent, opacified white or stained glazes (since effects on color, texture and
variegation
are less likely). But for mattes and glazes have mechanisms involving
rutile
or
titanium
, frit changes are highly likely to change visual appearance.
Glaze thermal expansion is a product of its chemistry (provided it is completely melted). So being able to do the chemistry enables employing by far the most effective method to adjust expansion:
Reduce the amount of
high-expansion
oxides
(like sodium and potassium) and replace them with oxides having similar function but of lower thermal expansion (e.g.
MgO
,
CaO
,
ZnO
).
Introduce
boron
at the expense of some of the
flux
(since
B
2
O
3
contributes to both glass development and melting).
If a glaze is glossy and well-melted: Increase the
SiO
2
.
The glaze is matte consider its mechanism and adjust with that in mind. For example, MgO mattes can often tolerate more MgO (which reduces expansion). Or CaO mattes may tolerate adding MgO. Alumina mattes, if well melted, might tolerate more Al
2
O
3
.
Add more flux to enable adding more SiO
2
and Al
2
O
3
(the latter are both very
low expansion
). A small
Li
2
O
, ZnO or B
2
O
3
addition is an example.
Consider also the elasticity of the glaze as even relatively well-fitted ones 
can craze if exposed to radical temperature changes. High levels of sodium, 
potassium and calcium can make the glaze more brittle (the former also increase 
thermal expansion). Boric oxide is known to improve elasticity.
If the body expansion is too low (i.e.
ovenware
and
flameware
bodies) it can be very difficult to fit a glaze that has the desired visual characteristics. Lithium can dramatically reduce the thermal expansion of glazes, but its use requires a lot of testing since its contribution is not linear and it introduces other dynamics that must be considered.
Is ware crazing days or even months after firing?
If you are cooling your kiln very slowly to prevent ware from crazing it is likely the glaze does not fit. While it may be true that slower firing seems to solve the problem, time will bring out the crazing that the kiln did not. In fact, if you must slow cool to prevent crazing it is a virtual certainty that your glaze needs to have its thermal expansion reduced.
Could the coloring oxides in the glaze be involved?
Generally increased additions of iron and
copper oxide
to a glaze will reduce crazing (e.g. beyond 1 or 2 percent). Cobalt could have a moderate lowering effect, but since so little is typically used in glazes it will not be significant.
Is the crazing a result an under-fired body?
Underfired low-temperature bodies may contain uncombined
alkali
or
alkaline earths
that can react with water and cause the body to expand slightly. Check if crazing occurs in a glazed sample after several hours in a pressure cooker (or put a shard into an autoclave).
Calcium carbonate
is added to talc bodies to minimize moisture expansion. To avoid this it is best to leave a minimum of unglazed body surface and plug that with
silicone sealant
. Body formulations also often include a small percentage of calcium carbonate which is said to help prevent this phenomenon.
Porcelain
bodies also often craze glazes if not
vitrified
enough.
Is the crazing a result of sloppy manufacture?
Normally a glaze/body combination with compatible expansion characteristics will withstand considerable firing and usage abuse without displaying signs of crazing. However, in some cases, a glaze that otherwise 'fits' will craze if applied very thick.
Also, if the kiln is cooled very quickly or unevenly, especially if ware is thicker, the severe stresses can produce crazing. However, remember that a glaze's ability to withstand normal or even quick kiln cooling is an indicator of its ability to resist crazing in normal use.
Is it a result of mistreatment of ware during use?
If pieces must survive considerable thermal shock during use, then both ware and glaze need to have a low and linear thermal expansion curve and they must be compatible. This is difficult to achieve in
low-fire
ware because little
mullite
or other
low-expansion
silicate minerals develop during firing. If your low-fire body contains significant talc, reduce or eliminate it (also adjust glazes to have a lower expansion so they continue to fit the body). If your high-fire body develops non-linear expanding
cristobalite
during firing, find a way to reduce this.
Is it a result of inappropriate choice of manufacturing method or materials?
High-temperature firing is by far the best for the production of low-expansion ware. Many more minerals are available for both body and glaze mixes and higher temperatures produce low-expansion silicates and aluminates that give tough glaze and body matrixes capable of withstanding forces that might otherwise cause crazing.
Related Information
This is crazing. On functional ware. Not good.
AI generated with the prompt: A crazed glaze on a stoneware pottery mug.
This picture has its own page with more detail,
click here
to see it.
This glaze is "stretched" on the clay so it cracks. When the lines are close together like this it is more serious. If the effect is intended, it is called "crackle" (but no one should intend this on
functional
ware). Potters, hobbyists and artists invariably bump into this issue whether using
commercial glazes
or making their own.
"Art language" solutions don't work, at least some technical words are needed to understand it.
Crazing
is a mismatch in the
thermal expansions
of glaze and body. Most
ceramics
expand slightly on heating and contract on cooling. The amount of change is very small, but ceramics are brittle and  glazes are rigidly attached. If they are stretched on the ware cracks will occur to relieve the stress (usually during cooling in the firing but sometimes much later). All glaze and body manufacturers advise against crazing on functional ware.
No crazing out of the kiln. But an ice-water test did this.
This picture has its own page with more detail,
click here
to see it.
The side of this white
porcelain
test mug is glazed with varying thicknesses of V.C. 71 (a popular silky matte used by potters), then fired to
cone 6
. Out of the kiln, there was no
crazing
, and it felt silky and wonderful. But after a 300F/icewater IWCT this happened (it was felt-pen marked and cleaned with acetone). The glaze was apparently elastic enough to handle the gradual cooling in the kiln. However, the recipe has 40%
feldspar
and low
Al
2
O
3
and
SiO
2
, in a cone 6 glaze these are red flags for crazing.
No matter what anyone tells you,
glaze fit
can rarely be fixed by firing differently (that just delays it). If someone needs to cool their kiln slowly to prevent crazing it simply means the glaze does not fit - its needs to be adjusted to reduce its
co-efficient of thermal expansion
.
Delayed crazing is a RED LIGHT. Pay attention!
This picture has its own page with more detail,
click here
to see it.
Crazing
is a disaster for a production potter. Consider what one said: "I have just recently been contacted by a customer due to small lines in her bowl. I am now terrified residual crazing could be happening to lots of
functional
pieces I have sold! Nightmare! I have a terrible feeling in my stomach. Could anyone tell me if it is the glaze and if there is anything I can do to alter the recipe?"
Don’t let this happen to you. Commercial brushing and
dipping glazes
are just as likely to
craze
as ones you mix.
The ultimate example of delayed crazing: 90 years!
Glaze chemistry is the key to understanding it
This picture has its own page with more detail,
click here
to see it.
A restoration project faced a tile-matching challenge. At installation in a bathroom 90 years ago, the tiles were not
crazed
. But between then and now it happened (shown inset upper right). Now, a restoration specialist is tasked with duplicating the aged effect (one unsuccessful attempt is shown here). The shade,
opacity
, degree of matteness, bubble-free matrix and surface character of the original are all real challenges. Duplicating the
crazing
is even more difficult. Why? Matching "time-crazing" with a
crackle glaze
pattern will be temporary (it will
craze
much more after installation).
The reason why
functional
mattes seldom craze can be seen in the
chemistry
. This chart compares the
thermal expansions
of the
oxides
that combine to form the fired glaze matrix. ~80%+ of the makeup of almost all common
base glazes
(without
colorants
,
opacifiers
) is
SiO
2
and
Al
2
O
3
(orange bars). Mattes almost always need a low
Si:Al
ratio (e.g. below 6:1). The rest is fluxing oxides to melt them (the blue bars +
B
2
O
3
). Here is the problem with making a crazing matte: Almost all crazing is caused by high levels of
K
2
O
and/or
Na
2
O
(the top two bars on the graph). But they produce high gloss (as can be seen in this test tile). The main matting fluxes and agents are
MgO
,
CaO
,
SrO
, BaO; they have a low
COE
(and don't craze glazes). Further, both
zircon
and
tin oxide
, the opacifiers needed, also have low thermal expansions!
Other possibilities of making crazed matte:
-A
matte glaze
can have a high SiO
2
:Al
2
O
3
ratio and craze if it is very melt fluid (containing lots of
KNaO
) and cooled slowly so that micro-crystals cover the surface. The downside is unpleasantness to the touch.
-Glossy glazes can be matted by the addition of micron-fine alumina (e.g. 800 mesh, this is done in the tile industry).
-A
low expansion
body with no
ball clay
or
silica
(e.g. just
kaolin
and
feldspar
with enough
bentonite
to get the needed
plasticity
) will craze most glazes. Adding pyrophyllite will further lower its COE.
-Print the lines on the tile (using
ceramic transfers
) and use a
translucent
matte glaze (like
G2934
).
ChatGPT was completely wrong about the cause of glaze crazing in 2023!
This picture has its own page with more detail,
click here
to see it.
ChatGPT
was parroting common wrong suggestions about the cause and solution of the serious issue of
crazing
. Yet it trained on thousands of internet pages about the subject!
Crazed
functional
ware is defective, and customers will return it. So fixing the problem is serious business, we need correct answers. Consider its suggestions: #1 is wrong. There is no such thing as an "incompatible mix" of ceramic materials. Crazing is an incompatibility in
thermal expansions
of glaze and body, almost always a result of excessive levels of
high-expansion
K
2
O
and
Na
2
O
in the
chemistry
of the glaze. The solution is reducing them in favor of other fluxes (the amount per the degree of
COE
mismatch). #2 is wrong, firing changes don't fix the incompatibility of thermal expansions. #3 is wrong, refiring makes the crazing go away but not the stress of the mismatch, it will for sure return. #4 is completely wrong. Firing higher takes more quartz grains into solution in
the melt
and should reduce the COE (and
mature
the body more which often improves fit). And
melt fluidity
has nothing to do with crazing. Furthermore, if a glaze does not run off the ware, it is not overfired. Of course, this is the worst it will ever be, expect better in future.
A down side of high feldspar glazes: Crazing!
This picture has its own page with more detail,
click here
to see it.
This reduction celadon is
crazing
. Why? High
feldspar
. Feldspar supplies the
oxides
K
2
O
and
Na
2
O
, they contribute the brilliant gloss and great color but the price is very high
thermal expansion
. Scores of recipes being traded online are high-feldspar, some more than 50%! There are ways to tolerate the
high expansion
of
KNaO
, but the vast majority are crazing on all but high quartz bodies. Crazing is a plague for potters. Ware strength suffers dramatically, pieces leak, the glaze can harbor bacteria and customers return pieces. The simplest fix is to transplant the color and
opacity
mechanism
into a better transparent, one that fits your ware (in this glaze, for example, the mechanism is simply an iron addition). Fixing the recipe may also be practical. A 2:1 mix of
silica
:kaolin has the same
Si:Al
ratio as most glossy glazes, this glaze could possibly tolerate 10% of that. That would reduce running, improve fit and increase
durability
. Failing that, the next step is to substitute some of the
high-expansion
KNaO, the
flux
, for the
low-expansion
MgO
, that requires doing some
glaze chemistry
.
Craze city: Feldspar and Nepheline Syenite on cone 10R porcelain bodies
This picture has its own page with more detail,
click here
to see it.
These were applied to the
bisque
as a
slurry
(
suspended
by gelling with powdered or dissolved
Epsom salts
). On the left is
Custer feldspar
, the right is Covia
Nepheline Syenite
. Notice the
crazing
(
feldspars
, and nepheline syenite, always
craze
because they are high in
K
2
O
and
Na
2
O
, these
oxides
have by far the highest
thermal expansions
).
Cone 10 mug is crazing after a year. That's OK because it's high-fire, right?
This picture has its own page with more detail,
click here
to see it.
Wrong. This
cone 10R
grey
stoneware
,
H550
, is OK if the glaze fits. But this
high
feldspar
glaze on the inside has begun to
craze
after a year. The greyer coloration around the craze lines indicates that water is soaking into the slightly porous body. And, this mug has lost the ring it had out of the kiln. Imagine your customers returning these pieces! Could they be refired to be as good as new? Perhaps. But they would return to this condition. The practical solution is to reformulate this glaze to reduce its
thermal expansion
.
This feldspar melts by itself to be a glaze, but crazes badly
This picture has its own page with more detail,
click here
to see it.
Pure MinSpar
feldspar
fired at
cone 6
on
Plainsman
M370
porcelain
. Although it is melting, the
crazing
is extreme! And expected.
Feldspars
contain a high percentage of
K
2
O
and
Na
2
O
(
KNaO
), these two
oxides
have the highest
thermal expansion
of any oxide. By far! Thus, glazes high in feldspar (e.g. 50%) are likely to
craze
. Using a little
glaze chemistry
, it is often possible to substitute some of the KNaO for another fluxing oxide having a lower thermal expansion.
Crazing due to moisture expansion in a porous low fire body
This picture has its own page with more detail,
click here
to see it.
The clear glaze on this cone 03 mug survived a 300F-to-ice-water
thermal shock
without
crazing
(
IWCT test
). However, in the process, water was absorbed by the bare
foot ring
and dispersed into the porous matrix of the lower part of the mug. Moisture expansion occurred as a result and produced the crazing. Over continued use (and rewetting of the base) the entire piece would eventually
craze
.
Calcium carbonate
is often added to
low fire
bodies to prevent this expansion.
Substituting alumina in a clay body dramatically lowered thermal expansion
This picture has its own page with more detail,
click here
to see it.
These are glazed test bars of two
fritted
white
clay bodies
fired at cone 03. The difference: The one on the right contains 13%
200 mesh
quartz, the one on the left substitutes that for 13% 200 mesh
calcined alumina
. Quartz has the highest
thermal expansion
of any traditional
ceramic material
. As a result the alumina body does not "squeeze" the glaze (put it under some compression). The result is
crazing
. There is one other big difference: The
silica
body has 3%
porosity
at cone 03, the alumina one has 10%!
Same body, glaze, thickness, firing. Same thermal shock. Only the tile crazed?
This picture has its own page with more detail,
click here
to see it.
Why did the glaze on the tile
craze
? It is double the thickness of the walls of the mug. Thus, when quenched in ice water (
BWIW test
), a greater gradient occurs between the hot interior of the clay and the rapidly cooling surface.
Why did this piece come out of a decal firing crazed?
This picture has its own page with more detail,
click here
to see it.
This Cone 10 matte mug has been refired to attach decals. The fired matrix of the body is now brittle and dense and contains millions of quartz grains of many sizes. During the
refire
up through quartz and
cristobalite
inversions each of them experiences sudden volume increases. This does not happen in the glaze because its quartz particles were dissolved in
the melt
and converted to silicates during the previous glaze firing. The suddenness of the expansion depends on the rate of temperature increase and its extent depends on the size of the quartz particles. The body's passage through these two zones stretched the glaze and cracked it. Had the
glaze fit
been better (under some compression) it would likely have been able to survive.
The same liner glaze crazes on the porcelain but not the stoneware
This picture has its own page with more detail,
click here
to see it.
The
stoneware
is made from sedimentary clays mined in a in southwestern Saskatchewan quarry, they have a higher quartz grain content and enough natural
feldspar
to produce
functional
density (the practical
porosity
is about 2.5%). The
porcelain
on the right is a 45:35:20
kaolin
:feldspar:silica blend (there is enough feldspar for about 0.5% porosity). The stoneware has more quartz particles to impose their high
thermal expansion
because fewer are taken into solution by the feldspar. That means that the body has a whole can put the squeeze on the glaze to prevent it from
crazing
.
Why are these crazing lines dark like this?
This picture has its own page with more detail,
click here
to see it.
This is an example of serious
crazing
in a glaze. The lines have gotten darker with use of the bowl! That means the color is organic, from food. This cannot be healthy.
Crazing kills ware strength: These two commercial brushing glazes prove it.
This picture has its own page with more detail,
click here
to see it.
These are Amaco bottled glazes, a transparent and a decorative on a
porcelain
at
cone 6
. The
glaze fit
is poor, severely weakening the piece. I tapped this lightly with a spoon about 2 cm below the rim. It sounded like I was hitting a wet sack of rocks! And the handle fell off! Another few taps and the piece broke like auto-glass. This type of
functional
ware is entirely unacceptable. The
IWCT test
, which anyone can do, can help assess the risk.
If you buy commercial bottled
brushing glazes
then there is nothing you can do to adjust the recipe. When they fit a
clay body
(without
crazing
) it is just by accident (since the clay body and glaze manufacturer do not cooperate to ensure fit). Unfortunately, it is common for them to
craze
.
Two matte mechanisms: One crazes, the other does not
This picture has its own page with more detail,
click here
to see it.
These two glazes look the same, they are both
cone 6
satin mattes. On the same
porcelain
. But the matteness "
mechanism
" of the one on the left, VC71, is a low
Si:Al
ratio melted by zinc and sodium. The mechanism of the one on the right,
G2934
, is high
MgO
melted by enough
boron
to also have plenty of
SiO
2
and
Al
2
O
3
. The "baggage" of the mechanism on the left is high
thermal expansion
and
crazing
(drastically reducing strength and providing a space for a germ zoo). If your ware develops this your customers will bring it back for replacement. No change in firing will fix this, the body and glaze are not expansion compatible. Period.
Salt glazed pieces often craze
This picture has its own page with more detail,
click here
to see it.
Crazing
in glazes is common in this type of ware but since the body is fired well into
vitrification
this is not considered a problem (the unique aesthetics of this type of ware trump such issues). Salt glazes, by their very nature, are high in sodium. Since
Na
2
O
has such high
thermal expansion
pieces are almost guaranteed to
craze
. This was from kiln at the Medalta artist in residence program
Match calculated COE to dilatometer-measured body COE? No!
This picture has its own page with more detail,
click here
to see it.
Why? Firing temperature, schedule and atmosphere affect the result. Dilatometers are only useful when manufacturers monitor bodies AND glazes over time and in the same firing conditions. Calculated values for glazes are only relative (not absolute). The best way to fit glazes to your
clay bodies
is by testing, evaluation, adjustment and retesting. For example, if a glaze crazes, adjust its recipe to bring the expansion down (your account at
Insight-live
has the tools and guides to do this). Then fire a glazed piece and thermal stress it (300F-to-ice-water
IWCT test
). If it still crazes, move it further. If you have a base
glossy glaze
that fits (and made of the same materials), try comparing its calculated expansion as a guide. Can you calculate body expansion from oxide
chemistry
? Definitely not, because bodies do not melt.
Use a low silica porcelain to craze test your glazes
This picture has its own page with more detail,
click here
to see it.
Cone 6
transparent glaze testing to fit
Plainsman
M370
: Left and right: Perkins Studio Clear. The far left one is a very thick application. Center: Kittens Clear. The
porcelain
for all is Plainsman
P300
. Why? Because
P300
is much more likely to
craze
the glaze because it has a lower
silica
content (about 17% and only
kaolin
whereas
M370
has 24% silica plus the free quartz that comes with the 20%
ball clay
it also contains). If a thick layer works on P300 it is a shoe-in to fit M370. If it also passes the oven:icewater test.
You cannot fix this crazing with a process or firing change
This picture has its own page with more detail,
click here
to see it.
This is severe
crazing
(at
cone 10R
). It is happening because of the
chemistry
of the glaze, not the firing. The first option to check when fixing crazing is: Can the glaze accept an addition of
SiO
2
? This glaze is an excellent candidate for that because
the melt
is highly fluid, it will surely be able to dissolve extra SiO
2
. But it could also accept
Al
2
O
3
because it is highly glossy (a little extra Al
2
O
3
will not matte it and would also reduce expansion and increase fired hardness and
durability
). What to do then? I would start with a 10% addition of a mix of two parts
silica
to one part
kaolin
(this mix has a 10:1 SiO
2
:Al
2
O
3
ratio, about the same as most glossy glazes).
Adding silica will fix crazing, right? Not here.
This picture has its own page with more detail,
click here
to see it.
G2926B
(center and right) is a clear
cone 6
glaze created by simply adding 10%
silica
to Perkins Studio clear (a glaze that had a slight tendency delay-craze on common porcelains we use). Amazingly that glaze tolerated the silica addition very well, continuing to fire to an ultra gloss crystal clear. That change eliminated the
crazing
issues on most of our bodies. The cup on the right is one of them, that body is
vitreous
, near-zero-porosity, and fits most glazes. Why? Because it has 24% silica in the recipe. The center
porcelain
is also dense and vitreous, but it only has 17% silica, that is why it is crazing this glaze. Then I added 5% more silica to the glaze, it continued to produce an ultra smooth glossy, and applied it to the 17% body on the left. Why did not fix the crazing? That silica addition to the glaze only reduces the calculated expansion from 6.0 to 5.9, clearly not enough to fix the problem. So, the obvious solution seems to be use the porcelain on the right. Are you wondering why adding silica to a body raises its
thermal expansion
, and adding it to a glaze lowers it?
Mineralogy
is the reason.
The unexpected reason for this crazing can be seen in the chemistry
This picture has its own page with more detail,
click here
to see it.
The glaze is 10%
calcium carbonate
added to
Ravenscrag
slip.
Ravenscrag Slip
does not
craze
when used by itself as a glaze at
cone 10R
on this body, so why would adding a relatively
low expansion
flux
like
CaO
make it craze? This is an excellent example of the value of looking at the
chemistry
(the three are shown side-by-side in my account at
Insight-live
.com). The added CaO pushes the very-low-expansion
Al
2
O
3
and
SiO
2
down by 30% (in the
unity formula
), so the much higher expansion of all the others drives the
COE
of the whole way up. And
talc
? It contains SiO
2
(so the SiO
2
is not driven down nearly as much) and its
MgO
has a much lower expansion than CaO does.
How to make a ceramic time-bomb
This picture has its own page with more detail,
click here
to see it.
This mug is pinging loudly and literally self-destructing in front of my eyes! Why? The glaze is under so much compression (the inside is pushing outward, the outside inward). Spiral cracks are developing all the way up the side. Small razor-sharp flakes are
shivering
off convex contours. Why? I accidentally fired a low-temperate
talc body
at
cone 6
(the glaze is the
Alberta Slip
base cone 6 glossy). The
clay body
is not overly
mature
, but it just has an extremely high
thermal expansion
(
talc
is added to increase the expansion to fit
low fire
commercial glazes
, they would
craze
without it). Shivering is serious, it is a mismatch of thermal expansion between body and glaze. It can happen at any temperature.
High feldspar glazes craze.
Don't put up with it. Fix them.
This picture has its own page with more detail,
click here
to see it.
This glaze, "Bamboo Cone 10%", contains 50% potash
feldspar
, so it certainly qualifies as a high-feldspar glaze.
K
2
O
and
Na
2
O
are thus oversupplied. They have the highest
thermal expansions
of all
oxides
, by far. These are needed and valuable, but when grossly oversupplied the result is
crazing
. This glaze used to work on this body,
H550
. The previous version of
H550
was firing near the
bloating
point of the body, about 1%
porosity
, so the recipe had to be changed to provide more margin for error. The new recipe has a more practical 2.0-2.5% porosity; it has no danger of bloating or warping and still has excellent
maturity
and strength. This glaze was crazing before, and pieces did not leak because the body was dense enough - so they were still watertight. But now it does not work. The solution is to do something that should have been done before: Use a silky matte
base recipe
that does not
craze
. I recommend the
G2571A
base (below right) - the
Zircopax
,
rutile
, and
iron oxide
in the original can be added to it instead.
Links
Articles
Demonstrating Glaze Fit Issues to Students
Glaze and body can both be adjusted to solve
crazing
and
shivering
problems. This describes a simple project to create body glaze combinations guaranteed to
craze
and
shiver
to demonstrate the principles involved.
Articles
Crazing in Stoneware Glazes: Treating the Causes, Not the Symptoms
Band-aid solutions to
crazing
are often recommended by authors, but these do not get at the root cause of the problem, a
thermal expansion
mismatch between glaze and body.
Articles
Understanding Thermal Expansion in Ceramic Glazes
Understanding
thermal expansion
is the key to dealing with
crazing
or
shivering
. There is a rich mans and poor mans way to fit glazes, the latter might be better.
Articles
Adjusting Glaze Expansion by Calculation to Solve Shivering
This page demonstrates how you might use INSIGHT software to do calculations that will help you increase the
thermal expansion
of a glaze while having minimal impact on other properties.
Articles
The Effect of Glaze Fit on Fired Ware Strength
The fit between body and glaze is like a marriage, if is is strong the marriage can survive problems. Likewise ceramic ware with well fitting glaze is much stronger than you think it might be, and vice versa.
Articles
G1916M Cone 06-04 transparent glaze
This is a
frit
based
boron
glaze that is easily adjustable in
thermal expansion
, a good base for color and a starting point to go on to more specialized glazes.
Articles
Is Your Fired Ware Safe?
Glazed ware can be a safety hazard to end users because it may leach metals into food and drink, it could harbor bacteria and it could flake of in knife-edged pieces.
Articles
Are Your Glazes Food Safe or are They Leachable?
Many potters do not think about
leaching
, but times are changing. What is the
chemistry
of stability? There are simple ways to check for leaching, and fix
crazing
.
Articles
Crazing and Bacteria: Is There a Hazard?
A post to a discussion on the clayart group by Gavin Stairs regarding the
food safety
of
crazed
ware.
Materials
Feldspar
In
ceramics
,
feldspars
are used in glazes and
clay bodies
. They vitrify stonewares and porcelains. They supply
KNaO
flux
to glazes to help them melt.
Glossary
Glaze Crazing
Crazed
ceramic glazes have a network of cracks. Understanding the causes is the most practical way to solve it. 95% of the time the solution is to adjust the
thermal expansion
of the glaze.
Glossary
Co-efficient of Thermal Expansion
The
co-efficient of thermal expansion
of ceramic bodies and glazes determines how well they fit each other and their ability to survive sudden heating and cooling without cracking.
Glossary
Glaze shivering
Shivering
is a ceramic glaze defect that results in tiny flakes of glaze
peeling
off edges of ceramic ware. It happens because the
thermal expansion
of the body is too much higher than the glaze.
Glossary
Calculated Thermal Expansion
The
thermal expansion
of a glaze can be predicted (relatively) and adjusted using simple
glaze chemistry
. Body expansion cannot be calculated.
Troubles
Glaze Shivering
Ask the right questions to analyse the real cause of
glaze shivering
. Do not just treat the symptoms, the real cause is
thermal expansion
mismatch with the body.
Media
A Broken Glaze Meets Insight-Live and a Magic Material
Use
Insight-Live
.com to do major surgery on a
feldspar
saturated
cone 10R
glaze recipe with multiple issues:
blistering
,
pinholing
,
crazing
,
settling
, dusting and possibly
leaching
!
Media
Analysing a Crazing, Cutlery-marking Glaze Using Insight-Live
A high-nepheline, zero-silica cone 8 silky matte pottery glaze is
cutlery marking
and
crazing
. Let's take a closer look and determine why?
Video
How I Developed the G2926B Cone 6 Transparent Base Glaze
How I found a pottery glaze recipe on Facebook, substituted a
frit
for the
Gerstley Borate
(using
glaze chemistry
), compared using a
melt flow tester
, added as much extra
SiO2
as it would tolerate, and got a durable and easy-to-use
cone 6
clear.
URLs
http://www.astm.org/Standards/C424.htm
ASTM C424 - 93(2012) Standard Test Method for
Crazing
Resistance
URLs
http://www.astm.org/Standards/C554.htm
ASTM C554 -
Thermal Shock
Test Method for
Crazing
Resistance
URLs
https://ceramicartsnetwork.org/ceramics-monthly/ceramics-monthly-article/Techno-File-Dirty-Dishes#
Bacterial survival studies done on
crazed
glazes had surprising results. But also oversights.
This article, Techno File: Dirty Dishes, argues that the dangers presented by
microbes
on
crazed
glazes are over-blown and unwarranted. And that pores and surface irregularities in even uncrazed glazes could also harbour bacteria if surfaces are not cleaned. But, it fails to address a number of factors.
-The possible presence of a porous body below (that could harbour pathogens).
-Regulatory bodies regard it as a compromise of the integrity of the glaze and the ability to clean the surface properly.
-A dramatic reduction in ware strength accompanies
crazing
.
-No commercial hobby glaze manufacturer recommends the use of crazed glazes on food surfaces.
-That it is usually easy to fix.
Tests
300F:Ice Water Crazing Test
Ceramic glazes that
do not fit
the body often do not
craze
until later. This progressively stresses the fit until failure point, thus giving it a score
Tests
Boiling Water:Ice Water Glaze Fit Test
Ceramic glazes that
do not fit
the body often do not
craze
until later. This test stresses the fit, thus revealing if it is likely to craze later.
Oxides
Na2O - Sodium Oxide, Soda
PayPal
No
tracking,
No
ads,
No
paywall,
No
transient content!
Just organized, concise information constantly updated and improved.
Was this helpful? Consider supporting me.
By
Tony Hansen
Follow me on
Got a Question?
Buy me a coffee and we can talk
https://digitalfire.com
, All Rights Reserved
Privacy Policy
