Repository: AngelOnFira/potter

# clay-knowledge

clay-knowledge is an open archive and modern rebuild of **[digitalfire.com](https://web.archive.org/web/2026/https://digitalfire.com)** — Tony Hansen's 35-year ceramics and glaze-chemistry reference, which shut down on 2026-06-26. It preserves the site from the Internet Archive and re-publishes the knowledge core — materials, oxides, minerals, glossary, articles, recipes, tests, hazards, and firing schedules — as a fast, searchable static site, enriched with typed oxide chemistry (analyses, Seger unity formulas, and Stull charts).

---

- **[`prototype/`](prototype/)** — the static site + its build pipeline (axum/Leptos dev server, extractor, image optimizer, SSG, Pagefind). See [`prototype/README.md`](prototype/README.md) to build and deploy.
- **[`tools/`](tools/)** — throttled, Wayback-first survey + archiver scripts.
- **[`data/`](data/)** — the archived site, survey, and Wayback-coverage artifacts (the 1.8 GB source zip is on [archive.org](https://archive.org/details/digitalfire-archive)).
- **[`STATUS.md`](STATUS.md)** — current state and decisions · **[`docs/research-report.md`](docs/research-report.md)** — preservation research & rights notes.

File: data/digitalfire-archive/trouble/chrome+flashing+in+ceramic+glazes.txt
Digitalfire will shut down on June 26. I no longer have the authority to grant exemption to a section in the Terms and Conditions of using material in the Insight-Live account from which I built the source material. While there are ways to comply with the take-down order, they are beyond my means because of how complex and large the site has become in the past 35+ years. It has been a wild ride for a shy prairie boy, thanks to everyone for your support. Insight-live.com is not affected by this.
All Troubles
Black Coring
Bleeding Colors
Bloating
Casting Slip Problems
Chrome Flashing in Ceramic Glazes
Clouding in Ceramic Glazes
Cracking of Clays During Drying
Crawling
Dunting and Cracking of Clay Bodies During Firing
Foaming of Ceramicd Glaze Slurries
Glaze Blisters
Glaze Crazing
Glaze is Off-Color
Glaze Marks or Scratches
Glaze peeling on drying
Glaze Pinholes, Pitting
Glaze Shivering
Glaze Slurry is Difficult to Use or Settling
Leaking of Fired Ceramics
Lime Popping
Orange Peel Surface
Over Firing of Ceramic Glazes and Bodies
Powdering, Cracking and Settling Glazes
Runny Ceramic Glazes
Specking on Ceramic Ware
Splitting at the Plastic Stage
Staining of Fired Ceramic Glazes
Uneven Glaze Coverage
Warping
Chrome Flashing in Ceramic Glazes
The development of chrome tin pinks is a combination of the stain and the right chemistry in the host glaze. Unwanted pink flashing occurs where there is a hostile chemistry in the glaze.
Details
Close your eyes and imagine a nice pink pastel glaze. Now imagine that you wanted a nice white instead! During the ACerS convention in St. Louis I attended an eye-opening presentation by Stan Sulewski of Pfalzgraff (they are a well known
porcelain
table ware manufacturer in the US). After hearing what he said I came to better appreciate the synergy between
chemistry
and
physical properties
involved with glaze
opacity
and color. Potters absorbed in reactive and
artware
glazes often forget how difficult it can be to make a proper white semi-gloss
food-safe
glaze.
Engineers at the company faced a dilemma:
The tin opacified glaze flashes pink because chrome used in the darker colored glazed ware volatilizes and reacts with the tin to form chrome tin pink hues in the white.
The
zircon
opacified glaze had excessive metal marking.
Refractory
and angular zircon particles protrude from the surface when their population is too high (even when particle size is very fine).
The obvious solutions of dedicating a kiln to non-chrome-bearing wear or eliminating chrome containing glazes were not feasible. Thus the objective was clear: Adjust the recipe of the tin glaze to have low metal marking and white color without pink
flashing
.
The first and most obvious approach of simply blending tin and zircon would address the marking problem but the pink colors of course remained because tin is so sensitive to chrome. Impossible as it may seem, they actually found an answer using ceramic chemistry.
If you have ever worked with chrome tin
stains
you likely know that unless the chemistry of the host glaze is right the color does not develop. Getting the color to work can be a real challenge but in this case they actually wanted to sabotage it! Among warnings on stain manufacturers chrome-tin data sheets are mentions of the detrimental effects of zinc, raw alumina, magnesia and a lack of calcia. They reasoned that it should be possible to solve this problem by making the host
glaze chemistry
hostile to the development of chrome tin pinks. And that is what they did.
Zinc, the most obvious choice, did kill the pink but it also imparted a yellow brown color, that would not do. The presence of adequate
CaO
is critical to the development of pink and
MgO
is detrimental. While both are fluxes a complete replacement was not practical. Glazes tolerate and usually benefit from relatively large amounts of CaO, but complete replacement with MgO or
SrO
(or even a mix) produces much different surfaces and less active melting.
The critical factor, as implied above, is that if calcium is not present in a threshold minimum amount chrome tin pink colors can be completely absent. Thus the answer turned out to be a compromise: An MgO/SrO mix (with more MgO) replacing much of the CaO. This preserved the surface character and killed the pink.
However the white color was compromised just a little so a final adjustment was done: a small amount of blue stain was added to brighten the white.
There you have it, ceramic chemistry to the rescue again! However the story is not quite over, they still need to adjust things to better match the
thermal expansion
of the new glaze with the old.
Related Information
Links
Articles
Formulating a Clear Glaze Compatible with Chrome-Tin Stains
In
ceramics
color is often a matter of
chemistry
, that is, the host glaze must be compatible and have a sympathetic chemistry for the stain being added. Chrome-tin
stains
are a classic example.
PayPal
No
tracking,
No
ads,
No
paywall,
No
transient content!
Just organized, concise information constantly updated and improved.
Was this helpful? Consider supporting me.
By
Tony Hansen
Follow me on
Got a Question?
Buy me a coffee and we can talk
https://digitalfire.com
, All Rights Reserved
Privacy Policy

File: data/digitalfire-archive/trouble/glaze+is+off-color.txt
Digitalfire will shut down on June 26. I no longer have the authority to grant exemption to a section in the Terms and Conditions of using material in the Insight-Live account from which I built the source material. While there are ways to comply with the take-down order, they are beyond my means because of how complex and large the site has become in the past 35+ years. It has been a wild ride for a shy prairie boy, thanks to everyone for your support. Insight-live.com is not affected by this.
All Troubles
Black Coring
Bleeding Colors
Bloating
Casting Slip Problems
Chrome Flashing in Ceramic Glazes
Clouding in Ceramic Glazes
Cracking of Clays During Drying
Crawling
Dunting and Cracking of Clay Bodies During Firing
Foaming of Ceramicd Glaze Slurries
Glaze Blisters
Glaze Crazing
Glaze is Off-Color
Glaze Marks or Scratches
Glaze peeling on drying
Glaze Pinholes, Pitting
Glaze Shivering
Glaze Slurry is Difficult to Use or Settling
Leaking of Fired Ceramics
Lime Popping
Orange Peel Surface
Over Firing of Ceramic Glazes and Bodies
Powdering, Cracking and Settling Glazes
Runny Ceramic Glazes
Specking on Ceramic Ware
Splitting at the Plastic Stage
Staining of Fired Ceramic Glazes
Uneven Glaze Coverage
Warping
Glaze is Off-Color
Questions to ask and strategies to try in dealing with glazes that do not fire the expected color or have stains or discolored areas
Details
If your fired glaze is not the expected color here are some questions to ask.
Does the development of the color depend on the
chemistry
of the glaze?
In
ceramics
, color is about chemistry and melt dynamics, colors do not normally 'burn out'. The development of many colors requires that the host glaze's chemistry be sympathetic. For example chrome-tin pinks require glazes with minimum 10%
CaO
(calcium oxide) and
B
2
O
3
(boric oxide) must be 1/3 or less the CaO content. Certain blues require the presence of
BaO
(barium oxide). The presence of
ZnO
(
zinc oxide
) is hostile to the development of many colors, as is
MgO
(magnesium oxide). Stain companies know all about this. Their websites and brochures have notations for many of the colors that tell you what chemistry the host needs and what conflicts to watch for. You might even consider phoning their technical staff.
Is there enough color in the glaze? Or too much?
Metal oxide
colorants
or
colorant
blends darken glaze color as their proportion is increased. But the change is usually not linear and at some point maximum color is achieved and further additions will often begin to produce metallic,
crystalline
or matte effects (at this point the glaze can be unstable and leach metals into liquids and may even oxidize in air). The saturation point of a color may also be different in different host glazes.
Is the glaze
opacity
correct?
The brightness of color also depends on host glaze opacity. Opaque glazes give flatter and lighter colors because you are only seeing the color on the surface,
translucent
and transparent bases enable you to see down into the glaze (thus the increased depth and vibrancy color).
Is the glaze developing
micro-bubbles
?
Excessive bubble entrainment in the glaze matrix can alter color considerably. Micro-bubbled transparents become quite cloudy and colors will be subdued, especially if the glaze is transparent and lies over oxide decoration (which might be gassing to create the bubbles).
Is the glaze developing crystals? Does its color depend on the development of crystals?
Crystals grow in some glazes during cooling of the kiln. Certain glaze chemistries and (mineralogies of ingredients) encourage crystal growth (i.e. low alumina, high zinc, too much
flux
). Cooling the kiln slowly during the period when the glaze is freezing promotes crystal growth. Many of the
metal oxides
freely participate in
crystallization
and the range of mineral crystal species they can form is amazing. A high-iron fluid glaze, for example, may fire glossy and almost black on quick cooling, but it may turn a muddy yellow on slow cooling (because the surface is covered with micro-crystals of iron).
Is it a
reactive glaze
?
The character of a glaze can depend on additives that mottle and
variegate
the character of the color (i.e.
titanium
,
rutile
). Such additives may produce a melt of discontinuous fluidity (rivulets flowing around more viscous areas of
the melt
). These effects can combine with crystalization and variations in opacity to make stunning surfaces. Alas, such are troublesome. Materials like rutile can be variable and the effects they create are usually fragile. It is easy to predict consistency problems for such
mechanisms
. Potters can fiddle with
reactive glazes
, but industry generally stays away from them.
Do the results depend on a fragile melting
mechanism
?
Is vigorous melting (and running) required to develop the color and character? As noted above, such glazes may not only be prone to color problems, but also running and
blistering
. Glossy rutile-blues are an example. Another thing to remember is that certain raw colors and
stains
volatilize (vaporize) above certain temperatures.
Kiln atmosphere, Ramp
The mechanism of color development in a glaze may depend on kiln atmosphere (i.e. strong reduction, weak reduction, strong oxidation), or on the speed or curve of both the ramp up and down. Your kiln may have variations in the atmosphere or your electric kiln might be firing near reduction because of poor airflow combined with carbon burn-off.
Has it been put on the right side of the glaze layer?
The same metal oxide will develop different colors depending or whether it is painted under or over a glaze. If it is painted under, for example,
glaze thickness
, bubble population, crystal development and chemical interaction between glaze and color will shape the effect.
Would a stain be better?
Achieving and maintaining an exact shade of color can be quite difficult with raw coloring
oxides
, especially if a blend is being used. For example, many people use cobalt, iron and manganese for black. However color shifts are common with this approach and it is usually not obvious which metal oxide should be increased or reduced to stabilize the color. Stain companies have invested considerable time to develop colors that are reliable and stable (often containing
zircon
, alumina,
silica
in addition to the metal oxides). Stains are more expensive, but the stain company assumes a burden that is often difficult for most companies or potters to handle.
Is the glaze the right thickness? On the right body?
Many glazes develop deep color only if they are applied thickly enough. Others develop the desired effect when they are thin and the underlying body imposes some color. Light colored
clay bodies
foster the development of
bright colors
, iron bearing bodies subdue colors (especially when the glaze is thin). Many glazes will develop color of different character on
refractory
porous bodies compared to
vitreous
ones.
Water Contaminants
It is standard practice to use filtered or distilled water for all glazes in industry. There are so many possible contaminants in water that companies cannot possibly deal with the kind of variation that can occur. Water can contain compounds of iron, sulphur, manganese and a host of
sulfates
and salts (and even particulates like coal dust). You might conclude that the proportions of these impurities is not sufficient to stain a body or glaze, however it is important to remember that they are soluble. That means that during drying, they are all transported to the surface by evaporating water and left concentrated there in a thin layer that will vary according to the thickness of that section of the piece. This is certainly enough to create a yellowish or brownish tinge, for example. In addition, soluble impurities in the water can and probably will affect the
rheological
(e.g.
viscosity
,
thixotropy
) properties of the glaze
slurry
. This in turn can cause thinning and
settling
and separation of the glaze
suspension
, crystallization of certain materials, thickening, etc. All of these will affect the chemical and physical homogeneity of the
glaze laydown
and its thickness, these of course, can effect the fired results (which include color).
Conclusion
Try taking a cheap microscope and have a really close look at your glaze surface. You might be surprised at now much you learn about why the glaze looks the way it does. Understanding the mechanism of the color and surface will help you understand how to trouble-shoot problems. It does not take rocket science, anyone can note the transparency, micro-bubbles, crystalization,
variegation
in color and surface (phase differences), etc. And do not shy away from chemistry, in many cases you just need to know if an oxide is present or not and how much is there. Search for 'ceramic chemistry' on google, download a free trial of INSIGHT and work through the lessons section of the manual to learn how to enter a recipe and see its formula and analysis.
Related Information
Reduction glaze gone astray returns to color in an oxidation refire
This picture has its own page with more detail,
click here
to see it.
Refired to 1950F. The recipe is very flux-heavy (high
feldspar
)
dolomite
:spodumene matte, zero
silica
, 4%
tin oxide
and less than 1%
iron oxide
. Sounds like
crystallization
territory. The plate on the left is the way it normally fired. On the right the way it started firing. The mug on the bottom looked like the plate on the right, but look what happened after refiring at 1950F in oxidation! The tin is likely a catalyst for the crystallization that occurred in the original result. Could be a fragile
mechanism
. This underscores the need for a period of oxidation at the end of a normal
reduction firing
.
PayPal
No
tracking,
No
ads,
No
paywall,
No
transient content!
Just organized, concise information constantly updated and improved.
Was this helpful? Consider supporting me.
By
Tony Hansen
Follow me on
Got a Question?
Buy me a coffee and we can talk
https://digitalfire.com
, All Rights Reserved
Privacy Policy

File: data/digitalfire-archive/trouble/glaze+marks+or+scratches.txt
Digitalfire will shut down on June 26. I no longer have the authority to grant exemption to a section in the Terms and Conditions of using material in the Insight-Live account from which I built the source material. While there are ways to comply with the take-down order, they are beyond my means because of how complex and large the site has become in the past 35+ years. It has been a wild ride for a shy prairie boy, thanks to everyone for your support. Insight-live.com is not affected by this.
All Troubles
Black Coring
Bleeding Colors
Bloating
Casting Slip Problems
Chrome Flashing in Ceramic Glazes
Clouding in Ceramic Glazes
Cracking of Clays During Drying
Crawling
Dunting and Cracking of Clay Bodies During Firing
Foaming of Ceramicd Glaze Slurries
Glaze Blisters
Glaze Crazing
Glaze is Off-Color
Glaze Marks or Scratches
Glaze peeling on drying
Glaze Pinholes, Pitting
Glaze Shivering
Glaze Slurry is Difficult to Use or Settling
Leaking of Fired Ceramics
Lime Popping
Orange Peel Surface
Over Firing of Ceramic Glazes and Bodies
Powdering, Cracking and Settling Glazes
Runny Ceramic Glazes
Specking on Ceramic Ware
Splitting at the Plastic Stage
Staining of Fired Ceramic Glazes
Uneven Glaze Coverage
Warping
Glaze Marks or Scratches
Questions to ask and strategies to try to deal with glaze cutlery marking, that is, glazes that are too easily scatched by metal.
Details
'Cutlery Marking' occurs where metal instruments leave marks on glazed
functional
ware. This happens because the glaze is not smooth, it is abrasing microscopic particles of the metal. However if the marks left by these particles cannot be removed easily this is more than a cosmetic problem. It suggests that they are trapped in surface pores or irregularities (pores are a possible sign of under melting).
This is a very different situation than if a sharp hard metal object can scratch the surface. Such a glaze is definitely soft and lacks resistance to wear (and has the potential of harboring bacteria). Even glossy glazes that appear hard can often be scratched easily. In general, the higher a glaze is fired, the better the potential to produce a hard and smooth surface. This is because high fire glazes require less
flux
and therefore have more
silica
and alumina. While a capable technician can produce a relatively hard glaze at any temperature range, a less knowledgeable or attentive person can make soft glazes in any range also. The
chemistry
principles of making a hard glaze are well known.
Compare the glaze to a known hard glaze using a simple scratching test.
Use a concrete nail or the sharp corner of a file (these are about 6.5 hardness on the Mohs approximate scale of 1=talc, 2=gypsum, 3=calcite, 4=fluorite, 5=apatite, 6=orthoclase, 7=quartz, 8=topaz, 9=corundum (ruby or sapphire), 10=diamond). Another excellent hardness testing method is to direct a sandblast at the surface at a 45 degree angle. Microsurface optical or electron analysis can then be used to accurately rate abrasion resistance (equipment to do accurate surface plots is now quite common in many industries, search the internet or check with some labs or universities).
Is the surface smooth?
Can you mark the surface with a fork or knife?
If a glaze surface has angular protrusions then it will be abrasive. This is often the case in glaze that feels silky to the touch. Microscopic sharp edges will cut away minute chunks of metal, possibly holding them in surface voids.
Does the glaze contain zirconium
opacifier
?
Zirconium-silicate particles do not enter
the melt
and they are angular and can protrude from the glaze surface. If you can make a line even with a hard metal object this confirms that the surface obstructions are very hard.
You may need to
ball mill
finer, use a different or less opacifier, use a transparent
overglaze
, or employ a different
base glaze
that better envelopes the
zircon
. Use a microscope to check this.
Does the glaze contain
calcined alumina
?
As with zircon, you may need to use a finer size or mill the glaze more.
Don't assume your ball mill is doing the job without testing particle size or
surface area
, a badly configured mill won't grind fine enough no matter how long it runs.
Surface
crystallization
can produce an angular irregular abrasive surface. Islands of micro crystallization may be occurring even though the surface looks and feels smooth. Use a microscope. Check the glaze's chemistry to see if it is susceptible to crystal growth during cooling. Typically glazes low in alumina will
devitrify
(crystallize) during cooling. Increase the alumina to stiffen the melt and reduce the problem. Try cooling the kiln faster if other factors allow. Sometimes a slightly faster cooling cycle will not only reduce the crystals, but change their character to be less problematic. Is something nucleating the crystals (i.e. illmenite, wollastonite,
titanium
)?
If the glaze is a
crystalline
matte you will need to rationalize it's appearance. Changes made to reduce or eliminate crystallization will affect the visual character. Sometimes smaller changes to glaze make-up to simply reduce devitrificaion are helpful. Or changes to the firing curve can be made to grow a finer crystal mesh. Consider switching to a high alumina matte since they have smooth (although not flat) surface. Or you might consider employing a different crystalline
mechanism
.
Are marks difficult to remove?
Is the glaze
mature
?
If the glaze is not fired high enough it will simply not melt adequately. The incompletely developed surface will be both abrasive (from undissolved abrasive particles) and lacking in hardness. Try firing the glaze higher to see if it improves. If it does, adjust your body to work at higher temperatures, or adjust
glaze chemistry
to melt lower. Sometimes only small additions of
Li
2
O
or
ZnO
, for example, can give much better melts.
Some soft glazes are volatile. If fired exactly right they are OK, but variations in the process result in problems with
cutlery marking
from time to time. Test your glaze at higher and lower temperatures to span variation typical in your kiln. Volatile glazes are typically unbalanced in their chemistry (one oxide will be very high or silica/alumina very low).
Alumina is a key to glaze hardness, the more present the harder a glaze will be. Inadequate alumina will contribute to glaze solubility also. While it is true that matte glazes often have high alumina, glossy results are dominant and most glossy glazes can tolerate additional alumina without noticeable visual change. Higher temperature glazes or low to medium ones containing significant
boron
can often tolerate a higher than expected alumina increase, especially if you source it from a
feldspar
or
frit
. Thus you might even consider adding a little boron to lower firing glazes so they can accommodate more alumina. Although keep in mind that excessive alumina in a well-melted glaze can crystallize aluminates.
Glazes lacking glass former
SiO
2
are likely to lack hardness. Check typical limits for the temperature range and type of glaze. If your glaze will tolerate more silica then put it in. If not then firing higher or adding some
B
2
O
3
will enable the use of more SiO
2
. Better yet, use a finer grade of quartz (i.e. 15 micron, however make sure it is does not
agglomerate
during application).
Zircon will improve hardness so use it as the opacifier (however remember that it can contribute to cutlery marking as outlined above). Although zirconium is considered an opacifier, many
transparent glazes
can tolerate 3-4% of a fine grade without loss of transparency (especially
borate
glazes). Put as much in as your glaze will tolerate. Source it from a zircon frit if necessary).
Magnesia can reduce hardness so reduce it if you can. Magnesia holds
thermal expansion
down (and therefore tendency to
craze
) so consider carefully what to replace it with (perhaps one or more of
SrO
, Li
2
O,
CaO
).
If you are firing ware at low temperatures, consider using a
fritted
base or a commercially mixed powder. While durable ware can be made at lower temperatures, it is much more technically challenging. High borate glazes are often unbalanced and not only lack resistance to marking, but are leachable.
Flux saturated reactive
art ware
or pottery glazes are often lacking in hardness. It is common to see high temperature glazes, for example, that contain 70% or more feldspar and little or no silica or
kaolin
. While they are visually pleasing, they lack the necessary silica and alumina to form a hard glass.
Related Information
Links
Articles
Low Budget Testing of Ceramic Glazes
There is more to glazes than their visual character, they have other
physical properties
like hardness,
thermal expansion
, leachability,
chemistry
and they exhibit many defects. Here are some simple tests.
Glossary
Cutlery Marking
Ceramic glazes that mark from cutlery are either not properly melted (lack
flux
), melted too much (lacking
SiO2
and
Al2O3
), or have a micro-abrasive surface that abrades metal from cutlery.
Media
Predicting Glaze Durability by Chemistry in Insight-Live
How to spot out-of-balance indicators in the
chemistry
of ceramic glazes that suggest susceptibility to scratching or
cutlery marking
.
PayPal
No
tracking,
No
ads,
No
paywall,
No
transient content!
Just organized, concise information constantly updated and improved.
Was this helpful? Consider supporting me.
By
Tony Hansen
Follow me on
Got a Question?
Buy me a coffee and we can talk
https://digitalfire.com
, All Rights Reserved
Privacy Policy

File: data/digitalfire-archive/trouble/glaze+slurry+is+difficult+to+use+or+settling.txt
Digitalfire will shut down on June 26. I no longer have the authority to grant exemption to a section in the Terms and Conditions of using material in the Insight-Live account from which I built the source material. While there are ways to comply with the take-down order, they are beyond my means because of how complex and large the site has become in the past 35+ years. It has been a wild ride for a shy prairie boy, thanks to everyone for your support. Insight-live.com is not affected by this.
All Troubles
Black Coring
Bleeding Colors
Bloating
Casting Slip Problems
Chrome Flashing in Ceramic Glazes
Clouding in Ceramic Glazes
Cracking of Clays During Drying
Crawling
Dunting and Cracking of Clay Bodies During Firing
Foaming of Ceramicd Glaze Slurries
Glaze Blisters
Glaze Crazing
Glaze is Off-Color
Glaze Marks or Scratches
Glaze peeling on drying
Glaze Pinholes, Pitting
Glaze Shivering
Glaze Slurry is Difficult to Use or Settling
Leaking of Fired Ceramics
Lime Popping
Orange Peel Surface
Over Firing of Ceramic Glazes and Bodies
Powdering, Cracking and Settling Glazes
Runny Ceramic Glazes
Specking on Ceramic Ware
Splitting at the Plastic Stage
Staining of Fired Ceramic Glazes
Uneven Glaze Coverage
Warping
Glaze Slurry is Difficult to Use or Settling
Understanding glaze slurry rheology is the key to solving problems and creating a suspension that does not settle out, applies well, dries crack free.
Details
We often tend to put so much effort into adjusting our glazes to fine-tune fired properties that we tolerate poor application properties. Such glazes are not only frustrating to use, but they often produce poor fired results. When a
slurry
is right it should 'gel' and 'hang on'. You should be able to dip your finger in and pull it out with an even coverage and
no drips
. In fact, a
thixotropic
glaze will resist shedding off ware covered with
wax emulsion
! And it will not settle out hard in the container! Yes, there is no reason to put up with a glaze that drips and drips, cracks on drying, dusts and does not produce an even layer (yes, these 
problems are all related).
In industry, maintaining the 'rheology' (flow properties) of the glaze slurry through material, water quality, seasonal, and personnel changes is often the most difficult challenge a factory faces. Maintenance of the
specific gravity
in particular is a reference point, 'an anchor' around which all other adjustments hinge (if your glaze is working well, measure its
specific gravity
now). If your glazes application or drying properties are often problematic or they are always difficult to work with, read on, recipe change(s) might be most appropriate. Be careful about using glaze additives, try all the other approaches first.
Gel Your Glaze, Adjust its Recipe to Gel
The glaze slurry must be
thixotropic
, it must "gel" so that the
mechanism
of its
initial adherence to the ware is, to a considerable extent, a function of this property
rather than absorption of water by porous
bisque
. While thixotropic behavior can be
achieved by using glaze additives, most people lack the experience, knowledge, 
equipment and circumstances to use
them properly. It is thus desirable to avoid additives if possible and try to select a
kaolin
or
ball clay
that contributes thixotropic properties.
EPK
(kaolin) is a good
example. If your glaze does not contain adequate kaolin (15-20%) then use ceramic calculations
(e.g.
Digitalfire INSIGHT
) to adjust it so that it does. How is this possible? Because
ceramic
chemistry
sees materials as 'oxide contributors' and it is thus possible to
supply a specific chemistry from different mixtures of materials.
It is possible to have
20% kaolin
in
cone 04
glazes
if you use low alumina
boron
frits
. At higher temperatures glazes have significantly more
Al
2
O
3
and
SiO
2
and so it is usually easy to achieve a 25% kaolin content (because it
contributes Al
2
O
3
and SiO
2
). 
However there are many high temperature glazes that have large percentages of
feldspar
, 
sometimes 70%! In such the feldspar is supplying all of the needed Al
2
O
3
and so there is
little room for clay in the recipe. These glazes are evil and there is no need for this.
The simplest way to fix this problem is use ceramic calculations to reduce the feldspar
and supply the
alkali
oxides
from other sources. This will enable you to increase the kaolin
to supply the lost Al
2
O
3
(from the feldspar reduction). Ferro
Frit 3110
is a good example
of a
frit
that is very similar to a feldspar in chemistry, but it has very low alumina.
Consider What Materials You Are Using
Different clays produce slurries of differing properties. Bentonite-like materials
have the ability to gel in water in small amounts, they will help suspend the other
particles better than any other material. However bentonites gel the water and hold onto it 
	so well that using any more than 5% will cause glazes dry too slowly and shrink too much. Ball clay
is better, 20% of it in a recipe can produce a nice slurry, and many people prefer its
characteristics. However ball clay glazes do not necessarily gel well (and ball clay
introduces more iron than you might want). If you have a kaolin that suspends well, it is
the ideal material. In North American, EPK, for example, produces very nice slurries that
suspend well and gel to help them hold on immediately after the dip. Experiment with
the kaolins and ball clays available to you to find the best one.
Some materials are soluble or partially soluble, this is even the case 
	with some frits (which are of course not intended for glazes). When 
	materials dissolve in the glaze they introduce electrolytes into the water 
	which in turn can affect the
viscosity
of the glaze. For example, high 
	nepheline syenite glazes can thicken over time and each time you add water 
	to re thin the glaze shrinks and cracks more during drying on the ware. High 
	boron materials are often soluble. Clays, especially raw and native clays, 
	often contain soluble
sulfates
that can dramatically affect the slurry. 
	These problems can be insidious because these materials often dissolve 
	slowly overtime and thus the
rheology
will change accordingly. Admittedly, 
	companies with a continuous production line can use slightly soluble 
	materials since their glaze is used quickly and is not stored.
Dense Bisque Ware
Bisque ware should not be too high in
porosity
. Variable porosity means variable thicknesses in
the overlying glaze. Porous bisque ware demands that glaze slurries be thin and runny or
the application will be too thick. If you are used to
bisque firing
from cone 010 to 06,
go to
04 or higher
if you can and use a more gelled glaze.
Use Additives Only if Absolutely Necessary
Misuse of glaze additives is very common because they are not nearly as well understood
as other materials. Often they are listed in recipes in which they are not really needed. They
should be avoided if possible, because they often have detrimental side effects. Remember,
although you might think your glaze needs them, does it really? Only all-fritted glazes
with very low kaolin normally need additives in typical traditional ceramic applications
(an exception is
crystalline glazes
that require a low alumina content). Many people use
additives that actually worsen the application properties of their glazes. In 
these cases, often a recipe adjustment to increase clay content (by sourcing the same chemistry 
from a different set of materials) or a simple
bentonite
addition would be much 
better (i.e. gum additions may give a thinner applying, slower drying, 'drippy' 
glaze). Again, do not use an additive if it is not
needed, additives are not a substitute for a good glaze recipe.
Individual additives often defy easy classification because they claim to 
impart
suspending
, adhesive and
flow properties. Thus picking the right one is a matter of discerning the need and using
the additive that 'emphasizes' the needed slurry property and gives the fewest side
effects (i.e. color change, slow drying rate, biodegradation, film formation). I might add
that it is also common to use much more of an additive than is needed, normally completely ruining
glaze slurry properties.
While gum does form a gel to suspend particles, it is usually more useful in making the
slurry 'sticky', and acts as a temporary glue to cement otherwise loosely adhered
particles; thus it is referred to as a 'binder', 'hardener', 'adhesive'. Remember that the
mechanism of glaze adherence is normally simply contact, it 'hangs on' to irregularities
in the surface by virtue of its own strength. Thus a harder dry glaze layer will adhere
better. Note also that clays can impart both dry hardness plus
suspension
and gelling
properties to the slurry, whereas gums usually only harden it. Starches usually act as
hardeners and may thicken the slurry (therefore suspending it better). Cellulose ethers
are used like gum and starch to harden and thicken, they are said to be more consistent
and easier to control. Claylike plasticizers (like Veegum) can impart similar claylike
properties to a slurry, but remember that the beneficial properties of kaolin, for
example, come largely from having alot of it in the recipe. Bentonite clay, likewise, can
be beneficial but only in amounts small enough that prevent it from slowing down the drying
significantly. So generally clay-like additives have these same limitations. Other
additives include wetting agents, foam control agents and sealers. People who know how to
use these materials can do things with glaze that others might think impossible. Likewise,
those of us who do not know how to use them can create a real mess. Manufacturers usually
have instructions so do not buy these materials without good instructions.
Flocculants, Deflocculants
Electrolytes change the pH of the suspension and affect the charge of particles
(this changing slurry viscosity); a few drops can make a thick slurry very runny and thin
(deflocculating it), or make a thin one gel (
flocculating
it). Thus deflocculants/deflocculants can be
used to adjust otherwise variable flow properties. But this cannot be done by a novice.
The amounts required are generally extremely small and must be tuned to the specific batch
by careful measurements (a few drops too much can literally turn your glaze into jelly 
or make it settle like a rock). It is
amazing how much a small amount of a flocculant, such as calcium chloride,
epsom salts
, or
vinegar can gel a glaze (so it makes sense to test on a small amount before adding it to a
whole batch). At the risk of being repetitive, please consider: if you need to use these
materials is it possible that adjusting the recipe to increase the clay or remove soluble
materials (e.g. boric acid,
nepheline syenite
,
lithium carbonate
) would be a better
approach. One real downside of these materials is they can put a glaze batch on a
roller coaster viscosity ride, even with powerful mixing equipment to try stabilize their
action. Do you really want that?
Mixing
If you are storing your glaze slurries it is very beneficial to have a mixer 
that can put alot of energy into the slurry to thoroughly wet the surfaces of 
all particles during primary mixing. After this, final adjustments with water 
content and possible additives can be done to establish the final
rheological
properties. When this is done the glaze slurry will be more stable for a longer 
period of time.
Conclusion
My general advice is this: If your glaze is not suspending, hardening, gelling 
or applying
properly, then, if possible reformulate it to have more clay, especially kaolin. If it still
needs help then add bentonite (up to 3%). If the glaze still needs extra
help, then use an additive, but beware. If there are still problems, then, heaven forbid,
use a flocculant or deflocculant or study up on other more exotic additives!
Related Information
Will a bentonite slurry addition suspend a glaze?
Not like you might have been told.
This picture has its own page with more detail,
click here
to see it.
This is 50g of sodium
bentonite
in 1 gallon of water (~0.5% concentration). Sodium bentonite creates a gel that resists mixing. With a better propeller, faster mixer, hot water, slow addition, etc. we might be able to achieve 1% (or ~100g/gallon). Mud-men (drilling mud mixers) claim 4% is possible using shear pumps, ribbon blenders, or paddle mixers - that seems impossible to me! Why does all this matter? Some say that a gel like this can be added to a
settling
glaze to fix it. Is that true? Not really. Here is why. Our typical imperial gallon of
dipping glaze
contains 3500g powder (US gallon 2800g). At least 1% bentonite, or 35g, is needed to make any difference. The more typical 2% would be 70g. If you have a great mixer and can make a
slurry
having double the concentration of this one, then to deliver the minimum bentonite for a gallon of the glaze would require 1/3 gallon of this! While the added bentonite might help somewhat, the effects of all that extra water will cancel the benefits.
The ball clay you use to suspend your glaze is important!
This picture has its own page with more detail,
click here
to see it.
I poured 4 teaspoons of two glazes onto a non-absorbent butcher’s board and let them sit for a minute, then inclined the board. The one on the right employs Gleason
Ball clay
, the left one has Old Hickory #5 ball clay. Neither has any
rheology
modifier additions. The one on the right has
settled
and, on incline of the board, the watery upper is running off. The other has gelled and the whole thing is running downward slowly. Below that you can see where I have begun to sponge them off, the one on the right is sticky. The most amazing thing about this: This difference appears despite the fact that there is only 7% ball clay in this heavily
fritted
recipe.
Links
Articles
Understanding Glaze Slurry Properties
It is possible to have a glaze
slurry
that is a joy to use, but only if you understand the
physics
of the materials in the glaze recipe.
Tests
Rheology of a Ceramic Slurry
Materials
EP Kaolin
A
kaolin
that gels slurries (thus handy to suspend ceramic glazes). It is plastic and fires white enough that it is also valuable in
porcelain
bodies.
Glossary
Feldspar Glazes
Feldspar
is a natural mineral that, by itself, is the most similar to a high temperature
stoneware
glaze. Thus it is common to see alot of it in
glaze recipes
. Actually, too much.
Glossary
Ceramic Glaze Defects
Ceramic glaze defects
include things like
pinholes
,
blisters
,
crazing
,
shivering
,
leaching
,
crawling
,
cutlery marking
,
clouding
and color problems.
Troubles
Powdering, Cracking and Settling Glazes
Powdering and dusting glazes are difficult and a dust hazard. Shrinking and cracking glazes fall off and
crawl
. The cause is the wrong amount or type of clay.
PayPal
No
tracking,
No
ads,
No
paywall,
No
transient content!
Just organized, concise information constantly updated and improved.
Was this helpful? Consider supporting me.
By
Tony Hansen
Follow me on
Got a Question?
Buy me a coffee and we can talk
https://digitalfire.com
, All Rights Reserved
Privacy Policy
