Repository: AngelOnFira/potter

# clay-knowledge

clay-knowledge is an open archive and modern rebuild of **[digitalfire.com](https://web.archive.org/web/2026/https://digitalfire.com)** — Tony Hansen's 35-year ceramics and glaze-chemistry reference, which shut down on 2026-06-26. It preserves the site from the Internet Archive and re-publishes the knowledge core — materials, oxides, minerals, glossary, articles, recipes, tests, hazards, and firing schedules — as a fast, searchable static site, enriched with typed oxide chemistry (analyses, Seger unity formulas, and Stull charts).

---

- **[`prototype/`](prototype/)** — the static site + its build pipeline (axum/Leptos dev server, extractor, image optimizer, SSG, Pagefind). See [`prototype/README.md`](prototype/README.md) to build and deploy.
- **[`tools/`](tools/)** — throttled, Wayback-first survey + archiver scripts.
- **[`data/`](data/)** — the archived site, survey, and Wayback-coverage artifacts (the 1.8 GB source zip is on [archive.org](https://archive.org/details/digitalfire-archive)).
- **[`STATUS.md`](STATUS.md)** — current state and decisions · **[`docs/research-report.md`](docs/research-report.md)** — preservation research & rights notes.

# clay-knowledge — prototype

A fast, searchable, modern web rebuild of the digitalfire ceramics reference,
served from an **intermediate representation (IR)** extracted from the archived
site. Built with **axum + Leptos (SSR + hydration)** and **tantivy** full-text search.

```
digitalfire HTML  ──clay-extract──▶  IR (pages.jsonl)  ──clay-app──▶  fast pages + search
   (from the                          clean body_html,                  axum + Leptos SSR,
    1.8 GB archive)                   text, links, meta                 tantivy index
```

## Quick start

```bash
cd prototype

#   └─ cargo run -p clay-extract --release -- ../data/digitalfire-archive data/ir

# 2. Run the dev server (compiles wasm on first run) → http://127.0.0.1:8788
just dev

#   └─ cargo leptos watch
```

Requires `cargo-leptos` (`cargo install cargo-leptos`) and the `wasm32-unknown-unknown`
target. The archived site must be extracted at `../data/digitalfire-archive`
(the 1.8 GB `digitalfire-archive.zip` from archive.org, unzipped).

## Layout

| Path | What |
| --- | --- |
| `crates/ir` | Shared IR types (`Page`, `Link`, `CollectionInfo`) — serde structs |
| `crates/extract` | `clay-extract` bin: digitalfire HTML → `data/ir/pages.jsonl` |
| `app` | `clay-app`: the axum + Leptos SSR/hydrate site |
| `app/src/state.rs` | (ssr) loads the IR, builds the tantivy index, holds app state |
| `app/src/search.rs` | (ssr) tantivy schema, indexing, ranked query + snippets |
| `app/src/app.rs` | Leptos components, routes, and `#[server]` functions |
| `app/style/main.scss` | Modern clean theme (sidebar + sticky search + content) |

## How the IR is produced

`clay-extract` is the conversion engine. For each archived page it:

1. **Picks the main content container** (the highest-text element that is not
   inside `<nav>`), then keeps only its content child-blocks — **dropping
   link-dense navigation** (the oxide/material "pickers" and mega-menus) that
   otherwise dominate digitalfire pages.
2. **Sanitizes** with `ammonia` (drops scripts/nav/forms and all Bootstrap
   classes/ids, keeps semantic tags + tables) so the app's own CSS controls the look.
3. **Rewrites links**: `../glossary/frit.html`, same-directory `b2o3.html`, and
   absolute `digitalfire.com/...` URLs all become clean app routes
   (`/glossary/frit`, `/oxide/b2o3`) via a slug map built in a first pass.
   Image `src`s are rewritten to the local `/media/...` route.
4. Derives a **plain-text field** for the search index, a short **summary**, and
   a handful of **related** internal links, plus the **source_url** for provenance.

The app loads `pages.jsonl` at startup, builds an **in-memory tantivy index**
(title boosted, prefix-matched last term for as-you-type), and serves:

- `/` — collections overview
- `/:collection` — list (e.g. `/oxide`)
- `/:collection/:slug` — a rendered page (e.g. `/oxide/al2o3`)
- `/search?q=` — full search results
- instant search-as-you-type in the top bar (reactive Leptos + `#[server]` fn)
- `/media/*` — archived images served from the extracted ZIP

## Source assessment (which inputs were used, and where they fall short)

Three candidate sources were evaluated:

| Source | Has | Falls short |
| --- | --- | --- |
| **archive.org `digitalfire-archive.zip`** (1.8 GB, Akil Harris) — **used as corpus** | 9,495 HTML pages + 9,480 `.txt` + 3,147 images + 56 videos, organized by collection | Missing `typecode`; ~1,800 fewer pages than the sitemap (mostly `url/` redirect records + some pic

File: prototype/data/chem/materials.json (part 1 of 51)
[
  {
    "name": "#1 Q-Rok",
    "alternate_names": null,
    "description": "30 mesh silica",
    "analysis": [
      {
        "oxide": "SiO2",
        "analysis_pct": 98.0,
        "formula": 1.0,
        "tolerance": null
      },
      {
        "oxide": "LOI",
        "analysis_pct": 0.5,
        "formula": null,
        "tolerance": null
      }
    ],
    "oxide_weight": 60.1,
    "formula_weight": 60.4,
    "properties": {},
    "id": "#1+q-rok",
    "source": "digitalfire.com"
  },
  {
    "name": "Manganese Granular",
    "alternate_names": "Granular Manganese",
    "description": "Manganese, Granular Pyrolusite",
    "analysis": [],
    "oxide_weight": null,
    "formula_weight": null,
    "properties": {},
    "id": "manganese+granular",
    "source": "digitalfire.com"
  },
  {
    "name": "1048 Frit",
    "alternate_names": "1048 Alkalifritte",
    "description": "Alkaline frit",
    "analysis": [
      {
        "oxide": "CaO",
        "analysis_pct": 1.07,
        "formula": 0.07,
        "tolerance": null
      },
      {
        "oxide": "MgO",
        "analysis_pct": 0.07,
        "formula": 0.01,
        "tolerance": null
      },
      {
        "oxide": "K2O",
        "analysis_pct": 7.87,
        "formula": 0.29,
        "tolerance": null
      },
      {
        "oxide": "Na2O",
        "analysis_pct": 11.19,
        "formula": 0.63,
        "tolerance": null
      },
      {
        "oxide": "Al2O3",
        "analysis_pct": 22.77,
        "formula": 0.78,
        "tolerance": null
      },
      {
        "oxide": "B2O3",
        "analysis_pct": 17.39,
        "formula": 0.88,
        "tolerance": null
      },
      {
        "oxide": "SiO2",
        "analysis_pct": 39.64,
        "formula": 2.32,
        "tolerance": null
      }
    ],
    "oxide_weight": 351.07,
    "formula_weight": 351.07,
    "properties": {},
    "id": "1048+frit",
    "source": "digitalfire.com"
  },
  {
    "name": "Mullite",
    "alternate_names": "Mulite",
    "description": "Calcined Mullite",
    "analysis": [
      {
        "oxide": "K2O",
        "analysis_pct": 0.2,
        "formula": null,
        "tolerance": null
      },
      {
        "oxide": "Fe2O3",
        "analysis_pct": 1.0,
        "formula": 0.01,
        "tolerance": null
      },
      {
        "oxide": "Na2O",
        "analysis_pct": 0.2,
        "formula": 0.01,
        "tolerance": null
      },
      {
        "oxide": "TiO2",
        "analysis_pct": 0.6,
        "formula": 0.01,
        "tolerance": null
      },
      {
        "oxide": "Al2O3",
        "analysis_pct": 57.0,
        "formula": 1.0,
        "tolerance": null
      },
      {
        "oxide": "SiO2",
        "analysis_pct": 41.0,
        "formula": 1.22,
        "tolerance": null
      }
    ],
    "oxide_weight": 178.95,
    "formula_weight": 178.95,
    "properties": {
      "Hardness (Moh)": "6-7",
      "Frit Softening Point": "1810C"
    },
    "id": "mullite",
    "source": "digitalfire.com"
  },
  {
    "name": "Covia Nepheline Syenite",
    "alternate_names": null,
    "description": null,
    "analysis": [
      {
        "oxide": "CaO",
        "analysis_pct": 0.39,
        "formula": 0.03,
        "tolerance": null
      },
      {
        "oxide": "K2O",
        "analysis_pct": 4.85,
        "formula": 0.23,
        "tolerance": null
      },
      {
        "oxide": "MgO",
        "analysis_pct": 0.02,
        "formula": null,
        "tolerance": null
      },
      {
        "oxide": "Na2O",
        "analysis_pct": 10.4,
        "formula": 0.74,
        "tolerance": null
      },
      {
        "oxide": "Al2O3",
        "analysis_pct": 23.6,
        "formula": 1.02,
        "tolerance": null
      },
      {
        "oxide": "SiO2",
        "analysis_pct": 60.2,
        "formula": 4.42,
        "tolerance": null
      },
      {
        "oxide": "Fe2O3",
        "analysis_pct": 0.08,
        "formula": null,
        "tolerance": null
      },
      {
        "oxide": "LOI",
        "analysis_pct": 0.5,
        "formula": null,
        "tolerance": null
      }
    ],
    "oxide_weight": 439.13,
    "formula_weight": 441.34,
    "properties": {},
    "id": "covia+nepheline+syenite",
    "source": "digitalfire.com"
  },
  {
    "name": "Plaster",
    "alternate_names": "Gypsum, Selenite",
    "description": "Potter's Plaster",
    "analysis": [],
    "oxide_weight": null,
    "formula_weight": null,
    "properties": {},
    "id": "1124",
    "source": "digitalfire.com"
  },
  {
    "name": "Potassium Dichromate",
    "alternate_names": null,
    "description": "A bright red-orange crystalline powder",
    "analysis": [
      {
        "oxide": "K2O",
        "analysis_pct": 32.02,
        "formula": 1.0,
        "tolerance": null
      },
      {
        "oxide": "Cr2O3",
        "analysis_pct": 67.98,
        "formula": 1.32,
        "tolerance": null
      }
    ],
    "oxide_weight": 294.19,
    "formula_weight": 294.19,
    "properties": {},
    "id": "potassium+dichromate",
    "source": "digitalfire.com"
  },
  {
    "name": "Potassium Chromate",
    "alternate_names": null,
    "description": null,
    "analysis": [
      {
        "oxide": "K2O",
        "analysis_pct": 48.5,
        "formula": 1.0,
        "tolerance": null
      },
      {
        "oxide": "Cr2O3",
        "analysis_pct": 51.5,
        "formula": 0.66,
        "tolerance": null
      }
    ],
    "oxide_weight": 194.23,
    "formula_weight": 194.23,
    "properties": {},
    "id": "1138",
    "source": "digitalfire.com"
  },
  {
    "name": "Potassium Nitrate",
    "alternate_names": "Niter, Saltpeter, KNO3",
    "description": null,
    "analysis": [
      {
        "oxide": "K2O",
        "analysis_pct": 46.6,
        "formula": 1.0,
        "tolerance": null
      },
      {
        "oxide": "LOI",
        "analysis_pct": 53.4,
        "formula": null,
        "tolerance": null
      }
    ],
    "oxide_weight": 94.2,
    "formula_weight": 202.15,
    "properties": {},
    "id": "1139",
    "source": "digitalfire.com"
  },
  {
    "name": "A1 Ball Clay",
    "alternate_names": null,
    "description": "PR#3 A1, Pyritic bentonitic ball clay",
    "analysis": [
      {
        "oxide": "CaO",
        "analysis_pct": 0.73,
        "formula": 0.07,
        "tolerance": null
      },
      {
        "oxide": "K2O",
        "analysis_pct": 0.7,
        "formula": 0.04,
        "tolerance": null
      },
      {
        "oxide": "MgO",
        "analysis_pct": 0.88,
        "formula": 0.12,
        "tolerance": null
      },
      {
        "oxide": "Na2O",
        "analysis_pct": 0.05,
        "formula": null,
        "tolerance": null
      },
      {
        "oxide": "TiO2",
        "analysis_pct": 0.8,
        "formula": 0.06,
        "tolerance": null
      },
      {
        "oxide": "Al2O3",
        "analysis_pct": 18.3,
        "formula": 1.0,
        "tolerance": null
      },
      {
        "oxide": "P2O5",
        "analysis_pct": 0.4,
        "formula": 0.02,
        "tolerance": null
      },
      {
        "oxide": "SiO2",
        "analysis_pct": 59.3,
        "formula": 5.5,
        "tolerance": null
      },
      {
        "oxide": "Fe2O3",
        "analysis_pct": 4.07,
        "formula": 0.14,
        "tolerance": null
      },
      {
        "oxide": "MnO",
        "analysis_pct": 0.09,
        "formula": 0.01,
        "tolerance": null
      },
      {
        "oxide": "LOI",
        "analysis_pct": 13.6,
        "formula": null,
        "tolerance": null
      }
    ],
    "oxide_weight": 475.55,
    "formula_weight": 550.41,
    "properties": {},
    "id": "1141",
    "source": "digitalfire.com"
  },
  {
    "name": "A2 Ball Clay",
    "alternate_names": null,
    "description": "PR#3 A2, Saskatchewan ball clay",
    "analysis": [
      {
        "oxide": "CaO",
        "analysis_pct": 0.25,
        "formula": 0.02,
        "tolerance": null
      },
      {
        "oxide": "K2O",
        "analysis_pct": 0.69,
        "formula": 0.04,
        "tolerance": null
      },
      {
        "oxide": "MgO",
        "analysis_pct": 0.43,
        "formula": 0.06,
        "tolerance": null
      },
      {
        "oxide": "Na2O",
        "analysis_pct": 0.04,
        "formula": null,
        "tolerance": null
      },
      {
        "oxide": "TiO2",
        "analysis_pct": 0.72,
        "formula": 0.05,
        "tolerance": null
      },
      {
        "oxide": "Al2O3",
        "analysis_pct": 18.99,
        "formula": 1.0,
        "tolerance": null
      },
      {
        "oxide": "P2O5",
        "analysis_pct": 0.03,
        "formula": null,
        "tolerance": null
      },
      {
        "oxide": "SiO2",
        "analysis_pct": 65.12,
        "formula": 5.82,
        "tolerance": null
      },
      {
        "oxide": "Fe2O3",
        "analysis_pct": 1.84,
        "formula": 0.06,
        "tolerance": null
      },
      {
        "oxide": "MnO",
        "analysis_pct": 0.01,
        "formula": null,
        "tolerance": null
      },
      {
        "oxide": "LOI",
        "analysis_pct": 10.58,
        "formula": null,
        "tolerance": null
      }
    ],
    "oxide_weight": 473.31,
    "formula_weight": 529.32,
    "properties": {},
    "id": "a2+ball+clay",
    "source": "digitalfire.com"
  },
  {
    "name": "3B Clay",
    "alternate_names": "B, PR#3 B, B clay",
    "description": "Buff firing highly vitreous, plastic, very smooth stoneware clay",
    "analysis": [
      {
        "oxide": "Na2O",
        "analysis_pct": 0.1,
        "formula": 0.01,
        "tolerance": null
      },
      {
        "oxide": "Al2O3",
        "analysis_pct": 17.7,
        "formula": 1.0,
        "tolerance": null
      },
      {
        "oxide": "MgO",
        "analysis_pct": 0.6,
        "formula": 0.09,
        "tolerance": null
      },
      {
        "oxide": "SiO2",
        "analysis_pct": 67.8,
        "formula": 6.5,
        "tolerance": null
      },
      {
        "oxide": "K2O",
        "analysis_pct": 2.7,
        "formula": 0.17,
        "tolerance": null
      },
      {
        "oxide": "CaO",
        "analysis_pct": 0.24,
        "formula": 0.02,
        "tolerance": null
      },
      {
        "oxide": "P2O5",
        "analysis_pct": 0.02,
        "formula": null,
        "tolerance": null
      },
      {
        "oxide": "TiO2",
        "analysis_pct": 0.7,
        "formula": 0.05,
        "tolerance": null
      },
      {
        "oxide": "Fe2O3",
        "analysis_pct": 1.3,
        "formula": 0.05,
        "tolerance": null
      },
      {
        "oxide": "MnO",
        "analysis_pct": 0.01,
        "formula": null,
        "tolerance": null
      },
      {
        "oxide": "LOI",
        "analysis_pct": 6.5,
        "formula": null,
        "tolerance": null
      },
      {
        "oxide": "SO3",
        "analysis_pct": 0.1,
        "formula": null,
        "tolerance": null
      }
    ],
    "oxide_weight": 525.39,
    "formula_weight": 562.51,
    "properties": {},
    "id": "3b+clay",
    "source": "digitalfire.com"
  },
  {
    "name": "PR#3 D",
    "alternate_names": null,
    "description": "SANDY TAN-BUFF STONEWARE",
    "analysis": [
      {
        "oxide": "CaO",
        "analysis_pct": 0.18,
        "formula": 0.02,
        "tolerance": null
      },
      {
        "oxide": "K2O",
        "analysis_pct": 2.6,
        "formula": 0.17,
        "tolerance": null
      },
      {
        "oxide": "MgO",
        "analysis_pct": 0.52,
        "formula": 0.08,
        "tolerance": null
      },
      {
        "oxide": "Na2O",
        "analysis_pct": 0.11,
        "formula": 0.01,
        "tolerance": null
      },
      {
        "oxide": "TiO2",
        "analysis_pct": 0.6,
        "formula": 0.05,
        "tolerance": null
      },
      {
        "oxide": "Al2O3",
        "analysis_pct": 16.17,
        "formula": 1.0,
        "tolerance": null
      },
      {
        "oxide": "P2O5",
        "analysis_pct": 0.01,
        "formula": null,
        "tolerance": null
      },
      {
        "oxide": "SiO2",
        "analysis_pct": 70.98,
        "formula": 7.45,
        "tolerance": null
      },
      {
        "oxide": "Fe2O3",
        "analysis_pct": 1.14,
        "formula": 0.04,
        "tolerance": null
      },
      {
        "oxide": "MnO",
        "analysis_pct": 0.01,
        "formula": null,
        "tolerance": null
      },
      {
        "oxide": "LOI",
        "analysis_pct": 6.51,
        "formula": null,
        "tolerance": null
      }
    ],
    "oxide_weight": 582.35,
    "formula_weight": 622.9,
    "properties": {},
    "id": "1146",
    "source": "digitalfire.com"
  },
  {
    "name": "Precipitated Lime",
    "alternate_names": "Precipitated Calcium Carbonate, PCC",
    "description": "Synthetic calcium carbonate",
    "analysis": [
      {
        "oxide": "CaO",
        "analysis_pct": 56.1,
        "formula": 1.0,
        "tolerance": null
      },
      {
        "oxide": "CO2",
        "analysis_pct": 43.9,
        "formula": null,
        "tolerance": null
      }
    ],
    "oxide_weight": 56.1,
    "formula_weight": 100.0,
    "properties": {},
    "id": "1147",
    "source": "digitalfire.com"
  },
  {
    "name": "Primas FA-200 Feldspar",
    "alternate_names": null,
    "description": null,
    "analysis": [
      {
        "oxide": "CaO",
        "analysis_pct": 0.4,
        "formula": 0.04,
        "tolerance": null
      },
      {
        "oxide": "K2O",
        "analysis_pct": 5.89,
        "formula": 0.37,
        "tolerance": null
      },
      {
        "oxide": "Na2O",
        "analysis_pct": 6.2,
        "formula": 0.59,
        "tolerance": null
      },
      {
        "oxide": "TiO2",
        "analysis_pct": 0.08,
        "formula": 0.01,
        "tolerance": null
      },
      {
        "oxide": "Al2O3",
        "analysis_pct": 18.49,
        "formula": 1.07,
        "tolerance": null
      },
      {
        "oxide": "SiO2",
        "analysis_pct": 68.47,
        "formula": 6.72,
        "tolerance": null
      },
      {
        "oxide": "Fe2O3",
        "analysis_pct": 0.27,
        "formula": 0.01,
        "tolerance": null
      },
      {
        "oxide": "LOI",
        "analysis_pct": 0.2,
        "formula": null,
        "tolerance": null
      }
    ],
    "oxide_weight": 588.25,
    "formula_weight": 589.43,
    "properties": {},
    "id": "1148",
    "source": "digitalfire.com"
  },
  {
    "name": "Putnam Kaolin",
    "alternate_names": null,
    "description": null,
    "analysis": [
      {
        "oxide": "CaO",
        "analysis_pct": 0.08,
        "formula": null,
        "tolerance": null
      },
      {
        "oxide": "K2O",
        "analysis_pct": 0.2,
        "formula": 0.01,
        "tolerance": null
      },
      {
        "oxide": "MgO",
        "analysis_pct": 0.16,
        "formula": 0.01,
        "tolerance": null
      },
      {
        "oxide": "Na2O",
        "analysis_pct": 0.24,
        "formula": 0.01,
        "tolerance": null
      },
      {
        "oxide": "TiO2",
        "analysis_pct": 0.21,
        "formula": 0.01,
        "tolerance": null
      },
      {
        "oxide": "Al2O3",
        "analysis_pct": 37.91,
        "formula": 1.0,
        "tolerance": null
      },
      {
        "oxide": "SiO2",
        "analysis_pct": 46.94,
        "formula": 2.1,
        "tolerance": null
      },
      {
        "oxide": "Fe2O3",
        "analysis_pct": 0.8,
        "formula": 0.01,
        "tolerance": null
      },
      {
        "oxide": "LOI",
        "analysis_pct": 13.47,
        "formula": null,
        "tolerance": null
      }
    ],
    "oxide_weight": 232.84,
    "formula_weight": 269.09,
    "properties": {
      "% < 0.5 microns": "38%",
      "Firing Shrinkage": "18% at cone 9",
      "Water absorption": "10% at cone 9"
    },
    "id": "putnam+kaolin",
    "source": "digitalfire.com"
  },
  {
    "name": "Putnam S Kaolin",
    "alternate_names": null,
    "description": null,
    "analysis": [
      {
        "oxide": "CaO",
        "analysis_pct": 0.43,
        "formula": 0.02,
        "tolerance": null
      },
      {
        "oxide": "K2O",
        "analysis_pct": 0.83,
        "formula": 0.02,
        "tolerance": null
      },
      {
        "oxide": "MgO",
        "analysis_pct": 0.3,
        "formula": 0.02,
        "tolerance": null
      },
      {
        "oxide": "TiO2",
        "analysis_pct": 0.18,
        "formula": 0.01,
        "tolerance": null
      },
      {
        "oxide": "Al2O3",
        "analysis_pct": 36.77,
        "formula": 1.0,
        "tolerance": null
      },
      {
        "oxide": "SiO2",
        "analysis_pct": 46.35,
        "formula": 2.14,
        "tolerance": null
      },
      {
        "oxide": "Fe2O3",
        "analysis_pct": 0.44,
        "formula": 0.01,
        "tolerance": null
      },
      {
        "oxide": "LOI",
        "analysis_pct": 14.45,
        "formula": null,
        "tolerance": null
      }
    ],
    "oxide_weight": 236.62,
    "formula_weight": 276.59,
    "properties": {},
    "id": "putnam+s+kaolin",
    "source": "digitalfire.com"
  },
  {
    "name": "PV Clay",
    "alternate_names": "Plastic Vitrox, P.V. Clay, P. V. Clay, Plas Vitrox",
    "description": "White burning plastic feldspar",
    "analysis": [
      {
        "oxide": "CaO",
        "analysis_pct": 1.0,
        "formula": 0.14,
        "tolerance": null
      },
      {
        "oxide": "K2O",
        "analysis_pct": 5.0,
        "formula": 0.43,
        "tolerance": null
      },
      {
        "oxide": "MgO",
        "analysis_pct": 0.5,
        "formula": 0.1,
        "tolerance": null
      },
      {
        "oxide": "Na2O",
        "analysis_pct": 0.9,
        "formula": 0.12,
        "tolerance": null
      },
      {
        "oxide": "TiO2",
        "analysis_pct": 0.1,
        "formula": 0.01,
        "tolerance": null
      },
      {
        "oxide": "Al2O3",
        "analysis_pct": 12.7,
        "formula": 1.0,
        "tolerance": null
      },
      {
        "oxide": "SiO2",
        "analysis_pct": 76.5,
        "formula": 10.22,
        "tolerance": null
      },
      {
        "oxide": "Fe2O3",
        "analysis_pct": 0.5,
        "formula": 0.03,
        "tolerance": null
      },
      {
        "oxide": "LOI",
        "analysis_pct": 2.8,
        "formula": null,
        "tolerance": null
      }
    ],
    "oxide_weight": 780.66,
    "formula_weight": 803.15,
    "properties": {
      "Pyrometric Cone Equivalent": "17"
    },
    "id": "pv+clay",
    "source": "digitalfire.com"
  },
  {
    "name": "Pyrax HS",
    "alternate_names": "Pyrax HS#5",
    "description": "Pyrophyllite",
    "analysis": [
      {
        "oxide": "K2O",
        "analysis_pct": 2.3,
        "formula": 0.18,
        "tolerance": null
      },
      {
        "oxide": "Na2O",
        "analysis_pct": 0.4,
        "formula": 0.05,
        "tolerance": null
      },
      {
        "oxide": "TiO2",
        "analysis_pct": 0.1,
        "formula": 0.01,
        "tolerance": null
      },
      {
        "oxide": "Al2O3",
        "analysis_pct": 13.8,
        "formula": 1.0,
        "tolerance": null
      },
      {
        "oxide": "SiO2",
        "analysis_pct": 80.9,
        "formula": 9.95,
        "tolerance": null
      },
      {
        "oxide": "Fe2O3",
        "analysis_pct": 0.2,
        "formula": 0.01,
        "tolerance": null
      },
      {
        "oxide": "LOI",
        "analysis_pct": 2.3,
        "formula": null,
        "tolerance": null
      }
    ],
    "oxide_weight": 722.13,
    "formula_weight": 739.13,
    "properties": {},
    "id": "pyrax+hs",
    "source": "digitalfire.com"
  },
  {
    "name": "Pyrax Pyrophyllite",
    "alternate_names": null,
    "description": "PYRAX (TYPES A, B, WA)",
    "analysis": [
      {
        "oxide": "CaO",
        "analysis_pct": 0.1,
        "formula": 0.01,
        "tolerance": null
      },
      {
        "oxide": "K2O",
        "analysis_pct": 1.81,
        "formula": 0.12,
        "tolerance": null
      },
      {
        "oxide": "MgO",
        "analysis_pct": 0.1,
        "formula": 0.02,
        "tolerance": null
      },
      {
        "oxide": "Na2O",
        "analysis_pct": 0.3,
        "formula": 0.03,
        "tolerance": null
      },
      {
        "oxide": "TiO2",
        "analysis_pct": 0.1,
        "formula": 0.01,
        "tolerance": null
      },
      {
        "oxide": "Al2O3",
        "analysis_pct": 16.08,
        "formula": 1.0,
        "tolerance": null
      },
      {
        "oxide": "SiO2",
        "analysis_pct": 78.2,
        "formula": 8.25,
        "tolerance": null
      },
      {
        "oxide": "Fe2O3",
        "analysis_pct": 0.2,
        "formula": 0.01,
        "tolerance": null
      },
      {
        "oxide": "LOI",
        "analysis_pct": 3.1,
        "formula": null,
        "tolerance": null
      }
    ],
    "oxide_weight": 614.6,
    "formula_weight": 634.26,
    "properties": {},
    "id": "pyrax+pyrophyllite",
    "source": "digitalfire.com"
  },
  {
    "name": "Pyrax RG",
    "alternate_names": null,
    "description": "Pyrophyllite",
    "analysis": [
      {
        "oxide": "CaO",
        "analysis_pct": 0.1,
        "formula": 0.01,
        "tolerance": null
      },
      {
        "oxide": "K2O",
        "analysis_pct": 0.2,
        "formula": 0.01,
        "tolerance": null
      },
      {
        "oxide": "MgO",
        "analysis_pct": 0.1,
        "formula": 0.01,
        "tolerance": null
      },
      {
        "oxide": "Na2O",
        "analysis_pct": 0.1,
        "formula": 0.01,
        "tolerance": null
      },
      {
        "oxide": "Al2O3",
        "analysis_pct": 19.39,
        "formula": 1.0,
        "tolerance": null
      },
      {
        "oxide": "SiO2",
        "analysis_pct": 75.38,
        "formula": 6.6,
        "tolerance": null
      },
      {
        "oxide": "Fe2O3",
        "analysis_pct": 0.8,
        "formula": 0.03,
        "tolerance": null
      },
      {
        "oxide": "LOI",
        "analysis_pct": 3.92,
        "formula": null,
        "tolerance": null
      }
    ],
    "oxide_weight": 505.37,
    "formula_weight": 525.99,
    "properties": {},
    "id": "pyrax+rg",
    "source": "digitalfire.com"
  },
  {
    "name": "Pyrofrac 0204",
    "alternate_names": null,
    "description": null,
    "analysis": [
      {
        "oxide": "K2O",
        "analysis_pct": 0.2,
        "formula": 0.01,
        "tolerance": null
      },
      {
        "oxide": "Na2O",
        "analysis_pct": 0.2,
        "formula": 0.02,
        "tolerance": null
      },
      {
        "oxide": "TiO2",
        "analysis_pct": 0.4,
        "formula": 0.03,
        "tolerance": null
      },
      {
        "oxide": "Al2O3",
        "analysis_pct": 16.5,
        "formula": 1.0,
        "tolerance": null
      },
      {
        "oxide": "SiO2",
        "analysis_pct": 76.9,
        "formula": 7.91,
        "tolerance": null
      },
      {
        "oxide": "Fe2O3",
        "analysis_pct": 1.0,
        "formula": 0.04,
        "tolerance": null
      },
      {
        "oxide": "LOI",
        "analysis_pct": 4.8,
        "formula": null,
        "tolerance": null
      }
    ],
    "oxide_weight": 588.51,
    "formula_weight": 618.18,
    "properties": {
      "Bulk Density lbs/cu. ft. (Packed)": "105",
      "Pyrometric Cone Equivalent": "23",
      "Density (Specific Gravity)": "2.6"
    },
    "id": "pyrofrac+0204",
    "source": "digitalfire.com"
  },
  {
    "name": "Pyrofrac",
    "alternate_names": null,
    "description": "Pyrophyllite/Andalusite",
    "analysis": [
      {
        "oxide": "K2O",
        "analysis_pct": 0.2,
        "formula": 0.01,
        "tolerance": null
      },
      {
        "oxide": "Na2O",
        "analysis_pct": 0.2,
        "formula": 0.02,
        "tolerance": null
      },
      {
        "oxide": "TiO2",
        "analysis_pct": 0.4,
        "formula": 0.03,
        "tolerance": null
      },
      {
        "oxide": "Al2O3",
        "analysis_pct": 16.5,
        "formula": 1.0,
        "tolerance": null
      },
      {
        "oxide": "SiO2",
        "analysis_pct": 76.9,
        "formula": 7.91,
        "tolerance": null
      },
      {
        "oxide": "Fe2O3",
        "analysis_pct": 1.0,
        "formula": 0.04,
        "tolerance": null
      },
      {
        "oxide": "LOI",
        "analysis_pct": 4.8,
        "formula": null,
        "tolerance": null
      }
    ],
    "oxide_weight": 588.51,
    "formula_weight": 618.18,
    "properties": {
      "Pyrometric Cone Equivalent": "23-29",
      "Density (Specific Gravity)": "2.6-2.7"
    },
    "id": "pyrofrac",
    "source": "digitalfire.com"
  },
  {
    "name": "Pyrofrac 0304",
    "alternate_names": null,
    "description": null,
    "analysis": [
      {
        "oxide": "K2O",
        "analysis_pct": 0.45,
        "formula": 0.03,
        "tolerance": null
      },
      {
        "oxide": "Na2O",
        "analysis_pct": 0.45,
        "formula": 0.05,
        "tolerance": null
      },
      {
        "oxide": "TiO2",
        "analysis_pct": 0.4,
        "formula": 0.04,
        "tolerance": null
      },
      {
        "oxide": "Al2O3",
        "analysis_pct": 14.5,
        "formula": 1.0,
        "tolerance": null
      },
      {
        "oxide": "SiO2",
        "analysis_pct": 77.3,
        "formula": 9.05,
        "tolerance": null
      },
      {
        "oxide": "Fe2O3",
        "analysis_pct": 1.0,
        "formula": 0.04,
        "tolerance": null
      },
      {
        "oxide": "H2O",
        "analysis_pct": 5.9,
        "formula": null,
        "tolerance": null
      }
    ],
    "oxide_weight": 661.94,
    "formula_weight": 703.45,
    "properties": {
      "Bulk Density lbs/cu. ft. (Packed)": "100",
      "Pyrometric Cone Equivalent": "20",
      "Sieve Analysis Dry": "+20 mesh: 0.1 +50 mesh: 12.0 +70 mesh: 16.0 +100 mesh: 20.0 +200 mesh: 26.5 +325 mesh: 14.0",
      "Density (Specific Gravity)": "2.6"
    },
    "id": "1159",
    "source": "digitalfire.com"
  },
  {
    "name": "Pyrofrac 1655",
    "alternate_names": null,
    "description": null,
    "analysis": [
      {
        "oxide": "K2O",
        "analysis_pct": 0.45,
        "formula": 0.04,
        "tolerance": null
      },
      {
        "oxide": "Na2O",
        "analysis_pct": 0.45,
        "formula": 0.05,
        "tolerance": null
      },
      {
        "oxide": "TiO2",
        "analysis_pct": 0.4,
        "formula": 0.04,
        "tolerance": null
      },
      {
        "oxide": "Al2O3",
        "analysis_pct": 13.5,
        "formula": 1.0,
        "tolerance": null
      },
      {
        "oxide": "SiO2",
        "analysis_pct": 79.0,
        "formula": 9.93,
        "tolerance": null
      },
      {
        "oxide": "Fe2O3",
        "analysis_pct": 1.0,
        "formula": 0.05,
        "tolerance": null
      },
      {
        "oxide": "Cl",
        "analysis_pct": 5.2,
        "formula": null,
        "tolerance": null
      }
    ],
    "oxide_weight": 716.27,
    "formula_weight": 755.56,
    "properties": {
      "Bulk Density lbs/cu. ft. (Packed)": "65",
      "Pyrometric Cone Equivalent": "20",
      "Sieve Analysis Dry": "+50 mesh: 0.1 +70 mesh: 0.1 +100 mesh: 1.1 +200 mesh: 8.6 +325 mesh: 21.0",
      "Density (Specific Gravity)": "2.6"
    },
    "id": "1160",
    "source": "digitalfire.com"
  },
  {
    "name": "Pyrofrac 1004",
    "alternate_names": null,
    "description": null,
    "analysis": [
      {
        "oxide": "K2O",
        "analysis_pct": 0.45,
        "formula": 0.03,
        "tolerance": null
      },
      {
        "oxide": "Na2O",
        "analysis_pct": 0.45,
        "formula": 0.05,
        "tolerance": null
      },
      {
        "oxide": "TiO2",
        "analysis_pct": 0.4,
        "formula": 0.03,
        "tolerance": null
      },
      {
        "oxide": "Al2O3",
        "analysis_pct": 15.3,
        "formula": 1.0,
        "tolerance": null
      },
      {
        "oxide": "SiO2",
        "analysis_pct": 76.7,
        "formula": 8.51,
        "tolerance": null
      },
      {
        "oxide": "Fe2O3",
        "analysis_pct": 1.0,
        "formula": 0.04,
        "tolerance": null
      },
      {
        "oxide": "H2O",
        "analysis_pct": 5.7,
        "formula": null,
        "tolerance": null
      }
    ],
    "oxide_weight": 628.67,
    "formula_weight": 666.67,
    "properties": {
      "Bulk Density lbs/cu. ft. (Packed)": "65",
      "Pyrometric Cone Equivalent": "20",
      "Sieve Analysis Dry": "+20 mesh: 0.5 +50 mesh: 3.5 +70 mesh: 3.0 +100 mesh: 5.0 +200 mesh: 18.0 +325 mesh: 45.0",
      "Density (Specific Gravity)": "2.6"
    },
    "id": "1161",
    "source": "digitalfire.com"
  },
  {
    "name": "Pyrofrac 1855",
    "alternate_names": null,
    "description": null,
    "analysis": [
      {
        "oxide": "K2O",
        "analysis_pct": 0.45,
        "formula": 0.03,
        "tolerance": null
      },
      {
        "oxide": "Na2O",
        "analysis_pct": 0.45,
        "formula": 0.05,
        "tolerance": null
      },
      {
        "oxide": "TiO2",
        "analysis_pct": 0.4,
        "formula": 0.03,
        "tolerance": null
      },
      {
        "oxide": "Al2O3",
        "analysis_pct": 15.5,
        "formula": 1.0,
        "tolerance": null
      },
      {
        "oxide": "SiO2",
        "analysis_pct": 77.0,
        "formula": 8.43,
        "tolerance": null
      },
      {
        "oxide": "Fe2O3",
        "analysis_pct": 1.0,
        "formula": 0.04,
        "tolerance": null
      },
      {
        "oxide": "H2O",
        "analysis_pct": 5.2,
        "formula": null,
        "tolerance": null
      }
    ],
    "oxide_weight": 623.85,
    "formula_weight": 658.06,
    "properties": {
      "Bulk Density lbs/cu. ft. (Packed)": "65",
      "Pyrometric Cone Equivalent": "20",
      "Sieve Analysis Dry": "+100 mesh: 0.1 +200 mesh: 9.0 +325 mesh: 20.9",
      "Density (Specific Gravity)": "2.6"
    },
    "id": "1162",
    "source": "digitalfire.com"
  },
  {
    "name": "Pyrophyl R-1403",
    "alternate_names": null,
    "description": "Pyrophyllite",
    "analysis": [
      {
        "oxide": "Na2O",
        "analysis_pct": 0.2,
        "formula": 0.02,
        "tolerance": null
      },
      {
        "oxide": "TiO2",
        "analysis_pct": 0.4,
        "formula": 0.02,
        "tolerance": null
      },
      {
        "oxide": "Al2O3",
        "analysis_pct": 21.0,
        "formula": 1.0,
        "tolerance": null
      },
      {
        "oxide": "SiO2",
        "analysis_pct": 74.7,
        "formula": 6.04,
        "tolerance": null
      },
      {
        "oxide": "Fe2O3",
        "analysis_pct": 0.7,
        "formula": 0.02,
        "tolerance": null
      },
      {
        "oxide": "K2O",
        "analysis_pct": 0.2,
        "formula": 0.01,
        "tolerance": null
      },
      {
        "oxide": "LOI",
        "analysis_pct": 2.8,
        "formula": null,
        "tolerance": null
      }
    ],
    "oxide_weight": 472.11,
    "formula_weight": 485.71,
    "properties": {
      "Bulk Density lbs/cu. ft. (Packed)": "60",
      "Pyrometric Cone Equivalent": "29",
      "Sieve Analysis Dry": "+200 mesh: 12%",
      "Density (Specific Gravity)": "2.70"
    },
    "id": "pyrophyl+r-1403",
    "source": "digitalfire.com"
  },
  {
    "name": "Pyrophyl R-1404",
    "alternate_names": null,
    "description": null,
    "analysis": [
      {
        "oxide": "K2O",
        "analysis_pct": 0.2,
        "formula": 0.01,
        "tolerance": null
      },
      {
        "oxide": "Na2O",
        "analysis_pct": 0.2,
        "formula": 0.02,
        "tolerance": null
      },
      {
        "oxide": "TiO2",
        "analysis_pct": 0.4,
        "formula": 0.03,
        "tolerance": null
      },
      {
        "oxide": "Al2O3",
        "analysis_pct": 20.0,
        "formula": 1.0,
        "tolerance": null
      },
      {
        "oxide": "SiO2",
        "analysis_pct": 75.6,
        "formula": 6.42,
        "tolerance": null
      },
      {
        "oxide": "Fe2O3",
        "analysis_pct": 0.7,
        "formula": 0.02,
        "tolerance": null
      },
      {
        "oxide": "LOI",
        "analysis_pct": 2.9,
        "formula": null,
        "tolerance": null
      }
    ],
    "oxide_weight": 495.21,
    "formula_weight": 510.0,
    "properties": {},
    "id": "pyrophyl+r-1404",
    "source": "digitalfire.com"
  },
  {
    "name": "Pyrophyl R-2252",
    "alternate_names": null,
    "description": "Pyrophyllite",
    "analysis": [
      {
        "oxide": "K2O",
        "analysis_pct": 0.2,
        "formula": 0.01,
        "tolerance": null
      },
      {
        "oxide": "Na2O",
        "analysis_pct": 0.2,
        "formula": 0.01,
        "tolerance": null
      },
      {
        "oxide": "TiO2",
        "analysis_pct": 0.4,
        "formula": 0.02,
        "tolerance": null
      },
      {
        "oxide": "Al2O3",
        "analysis_pct": 26.0,
        "formula": 1.0,
        "tolerance": null
      },
      {
        "oxide": "SiO2",
        "analysis_pct": 69.7,
        "formula": 4.55,
        "tolerance": null
      },
      {
        "oxide": "Fe2O3",
        "analysis_pct": 0.7,
        "formula": 0.02,
        "tolerance": null
      },
      {
        "oxide": "LOI",
        "analysis_pct": 2.8,
        "formula": null,
        "tolerance": null
      }
    ],
    "oxide_weight": 381.32,
    "formula_weight": 392.31,
    "properties": {
      "Bulk Density lbs/cu. ft. (Packed)": "70",
      "Pyrometric Cone Equivalent": "29",
      "Sieve Analysis Dry": "+200 mesh: 1%",
      "Density (Specific Gravity)": "2.75"
    },
    "id": "1165",
    "source": "digitalfire.com"
  },
  {
    "name": "Pyrophyl R-2253",
    "alternate_names": null,
    "description": "Pyrophyllite",
    "analysis": [
      {
        "oxide": "K2O",
        "analysis_pct": 0.2,
        "formula": 0.01,
        "tolerance": null
      },
      {
        "oxide": "Na2O",
        "analysis_pct": 0.2,
        "formula": 0.02,
        "tolerance": null
      },
      {
        "oxide": "TiO2",
        "analysis_pct": 0.4,
        "formula": 0.03,
        "tolerance": null
      },
      {
        "oxide": "Al2O3",
        "analysis_pct": 20.0,
        "formula": 1.0,
        "tolerance": null
      },
      {
        "oxide": "SiO2",
        "analysis_pct": 75.7,
        "formula": 6.42,
        "tolerance": null
      },
      {
        "oxide": "Fe2O3",
        "analysis_pct": 0.7,
        "formula": 0.02,
        "tolerance": null
      },
      {
        "oxide": "LOI",
        "analysis_pct": 2.8,
        "formula": null,
        "tolerance": null
      }
    ],
    "oxide_weight": 495.72,
    "formula_weight": 510.0,
    "properties": {
      "Bulk Density lbs/cu. ft. (Packed)": "55",
      "Pyrometric Cone Equivalent": "26",
      "Sieve Analysis Dry": "+200 mesh: 1%",
      "Density (Specific Gravity)": "2.7"
    },
    "id": "pyrophyl+r-2253",
    "source": "digitalfire.com"
  },
  {
    "name": "Pyrophyllite",
    "alternate_names": "Pyrophillite",
    "description": "A Soft Hydrous Aluminum Silicate",
    "analysis": [
      {
        "oxide": "Al2O3",
        "analysis_pct": 28.3,
        "formula": 1.0,
        "tolerance": null
      },
      {
        "oxide": "SiO2",
        "analysis_pct": 67.7,
        "formula": 4.06,
        "tolerance": null
      },
      {
        "oxide": "LOI",
        "analysis_pct": 4.0,
        "formula": null,
        "tolerance": null
      }
    ],
    "oxide_weight": 346.01,
    "formula_weight": 360.42,
    "properties": {},
    "id": "pyrophyllite",
    "source": "digitalfire.com"
  },
  {
    "name": "Pyrotrol 2253",
    "alternate_names": null,
    "description": "Andalusite/Pyrophyllite Ore",
    "analysis": [
      {
        "oxide": "K2O",
        "analysis_pct": 0.4,
        "formula": 0.02,
        "tolerance": null
      },
      {
        "oxide": "TiO2",
        "analysis_pct": 0.4,
        "formula": 0.02,
        "tolerance": null
      },
      {
        "oxide": "Al2O3",
        "analysis_pct": 20.5,
        "formula": 1.0,
        "tolerance": null
      },
      {
        "oxide": "SiO2",
        "analysis_pct": 75.5,
        "formula": 6.25,
        "tolerance": null
      },
      {
        "oxide": "Fe2O3",
        "analysis_pct": 0.4,
        "formula": 0.01,
        "tolerance": null
      },
      {
        "oxide": "Na2O",
        "analysis_pct": 0.4,
        "formula": 0.03,
        "tolerance": null
      },
      {
        "oxide": "LOI",
        "analysis_pct": 2.8,
        "formula": null,
        "tolerance": null
      }
    ],
    "oxide_weight": 485.62,
    "formula_weight": 499.61,
    "properties": {
      "Bulk Density lbs/cu. ft. (Packed)": "45",
      "Pyrometric Cone Equivalent": "26",
      "Sieve Analysis Dry": "+200 mesh: 1% +325: 12.5%",
      "Density (Specific Gravity)": "2.80"
    },
    "id": "pyrotrol+2253",
    "source": "digitalfire.com"
  },
  {
    "name": "QA Ball Clay",
    "alternate_names": null,
    "description": null,
    "analysis": [
      {
        "oxide": "CaO",
        "analysis_pct": 0.3,
        "formula": 0.02,
        "tolerance": null
      },
      {
        "oxide": "K2O",
        "analysis_pct": 1.02,
        "formula": 0.04,
        "tolerance": null
      },
      {
        "oxide": "MgO",
        "analysis_pct": 1.02,
        "formula": 0.09,
        "tolerance": null
      },
      {
        "oxide": "Na2O",
        "analysis_pct": 1.02,
        "formula": 0.06,
        "tolerance": null
      },
      {
        "oxide": "TiO2",
        "analysis_pct": 1.53,
        "formula": 0.07,
        "tolerance": null
      },
      {
        "oxide": "Al2O3",
        "analysis_pct": 27.47,
        "formula": 1.0,
        "tolerance": null
      },
      {
        "oxide": "SiO2",
        "analysis_pct": 58.19,
        "formula": 3.6,
        "tolerance": null
      },
      {
        "oxide": "Fe2O3",
        "analysis_pct": 0.91,
        "formula": 0.02,
        "tolerance": null
      },
      {
        "oxide": "LOI",
        "analysis_pct": 8.55,
        "formula": null,
        "tolerance": null
      }
    ],
    "oxide_weight": 339.6,
    "formula_weight": 371.35,
    "properties": {},
    "id": "1169",
    "source": "digitalfire.com"
  },
  {
    "name": "Qc China Clay",
    "alternate_names": null,
    "description": "Devon China Clay",
    "analysis": [
      {
        "oxide": "CaO",
        "analysis_pct": 0.1,
        "formula": null,
        "tolerance": null
      },
      {
        "oxide": "K2O",
        "analysis_pct": 2.4,
        "formula": 0.07,
        "tolerance": null
      },
      {
        "oxide": "MgO",
        "analysis_pct": 0.2,
        "formula": 0.01,
        "tolerance": null
      },
      {
        "oxide": "Na2O",
        "analysis_pct": 0.1,
        "formula": null,
        "tolerance": null
      },
      {
        "oxide": "TiO2",
        "analysis_pct": 0.4,
        "formula": 0.01,
        "tolerance": null
      },
      {
        "oxide": "Al2O3",
        "analysis_pct": 36.5,
        "formula": 1.0,
        "tolerance": null
      },
      {
        "oxide": "SiO2",
        "analysis_pct": 47.5,
        "formula": 2.21,
        "tolerance": null
      },
      {
        "oxide": "Fe2O3",
        "analysis_pct": 1.0,
        "formula": 0.02,
        "tolerance": null
      },
      {
        "oxide": "LOI",
        "analysis_pct": 11.8,
        "formula": null,
        "tolerance": null
      },
      {
        "oxide": "C",
        "analysis_pct": 0.1,
        "formula": null,
        "tolerance": null
      }
    ],
